Repository: LJZ-sudo/acid-in-clay-close

# Closed-Loop EIS 分析子项目（2026 清理版）

本目录是 **EIS 自驱动闭环分析系统 + 论文图表/结果** 的主代码仓。  
旧版本代码和历史输出会逐步移动到 `archive_*` 目录，仅作参考。

---

## 1. 当前系统的四个核心目标

1. **方法可靠性**：  
   从 CHI 原始 EIS 数据自动完成 Rb 拟合、导电率计算和多段 Arrhenius 分析，证明自动结果物理合理，并优于传统低分辨率/两段拟合基线。

2. **自驱动相变检测与采样优化**：  
   在线分析 EIS 曲线和导电率变化，实时检测相变/机制转变区域，在 3 K 粗步长与 1 K 精细步长之间自动切换。

3. **AI 机理 + 新材料/下一步实验指导**：  
   基于 Phase 1/3 结果和材料知识库生成深度机理报告，提出机理假设、新配比/新材料预测，并给出可直接执行的后续实验建议。

4. **我们的系统 vs 商用大模型**：  
   对比“带闭环 + ML + 知识库的 Agent 报告”和“直接调用商用大模型”的机制分析质量，在机理深度、数据利用、实验可操作性等维度展示优势。

---

## 2. 运行入口（目前仍在使用）

### 2.1 Phase 3 全流程（基于 Phase 1 结果）

在 `V1.0-qianduan/close/` 目录下：

```bash
cd close
python phase3/run_all.py
```

`run_all.py` 顺序调用：

1. `step1_data_preparation.py`
2. `step2_train_models.py`
3. `step3_confinement_analysis.py`
4. `step4_ml_ai_validation.py`
5. `step_meyer_neldel.py`
6. `step6_cross_material.py`
7. `step5_final_report.py`

输出写入 `close/output/phase3_results/`，用于论文主结果和 AI 报告的定量输入。

> 说明：Phase 1（原始 EIS → Rb → Arrhenius 分段）在主项目中已完成，这里主要复用 `specific_conductance/` 中的实现。算法细节见 `paper/SI_table/SI_Note2_Arrhenius_segmentation.md`。

### 2.2 自驱动闭环 & 相变检测

**完整闭环处理（已有 CHI 数据）：**

```bash
cd close
python auto_control/run_closed_loop.py \
  --data-dir E:\chi_data \
  --config experiment_data/experiment_data.json \
  --thickness 0.01 \
  --area 1.0 \
  --min-points 5 \
  --output-dir experiment_data \
  --bundle-report
```

功能概览：

- 扫描 `E:\chi_data` 内 CHI 输出文件；
- 自动完成数据读取 → Rb 半圆拟合 → 导电率计算；
- 对成功点做 Arrhenius 分段分析；

# analysis/ — 研究分析代码包（原顶层 research/ 代码，2026-07-05 并入主线）

> 结构与逐文件状态文档（生成于 2026-07-05，基于代码级核查）。
> I/O 约定：读 `experiments/data/`（lineA_*/lineB_* 数据集）与 `experiments/runs/`，写 `experiments/results/`。代码内锚定方式：先向上找 `V1.0-qianduan-mainline` 再取 `parent / "experiments"`。
> 结论：**83 个 .py 无 LEGACY/SUPERSEDED 文件**；分三类——生产接线的库、可重跑的分析脚本、和一次性里程碑验证脚本（p2–p21 / pH1–pH4，属"已完成使命但作为证据保留"）。

## 0. 分类图例

- **✅ 库（生产/测试接线）**：被 backend_api 或 tests/ 直接 import；
- **▶️ 现役脚本**：可重跑的分析/出图工具（多数被 `sensitivity_jobs` 以 `python -m analysis....` 提示引用）；
- **📌 一次性验证**：p*/pH* 系列，验证某个硬化里程碑，产物固化在 `experiments/results/`，脚本保留作可追溯证据。

## 1. 逐子包说明

### stage0_v2/ — v2 重分析核心（M0 版本化/溯源/冻结）
```
versions.py                 # ✅ 库 · M0 溯源核心：git 锚、configs/*.yaml 的 sha256 注入、freeze_legacy_manifest（legacy_freeze_manifest.json 由它生成）
raw_loader.py               # ✅ 库 · 数据集发现/加载（experiments/data 下 lineA_*/lineB_*）
conductivity_uncertainty.py # ✅ 库 · σ 不确定度（tests/test_conductivity_uncertainty.py 覆盖）
repro_floor_variance.py     # ✅ 库 · 复现地板方差（tests/test_repro_floor_probability.py 覆盖）
arrhenius_robust.py         # ▶️ 脚本 · 稳健 Arrhenius（sensitivity_jobs 提示 python -m analysis.stage0_v2.arrhenius_robust）
breakpoint_uncertainty.py   # ▶️ 脚本 · 断点不确定度
rb_method_invariance.py     # ▶️ 脚本 · Rb 方法不变性
synthetic_validation.py     # ▶️ 脚本 · 合成校验
identifiability_v2.py       # ▶️ 脚本 · 可辨识性 v2
README.md                   # 子包自带说明
legacy_freeze_manifest.json # 🧊 冻结产物 · 遗留物 hash 清单（prospective-release 冻结件）
```

### epistemic/ — 认知治理（生产接线）
全部 6 个模块为 **✅ 库**：`hardware_adapter.py` 以 sys.path 注入 `analysis/` 后 opt-in 导入（active_design canary、impedance 前向校验、falsification_market、stage3 live 桥等）。

### calibration/ — 校准
`repro_and_calibration.py`、`repro_full_calibration.py` 为 ✅ 库/▶️ 脚本双用；其余为 ▶️ 现役脚本。README.md 自带。

### evaluation/
`policy_ablation.py` # ✅ 库 ·（tests/test_policy_ablation.py 覆盖）策略消融，写 experiments/results/。

### regularity/ / replay/ / figures/ / analysis_scripts/
全部 ▶️ 现役脚本：
- `regularity/build_regularity.py`：规律性证据构建（读 experiments/data）；
- ~~`drt/`~~：已于 2026-07-05 下线归档（实测 DRT 不可行，59/59 点 R²<0）→ `archive/drt_decommissioned_20260705/drt_negative_result/`;
- `replay/`：run 证据回放（README.md 自带）；
- `figures/`：手稿图表生成；
- `analysis_scripts/`：杂项分析（含 `b_track_live_fulltemp.py` 全温程分析、`bind_evidence.py` 证据绑定等）；
- `natfig.py`（包根）：✅ 库 · Nature 风格出图工具，被 figures/ 与手稿脚本复用。

### ablation/ — M6/M7/M8 消融 + 线 A 冻结验证
```
m6_ablation.py + m6_*.py    # ▶️ 脚本 · M6 选择器消融（5 变体，直接 import s8_stage3；参照冻结的 20260607_openrouter_publication_v2）
m7_full_ablation.py + m7_*  # ▶️ 脚本 · M7 证据治理消融（3 臂 × 5 种子，S09 不同证据池；产物写 ablation/m7_full/）
m8_s10_ranking.py + m8_*    # ▶️ 脚本 · M8 S10 排序消融（干扰候选注入）；m8_critic_memory_loop.py 走 Tier-3 agentic 环
line_a_verdict.py           # ▶️ 脚本 · 线 A 预注册预测判定
line_a_analysis/            # 🧊 冻结产物 · 线 A 验证证据（文本/JSON）
```
注意：本子包的产物直接写在 `ablation/` 内部（历史约定），不写 experiments/results/。

### verification/ — 里程碑验证脚本（25 个）
全部 📌 一次性验证，按里程碑编号 p2–p21、pH1–pH4（如 `p9_stage3_live_verify.py` 用真 run 事件驱动 stage3 live 桥、`p10_epistemic_verify.py`、`p11_impedance_forward_verify.py`、`p19_count_precision_verify.py`）。其中 7 个的产物固化在 `experiments/results/epistemic_out/`、`experiments/results/p9_stage3_out/`。脚本保留 = 证据可复跑，不建议删除或"归档走"。

## 2. 消费关系速查

| 消费者 | 依赖 |
|---|---|
| backend_api/services/hardware_adapter.py | epistemic/（opt-in 全套） |
| backend_api/services/sensitivity_jobs.py | 读 experiments/results/，缺件提示 `python -m analysis.stage0_v2.*` |
| tests/（3 个） | stage0_v2.conductivity_uncertainty、stage0_v2.repro_floor_variance、evaluation.policy_ablation |

File: V1.0-qianduan-mainline/analysis/ablation/line_a_analysis/stage0_norm/2026.6.11淀粉/2026.6.11淀粉_T-87.0C_seq028.txt
June 11, 2026   20:12:22
A.C. Impedance
File: e:\chi_data\Data Source:  Experiment
Instrument Model:  CHI660E
Header: 
Note: 

Init E (V) = 0
High Frequency (Hz) = 1e+6
Low Frequency (Hz) = 0.1
Imp SF
Amplitude (V) = 0.005
Quiet Time (sec) = 2
Cycles (.1-1Hz) = 1

Freq/Hz, Z'/ohm, Z"/ohm, Z/ohm, Phase/deg

8.252e+5, 3.436e+2, -6.911e+2, 7.718e+2, -63.6
6.816e+5, 4.388e+2, -8.422e+2, 9.497e+2, -62.5
5.625e+5, 5.553e+2, -9.877e+2, 1.133e+3, -60.7
4.639e+5, 6.985e+2, -1.138e+3, 1.335e+3, -58.5
3.828e+5, 8.669e+2, -1.287e+3, 1.552e+3, -56.0
3.164e+5, 1.063e+3, -1.430e+3, 1.782e+3, -53.4
2.607e+5, 1.299e+3, -1.550e+3, 2.022e+3, -50.0
2.158e+5, 1.554e+3, -1.653e+3, 2.269e+3, -46.8
1.777e+5, 1.826e+3, -1.736e+3, 2.520e+3, -43.6
1.465e+5, 2.104e+3, -1.799e+3, 2.768e+3, -40.5
1.211e+5, 2.380e+3, -1.813e+3, 2.992e+3, -37.3
9.961e+4, 2.709e+3, -1.784e+3, 3.244e+3, -33.4
8.252e+4, 3.068e+3, -1.735e+3, 3.524e+3, -29.5
6.812e+4, 3.395e+3, -1.670e+3, 3.783e+3, -26.2
5.625e+4, 3.678e+3, -1.570e+3, 3.999e+3, -23.1
4.644e+4, 3.914e+3, -1.452e+3, 4.175e+3, -20.4
3.833e+4, 4.118e+3, -1.349e+3, 4.333e+3, -18.1
3.164e+4, 4.288e+3, -1.235e+3, 4.462e+3, -16.1
2.612e+4, 4.418e+3, -1.109e+3, 4.555e+3, -14.1
2.153e+4, 4.535e+3, -9.946e+2, 4.643e+3, -12.4
1.777e+4, 4.668e+3, -8.494e+2, 4.744e+3, -10.3
1.470e+4, 4.784e+3, -7.117e+2, 4.836e+3, -8.5
1.211e+4, 4.850e+3, -6.549e+2, 4.894e+3, -7.7
1.001e+4, 4.859e+3, -5.946e+2, 4.895e+3, -7.0
8.252e+3, 4.851e+3, -5.054e+2, 4.877e+3, -5.9
6.812e+3, 4.847e+3, -4.156e+2, 4.865e+3, -4.9
5.625e+3, 4.879e+3, -3.428e+2, 4.891e+3, -4.0
4.643e+3, 4.937e+3, -2.842e+2, 4.945e+3, -3.3
3.833e+3, 4.969e+3, -2.495e+2, 4.975e+3, -2.9
3.164e+3, 4.989e+3, -2.307e+2, 4.995e+3, -2.6
2.612e+3, 4.994e+3, -1.989e+2, 4.998e+3, -2.3
2.153e+3, 4.995e+3, -1.670e+2, 4.998e+3, -1.9
1.777e+3, 5.005e+3, -1.429e+2, 5.007e+3, -1.6
1.470e+3, 5.024e+3, -1.336e+2, 5.026e+3, -1.5
1.211e+3, 5.042e+3, -1.212e+2, 5.043e+3, -1.4
1.001e+3, 5.062e+3, -1.007e+2, 5.063e+3, -1.1
8.252e+2, 5.078e+3, -8.059e+1, 5.079e+3, -0.9
6.836e+2, 5.087e+3, -7.193e+1, 5.088e+3, -0.8
5.615e+2, 5.099e+3, -6.942e+1, 5.099e+3, -0.8
4.639e+2, 5.110e+3, -7.277e+1, 5.110e+3, -0.8
3.809e+2, 5.123e+3, -8.115e+1, 5.124e+3, -0.9
3.174e+2, 5.143e+3, -9.152e+1, 5.143e+3, -1.0
2.588e+2, 5.158e+3, -1.032e+2, 5.159e+3, -1.1
2.148e+2, 5.168e+3, -1.185e+2, 5.170e+3, -1.3
1.758e+2, 5.182e+3, -1.369e+2, 5.184e+3, -1.5
1.465e+2, 5.198e+3, -1.538e+2, 5.200e+3, -1.7
1.221e+2, 5.214e+3, -1.735e+2, 5.217e+3, -1.9
9.766e+1, 5.233e+3, -1.860e+2, 5.236e+3, -2.0
8.254e+1, 5.251e+3, -2.007e+2, 5.254e+3, -2.2
6.813e+1, 5.272e+3, -2.379e+2, 5.277e+3, -2.6
5.623e+1, 5.292e+3, -2.932e+2, 5.300e+3, -3.2
4.642e+1, 5.314e+3, -3.611e+2, 5.326e+3, -3.9
3.831e+1, 5.340e+3, -4.374e+2, 5.358e+3, -4.7
3.162e+1, 5.372e+3, -5.250e+2, 5.398e+3, -5.6
2.610e+1, 5.409e+3, -6.248e+2, 5.445e+3, -6.6
2.154e+1, 5.449e+3, -7.405e+2, 5.499e+3, -7.7
1.778e+1, 5.498e+3, -8.771e+2, 5.568e+3, -9.1
1.468e+1, 5.559e+3, -1.036e+3, 5.655e+3, -10.6
1.212e+1, 5.633e+3, -1.217e+3, 5.763e+3, -12.2
1.000e+1, 5.727e+3, -1.427e+3, 5.902e+3, -14.0
8.254e+0, 5.843e+3, -1.678e+3, 6.079e+3, -16.0
6.813e+0, 5.978e+3, -1.973e+3, 6.295e+3, -18.3
5.623e+0, 6.135e+3, -2.323e+3, 6.560e+3, -20.7
4.642e+0, 6.327e+3, -2.745e+3, 6.896e+3, -23.5
3.831e+0, 6.542e+3, -3.234e+3, 7.298e+3, -26.3
3.162e+0, 6.805e+3, -3.824e+3, 7.806e+3, -29.3
2.610e+0, 7.107e+3, -4.518e+3, 8.422e+3, -32.4
2.154e+0, 7.539e+3, -5.440e+3, 9.296e+3, -35.8
1.778e+0, 8.056e+3, -6.586e+3, 1.041e+4, -39.3
1.468e+0, 8.501e+3, -7.812e+3, 1.155e+4, -42.6
1.212e+0, 8.895e+3, -9.116e+3, 1.274e+4, -45.7
1.000e+0, 9.281e+3, -1.053e+4, 1.403e+4, -48.6
8.254e-1, 9.678e+3, -1.205e+4, 1.546e+4, -51.2
6.813e-1, 1.011e+4, -1.379e+4, 1.710e+4, -53.8
5.623e-1, 1.061e+4, -1.583e+4, 1.906e+4, -56.2
4.642e-1, 1.122e+4, -1.829e+4, 2.145e+4, -58.5
3.831e-1, 1.195e+4, -2.112e+4, 2.427e+4, -60.5
3.162e-1, 1.280e+4, -2.435e+4, 2.751e+4, -62.3
2.610e-1, 1.383e+4, -2.816e+4, 3.138e+4, -63.8
2.154e-1, 1.507e+4, -3.259e+4, 3.590e+4, -65.2
1.778e-1, 1.656e+4, -3.786e+4, 4.132e+4, -66.4
1.468e-1, 1.833e+4, -4.405e+4, 4.771e+4, -67.4
1.212e-1, 2.046e+4, -5.128e+4, 5.521e+4, -68.2
1.000e-1, 2.296e+4, -5.961e+4, 6.388e+4, -68.9

File: V1.0-qianduan-mainline/analysis/ablation/line_a_analysis/stage0_norm/2026.6.11淀粉/2026.6.11淀粉_T21.0C_seq035.txt
June 11, 2026   12:04:28
A.C. Impedance
File: e:\chi_data\Data Source:  Experiment
Instrument Model:  CHI660E
Header: 
Note: 

Init E (V) = 0
High Frequency (Hz) = 1e+6
Low Frequency (Hz) = 0.1
Imp SF
Amplitude (V) = 0.005
Quiet Time (sec) = 2
Cycles (.1-1Hz) = 1

Freq/Hz, Z'/ohm, Z"/ohm, Z/ohm, Phase/deg

8.252e+5, 4.139e+0, 1.364e+1, 1.425e+1, 73.1
6.816e+5, 3.542e+0, 1.116e+1, 1.171e+1, 72.4
5.625e+5, 2.964e+0, 9.251e+0, 9.714e+0, 72.2
4.639e+5, 2.716e+0, 7.601e+0, 8.072e+0, 70.3
3.828e+5, 2.530e+0, 6.327e+0, 6.814e+0, 68.2
3.164e+5, 2.426e+0, 5.244e+0, 5.779e+0, 65.2
2.607e+5, 2.328e+0, 4.358e+0, 4.941e+0, 61.9
2.158e+5, 2.251e+0, 3.596e+0, 4.243e+0, 58.0
1.777e+5, 2.193e+0, 2.952e+0, 3.678e+0, 53.4
1.465e+5, 2.154e+0, 2.415e+0, 3.236e+0, 48.3
1.211e+5, 2.113e+0, 1.979e+0, 2.895e+0, 43.1
9.961e+4, 2.088e+0, 1.615e+0, 2.640e+0, 37.7
8.252e+4, 2.064e+0, 1.218e+0, 2.396e+0, 30.5
6.812e+4, 2.044e+0, 8.214e-1, 2.203e+0, 21.9
5.625e+4, 2.034e+0, 5.421e-1, 2.105e+0, 14.9
4.644e+4, 2.033e+0, 3.551e-1, 2.064e+0, 9.9
3.833e+4, 2.038e+0, 2.327e-1, 2.051e+0, 6.5
3.164e+4, 2.047e+0, 1.320e-1, 2.051e+0, 3.7
2.612e+4, 2.058e+0, 3.636e-2, 2.058e+0, 1.0
2.153e+4, 2.072e+0, -6.383e-2, 2.073e+0, -1.8
1.777e+4, 2.087e+0, -1.655e-1, 2.093e+0, -4.5
1.470e+4, 2.103e+0, -2.691e-1, 2.120e+0, -7.3
1.211e+4, 2.123e+0, -3.763e-1, 2.156e+0, -10.0
1.001e+4, 2.146e+0, -4.921e-1, 2.202e+0, -12.9
8.252e+3, 2.171e+0, -6.195e-1, 2.258e+0, -15.9
6.812e+3, 2.202e+0, -7.604e-1, 2.330e+0, -19.1
5.625e+3, 2.239e+0, -9.195e-1, 2.420e+0, -22.3
4.643e+3, 2.291e+0, -1.098e+0, 2.540e+0, -25.6
3.833e+3, 2.355e+0, -1.303e+0, 2.692e+0, -29.0
3.164e+3, 2.424e+0, -1.547e+0, 2.875e+0, -32.6
2.612e+3, 2.498e+0, -1.835e+0, 3.099e+0, -36.3
2.153e+3, 2.579e+0, -2.173e+0, 3.373e+0, -40.1
1.777e+3, 2.672e+0, -2.567e+0, 3.706e+0, -43.9
1.470e+3, 2.780e+0, -3.030e+0, 4.112e+0, -47.5
1.211e+3, 2.908e+0, -3.576e+0, 4.609e+0, -50.9
1.001e+3, 3.058e+0, -4.217e+0, 5.209e+0, -54.0
8.252e+2, 3.235e+0, -4.965e+0, 5.926e+0, -56.9
6.836e+2, 3.447e+0, -5.851e+0, 6.791e+0, -59.5
5.615e+2, 3.701e+0, -6.905e+0, 7.835e+0, -61.8
4.639e+2, 4.007e+0, -8.157e+0, 9.089e+0, -63.8
3.809e+2, 4.368e+0, -9.610e+0, 1.056e+1, -65.6
3.174e+2, 4.797e+0, -1.132e+1, 1.230e+1, -67.0
2.588e+2, 5.310e+0, -1.334e+1, 1.436e+1, -68.3
2.148e+2, 5.925e+0, -1.571e+1, 1.679e+1, -69.3
1.758e+2, 6.651e+0, -1.846e+1, 1.962e+1, -70.2
1.465e+2, 7.494e+0, -2.160e+1, 2.287e+1, -70.9
1.221e+2, 8.550e+0, -2.547e+1, 2.687e+1, -71.4
9.766e+1, 9.850e+0, -2.993e+1, 3.151e+1, -71.8
8.254e+1, 1.134e+1, -3.496e+1, 3.675e+1, -72.0
6.813e+1, 1.300e+1, -4.091e+1, 4.293e+1, -72.4
5.623e+1, 1.485e+1, -4.790e+1, 5.015e+1, -72.8
4.642e+1, 1.697e+1, -5.614e+1, 5.865e+1, -73.2
3.831e+1, 1.941e+1, -6.586e+1, 6.866e+1, -73.6
3.162e+1, 2.218e+1, -7.730e+1, 8.042e+1, -74.0
2.610e+1, 2.530e+1, -9.072e+1, 9.418e+1, -74.4
2.154e+1, 2.877e+1, -1.065e+2, 1.104e+2, -74.9
1.778e+1, 3.268e+1, -1.253e+2, 1.295e+2, -75.4
1.468e+1, 3.711e+1, -1.477e+2, 1.523e+2, -75.9
1.212e+1, 4.211e+1, -1.741e+2, 1.791e+2, -76.4
1.000e+1, 4.785e+1, -2.054e+2, 2.109e+2, -76.9
8.254e+0, 5.430e+1, -2.428e+2, 2.488e+2, -77.4
6.813e+0, 6.132e+1, -2.877e+2, 2.941e+2, -78.0
5.623e+0, 6.906e+1, -3.413e+2, 3.483e+2, -78.6
4.642e+0, 7.770e+1, -4.057e+2, 4.130e+2, -79.2
3.831e+0, 8.773e+1, -4.825e+2, 4.904e+2, -79.7
3.162e+0, 9.921e+1, -5.750e+2, 5.835e+2, -80.2
2.610e+0, 1.130e+2, -6.860e+2, 6.952e+2, -80.6
2.154e+0, 1.278e+2, -8.210e+2, 8.309e+2, -81.2
1.778e+0, 1.446e+2, -9.838e+2, 9.943e+2, -81.6
1.468e+0, 1.677e+2, -1.177e+3, 1.189e+3, -81.9
1.212e+0, 1.993e+2, -1.410e+3, 1.424e+3, -82.0
1.000e+0, 2.407e+2, -1.679e+3, 1.696e+3, -81.8
8.254e-1, 2.957e+2, -1.989e+3, 2.011e+3, -81.5
6.813e-1, 3.657e+2, -2.358e+3, 2.386e+3, -81.2
5.623e-1, 4.509e+2, -2.799e+3, 2.835e+3, -80.8
4.642e-1, 5.585e+2, -3.324e+3, 3.371e+3, -80.5
3.831e-1, 6.956e+2, -3.947e+3, 4.007e+3, -80.0
3.162e-1, 8.728e+2, -4.681e+3, 4.762e+3, -79.4
2.610e-1, 1.101e+3, -5.545e+3, 5.653e+3, -78.8
2.154e-1, 1.392e+3, -6.556e+3, 6.703e+3, -78.0
1.778e-1, 1.764e+3, -7.727e+3, 7.926e+3, -77.1
1.468e-1, 2.235e+3, -9.052e+3, 9.324e+3, -76.1
1.212e-1, 2.818e+3, -1.060e+4, 1.097e+4, -75.1
1.000e-1, 3.517e+3, -1.240e+4, 1.289e+4, -74.2

File: V1.0-qianduan-mainline/analysis/ablation/line_a_analysis/stage0_norm/2026.6.11淀粉/2026.6.11淀粉_T9.0C_seq038.txt
June 11, 2026   13:08:24
A.C. Impedance
File: e:\chi_data\Data Source:  Experiment
Instrument Model:  CHI660E
Header: 
Note: 

Init E (V) = 0
High Frequency (Hz) = 1e+6
Low Frequency (Hz) = 0.1
Imp SF
Amplitude (V) = 0.005
Quiet Time (sec) = 2
Cycles (.1-1Hz) = 1

Freq/Hz, Z'/ohm, Z"/ohm, Z/ohm, Phase/deg

8.252e+5, 4.395e+0, 1.361e+1, 1.430e+1, 72.1
6.816e+5, 3.760e+0, 1.108e+1, 1.170e+1, 71.2
5.625e+5, 3.296e+0, 9.206e+0, 9.778e+0, 70.3
4.639e+5, 2.989e+0, 7.553e+0, 8.123e+0, 68.4
3.828e+5, 2.803e+0, 6.305e+0, 6.900e+0, 66.0
3.164e+5, 2.670e+0, 5.224e+0, 5.867e+0, 62.9
2.607e+5, 2.567e+0, 4.341e+0, 5.043e+0, 59.4
2.158e+5, 2.486e+0, 3.581e+0, 4.360e+0, 55.2
1.777e+5, 2.440e+0, 2.942e+0, 3.822e+0, 50.3
1.465e+5, 2.406e+0, 2.405e+0, 3.402e+0, 45.0
1.211e+5, 2.375e+0, 1.968e+0, 3.084e+0, 39.6
9.961e+4, 2.351e+0, 1.602e+0, 2.845e+0, 34.3
8.252e+4, 2.335e+0, 1.299e+0, 2.672e+0, 29.1
6.812e+4, 2.326e+0, 1.037e+0, 2.547e+0, 24.0
5.625e+4, 2.313e+0, 7.469e-1, 2.431e+0, 17.9
4.644e+4, 2.299e+0, 4.532e-1, 2.343e+0, 11.2
3.833e+4, 2.298e+0, 2.399e-1, 2.310e+0, 6.0
3.164e+4, 2.305e+0, 9.213e-2, 2.307e+0, 2.3
2.612e+4, 2.317e+0, -1.580e-2, 2.317e+0, -0.4
2.153e+4, 2.333e+0, -1.148e-1, 2.336e+0, -2.8
1.777e+4, 2.351e+0, -2.113e-1, 2.360e+0, -5.1
1.470e+4, 2.370e+0, -3.162e-1, 2.391e+0, -7.6
1.211e+4, 2.393e+0, -4.318e-1, 2.431e+0, -10.2
1.001e+4, 2.418e+0, -5.606e-1, 2.482e+0, -13.1
8.252e+3, 2.456e+0, -6.940e-1, 2.552e+0, -15.8
6.812e+3, 2.507e+0, -8.384e-1, 2.644e+0, -18.5
5.625e+3, 2.559e+0, -1.011e+0, 2.751e+0, -21.6
4.643e+3, 2.613e+0, -1.214e+0, 2.882e+0, -24.9
3.833e+3, 2.672e+0, -1.454e+0, 3.042e+0, -28.6
3.164e+3, 2.739e+0, -1.731e+0, 3.240e+0, -32.3
2.612e+3, 2.815e+0, -2.053e+0, 3.484e+0, -36.1
2.153e+3, 2.905e+0, -2.428e+0, 3.786e+0, -39.9
1.777e+3, 3.011e+0, -2.868e+0, 4.158e+0, -43.6
1.470e+3, 3.135e+0, -3.383e+0, 4.612e+0, -47.2
1.211e+3, 3.278e+0, -3.988e+0, 5.162e+0, -50.6
1.001e+3, 3.447e+0, -4.698e+0, 5.826e+0, -53.7
8.252e+2, 3.645e+0, -5.529e+0, 6.622e+0, -56.6
6.836e+2, 3.881e+0, -6.517e+0, 7.585e+0, -59.2
5.615e+2, 4.162e+0, -7.690e+0, 8.744e+0, -61.6
4.639e+2, 4.497e+0, -9.083e+0, 1.014e+1, -63.7
3.809e+2, 4.890e+0, -1.070e+1, 1.177e+1, -65.4
3.174e+2, 5.361e+0, -1.262e+1, 1.371e+1, -67.0
2.588e+2, 5.925e+0, -1.487e+1, 1.600e+1, -68.3
2.148e+2, 6.601e+0, -1.752e+1, 1.872e+1, -69.3
1.758e+2, 7.417e+0, -2.063e+1, 2.192e+1, -70.2
1.465e+2, 8.368e+0, -2.418e+1, 2.558e+1, -70.9
1.221e+2, 9.540e+0, -2.852e+1, 3.008e+1, -71.5
9.766e+1, 1.100e+1, -3.352e+1, 3.528e+1, -71.8
8.254e+1, 1.270e+1, -3.915e+1, 4.116e+1, -72.0
6.813e+1, 1.463e+1, -4.582e+1, 4.810e+1, -72.3
5.623e+1, 1.680e+1, -5.363e+1, 5.620e+1, -72.6
4.642e+1, 1.929e+1, -6.283e+1, 6.572e+1, -72.9
3.831e+1, 2.217e+1, -7.366e+1, 7.693e+1, -73.2
3.162e+1, 2.551e+1, -8.637e+1, 9.006e+1, -73.5
2.610e+1, 2.932e+1, -1.012e+2, 1.054e+2, -73.8
2.154e+1, 3.360e+1, -1.186e+2, 1.233e+2, -74.2
1.778e+1, 3.841e+1, -1.392e+2, 1.444e+2, -74.6
1.468e+1, 4.381e+1, -1.636e+2, 1.694e+2, -75.0
1.212e+1, 4.983e+1, -1.924e+2, 1.988e+2, -75.5
1.000e+1, 5.667e+1, -2.264e+2, 2.334e+2, -76.0
8.254e+0, 6.430e+1, -2.670e+2, 2.746e+2, -76.5
6.813e+0, 7.253e+1, -3.153e+2, 3.235e+2, -77.0
5.623e+0, 8.141e+1, -3.731e+2, 3.818e+2, -77.7
4.642e+0, 9.106e+1, -4.424e+2, 4.517e+2, -78.4
3.831e+0, 1.021e+2, -5.252e+2, 5.350e+2, -79.0
3.162e+0, 1.145e+2, -6.249e+2, 6.353e+2, -79.6
2.610e+0, 1.289e+2, -7.447e+2, 7.557e+2, -80.2
2.154e+0, 1.433e+2, -8.909e+2, 9.024e+2, -80.9
1.778e+0, 1.591e+2, -1.068e+3, 1.079e+3, -81.5
1.468e+0, 1.812e+2, -1.277e+3, 1.290e+3, -81.9
1.212e+0, 2.115e+2, -1.530e+3, 1.544e+3, -82.1
1.000e+0, 2.506e+2, -1.821e+3, 1.838e+3, -82.2
8.254e-1, 3.023e+2, -2.158e+3, 2.179e+3, -82.0
6.813e-1, 3.681e+2, -2.559e+3, 2.586e+3, -81.8
5.623e-1, 4.473e+2, -3.041e+3, 3.074e+3, -81.6
4.642e-1, 5.437e+2, -3.617e+3, 3.658e+3, -81.5
3.831e-1, 6.656e+2, -4.304e+3, 4.355e+3, -81.2
3.162e-1, 8.209e+2, -5.120e+3, 5.185e+3, -80.9
2.610e-1, 1.020e+3, -6.085e+3, 6.170e+3, -80.5
2.154e-1, 1.276e+3, -7.223e+3, 7.335e+3, -80.0
1.778e-1, 1.603e+3, -8.556e+3, 8.705e+3, -79.4
1.468e-1, 2.014e+3, -1.009e+4, 1.029e+4, -78.7
1.212e-1, 2.541e+3, -1.190e+4, 1.217e+4, -77.9
1.000e-1, 3.196e+3, -1.401e+4, 1.437e+4, -77.1

File: V1.0-qianduan-mainline/analysis/ablation/line_a_analysis/stage0_norm/2026.6.13淀粉/2026.6.13淀粉_T-41.0C_seq012.txt
June 13, 2026   03:42:57
A.C. Impedance
File: e:\chi_data\Data Source:  Experiment
Instrument Model:  CHI660E
Header: 
Note: 

Init E (V) = 0
High Frequency (Hz) = 1e+6
Low Frequency (Hz) = 0.1
Imp SF
Amplitude (V) = 0.005
Quiet Time (sec) = 2
Cycles (.1-1Hz) = 1

Freq/Hz, Z'/ohm, Z"/ohm, Z/ohm, Phase/deg

8.252e+5, 2.495e+1, 1.147e+1, 2.746e+1, 24.7
6.816e+5, 2.434e+1, 8.851e+0, 2.590e+1, 20.0
5.625e+5, 2.361e+1, 7.392e+0, 2.474e+1, 17.4
4.639e+5, 2.355e+1, 5.886e+0, 2.427e+1, 14.0
3.828e+5, 2.351e+1, 4.935e+0, 2.402e+1, 11.9
3.164e+5, 2.357e+1, 4.045e+0, 2.391e+1, 9.7
2.607e+5, 2.355e+1, 3.366e+0, 2.379e+1, 8.1
2.158e+5, 2.354e+1, 2.749e+0, 2.370e+1, 6.7
1.777e+5, 2.355e+1, 2.178e+0, 2.366e+1, 5.3
1.465e+5, 2.357e+1, 1.701e+0, 2.363e+1, 4.1
1.211e+5, 2.351e+1, 1.397e+0, 2.355e+1, 3.4
9.961e+4, 2.347e+1, 1.150e+0, 2.350e+1, 2.8
8.252e+4, 2.346e+1, 9.520e-1, 2.348e+1, 2.3
6.812e+4, 2.346e+1, 7.585e-1, 2.347e+1, 1.9
5.625e+4, 2.345e+1, 5.629e-1, 2.345e+1, 1.4
4.644e+4, 2.345e+1, 3.475e-1, 2.345e+1, 0.8
3.833e+4, 2.348e+1, 1.281e-1, 2.348e+1, 0.3
3.164e+4, 2.352e+1, -6.174e-2, 2.352e+1, -0.2
2.612e+4, 2.358e+1, -2.145e-1, 2.358e+1, -0.5
2.153e+4, 2.363e+1, -3.688e-1, 2.363e+1, -0.9
1.777e+4, 2.367e+1, -5.225e-1, 2.368e+1, -1.3
1.470e+4, 2.372e+1, -7.040e-1, 2.373e+1, -1.7
1.211e+4, 2.377e+1, -9.157e-1, 2.379e+1, -2.2
1.001e+4, 2.382e+1, -1.142e+0, 2.385e+1, -2.7
8.252e+3, 2.387e+1, -1.388e+0, 2.391e+1, -3.3
6.812e+3, 2.392e+1, -1.665e+0, 2.397e+1, -4.0
5.625e+3, 2.400e+1, -1.991e+0, 2.408e+1, -4.7
4.643e+3, 2.410e+1, -2.369e+0, 2.422e+1, -5.6
3.833e+3, 2.421e+1, -2.814e+0, 2.438e+1, -6.6
3.164e+3, 2.434e+1, -3.336e+0, 2.457e+1, -7.8
2.612e+3, 2.449e+1, -3.953e+0, 2.481e+1, -9.2
2.153e+3, 2.470e+1, -4.661e+0, 2.514e+1, -10.7
1.777e+3, 2.494e+1, -5.484e+0, 2.554e+1, -12.4
1.470e+3, 2.521e+1, -6.473e+0, 2.603e+1, -14.4
1.211e+3, 2.551e+1, -7.649e+0, 2.663e+1, -16.7
1.001e+3, 2.585e+1, -9.019e+0, 2.737e+1, -19.2
8.252e+2, 2.624e+1, -1.061e+1, 2.830e+1, -22.0
6.836e+2, 2.669e+1, -1.252e+1, 2.948e+1, -25.1
5.615e+2, 2.722e+1, -1.479e+1, 3.098e+1, -28.5
4.639e+2, 2.784e+1, -1.750e+1, 3.288e+1, -32.1
3.809e+2, 2.856e+1, -2.064e+1, 3.524e+1, -35.9
3.174e+2, 2.940e+1, -2.438e+1, 3.819e+1, -39.7
2.588e+2, 3.039e+1, -2.881e+1, 4.187e+1, -43.5
2.148e+2, 3.156e+1, -3.407e+1, 4.644e+1, -47.2
1.758e+2, 3.291e+1, -4.024e+1, 5.199e+1, -50.7
1.465e+2, 3.446e+1, -4.730e+1, 5.852e+1, -53.9
1.221e+2, 3.640e+1, -5.601e+1, 6.679e+1, -57.0
9.766e+1, 3.890e+1, -6.614e+1, 7.673e+1, -59.5
8.254e+1, 4.188e+1, -7.770e+1, 8.826e+1, -61.7
6.813e+1, 4.530e+1, -9.153e+1, 1.021e+2, -63.7
5.623e+1, 4.921e+1, -1.078e+2, 1.185e+2, -65.5
4.642e+1, 5.386e+1, -1.272e+2, 1.382e+2, -67.1
3.831e+1, 5.943e+1, -1.502e+2, 1.615e+2, -68.4
3.162e+1, 6.597e+1, -1.772e+2, 1.890e+2, -69.6
2.610e+1, 7.363e+1, -2.086e+2, 2.212e+2, -70.6
2.154e+1, 8.254e+1, -2.455e+2, 2.590e+2, -71.4
1.778e+1, 9.285e+1, -2.889e+2, 3.035e+2, -72.2
1.468e+1, 1.048e+2, -3.399e+2, 3.557e+2, -72.9
1.212e+1, 1.186e+2, -4.001e+2, 4.173e+2, -73.5
1.000e+1, 1.349e+2, -4.712e+2, 4.901e+2, -74.0
8.254e+0, 1.538e+2, -5.554e+2, 5.763e+2, -74.5
6.813e+0, 1.750e+2, -6.552e+2, 6.782e+2, -75.0
5.623e+0, 1.992e+2, -7.732e+2, 7.985e+2, -75.6
4.642e+0, 2.267e+2, -9.131e+2, 9.408e+2, -76.1
3.831e+0, 2.584e+2, -1.079e+3, 1.109e+3, -76.5
3.162e+0, 2.944e+2, -1.276e+3, 1.309e+3, -77.0
2.610e+0, 3.357e+2, -1.511e+3, 1.547e+3, -77.5
2.154e+0, 3.771e+2, -1.798e+3, 1.837e+3, -78.2
1.778e+0, 4.217e+2, -2.141e+3, 2.182e+3, -78.9
1.468e+0, 4.782e+2, -2.538e+3, 2.583e+3, -79.3
1.212e+0, 5.492e+2, -2.999e+3, 3.048e+3, -79.6
1.000e+0, 6.379e+2, -3.539e+3, 3.596e+3, -79.8
8.254e-1, 7.428e+2, -4.175e+3, 4.240e+3, -79.9
6.813e-1, 8.586e+2, -4.925e+3, 5.000e+3, -80.1
5.623e-1, 9.861e+2, -5.818e+3, 5.901e+3, -80.4
4.642e-1, 1.131e+3, -6.880e+3, 6.973e+3, -80.7
3.831e-1, 1.298e+3, -8.147e+3, 8.249e+3, -80.9
3.162e-1, 1.493e+3, -9.659e+3, 9.774e+3, -81.2
2.610e-1, 1.724e+3, -1.146e+4, 1.159e+4, -81.4
2.154e-1, 1.989e+3, -1.360e+4, 1.375e+4, -81.7
1.778e-1, 2.300e+3, -1.615e+4, 1.631e+4, -81.9
1.468e-1, 2.654e+3, -1.914e+4, 1.933e+4, -82.1
1.212e-1, 3.080e+3, -2.276e+4, 2.296e+4, -82.3
1.000e-1, 3.594e+3, -2.705e+4, 2.729e+4, -82.4

File: V1.0-qianduan-mainline/analysis/ablation/line_a_analysis/stage0_norm/2026.6.13淀粉/2026.6.13淀粉_T-47.0C_seq014.txt
June 13, 2026   04:10:07
A.C. Impedance
File: e:\chi_data\Data Source:  Experiment
Instrument Model:  CHI660E
Header: 
Note: 

Init E (V) = 0
High Frequency (Hz) = 1e+6
Low Frequency (Hz) = 0.1
Imp SF
Amplitude (V) = 0.005
Quiet Time (sec) = 2
Cycles (.1-1Hz) = 1

Freq/Hz, Z'/ohm, Z"/ohm, Z/ohm, Phase/deg

8.252e+5, 3.696e+1, 1.121e+1, 3.862e+1, 16.9
6.816e+5, 3.693e+1, 8.511e+0, 3.790e+1, 13.0
5.625e+5, 3.649e+1, 7.040e+0, 3.716e+1, 10.9
4.639e+5, 3.660e+1, 5.542e+0, 3.702e+1, 8.6
3.828e+5, 3.670e+1, 4.633e+0, 3.699e+1, 7.2
3.164e+5, 3.687e+1, 3.786e+0, 3.706e+1, 5.9
2.607e+5, 3.698e+1, 3.132e+0, 3.711e+1, 4.8
2.158e+5, 3.706e+1, 2.541e+0, 3.715e+1, 3.9
1.777e+5, 3.710e+1, 1.937e+0, 3.715e+1, 3.0
1.465e+5, 3.713e+1, 1.447e+0, 3.716e+1, 2.2
1.211e+5, 3.709e+1, 2.441e+0, 3.717e+1, 3.8
9.961e+4, 3.708e+1, 4.012e+0, 3.730e+1, 6.2
8.252e+4, 3.709e+1, 4.594e+0, 3.737e+1, 7.1
6.812e+4, 3.707e+1, 4.328e+0, 3.733e+1, 6.7
5.625e+4, 3.708e+1, 3.494e+0, 3.725e+1, 5.4
4.644e+4, 3.712e+1, 2.611e+0, 3.721e+1, 4.0
3.833e+4, 3.719e+1, 1.851e+0, 3.724e+1, 2.8
3.164e+4, 3.729e+1, 1.307e+0, 3.732e+1, 2.0
2.612e+4, 3.736e+1, 8.726e-1, 3.737e+1, 1.3
2.153e+4, 3.740e+1, 5.413e-1, 3.741e+1, 0.8
1.777e+4, 3.749e+1, 2.376e-1, 3.749e+1, 0.4
1.470e+4, 3.758e+1, -8.723e-2, 3.758e+1, -0.1
1.211e+4, 3.765e+1, -4.147e-1, 3.766e+1, -0.6
1.001e+4, 3.772e+1, -7.724e-1, 3.773e+1, -1.2
8.252e+3, 3.779e+1, -1.139e+0, 3.781e+1, -1.7
6.812e+3, 3.788e+1, -1.517e+0, 3.791e+1, -2.3
5.625e+3, 3.798e+1, -1.937e+0, 3.803e+1, -2.9
4.643e+3, 3.810e+1, -2.403e+0, 3.818e+1, -3.6
3.833e+3, 3.825e+1, -2.928e+0, 3.836e+1, -4.4
3.164e+3, 3.841e+1, -3.525e+0, 3.857e+1, -5.2
2.612e+3, 3.860e+1, -4.218e+0, 3.882e+1, -6.2
2.153e+3, 3.881e+1, -5.037e+0, 3.913e+1, -7.4
1.777e+3, 3.905e+1, -5.986e+0, 3.950e+1, -8.7
1.470e+3, 3.933e+1, -7.091e+0, 3.997e+1, -10.2
1.211e+3, 3.967e+1, -8.385e+0, 4.055e+1, -11.9
1.001e+3, 4.006e+1, -9.869e+0, 4.125e+1, -13.8
8.252e+2, 4.050e+1, -1.159e+1, 4.213e+1, -16.0
6.836e+2, 4.102e+1, -1.368e+1, 4.324e+1, -18.4
5.615e+2, 4.162e+1, -1.617e+1, 4.465e+1, -21.2
4.639e+2, 4.234e+1, -1.913e+1, 4.646e+1, -24.3
3.809e+2, 4.317e+1, -2.257e+1, 4.871e+1, -27.6
3.174e+2, 4.413e+1, -2.664e+1, 5.155e+1, -31.1
2.588e+2, 4.525e+1, -3.145e+1, 5.510e+1, -34.8
2.148e+2, 4.656e+1, -3.715e+1, 5.956e+1, -38.6
1.758e+2, 4.808e+1, -4.383e+1, 6.506e+1, -42.3
1.465e+2, 4.981e+1, -5.146e+1, 7.161e+1, -45.9
1.221e+2, 5.191e+1, -6.091e+1, 8.003e+1, -49.6
9.766e+1, 5.458e+1, -7.191e+1, 9.028e+1, -52.8
8.254e+1, 5.777e+1, -8.444e+1, 1.023e+2, -55.6
6.813e+1, 6.140e+1, -9.948e+1, 1.169e+2, -58.3
5.623e+1, 6.559e+1, -1.174e+2, 1.345e+2, -60.8
4.642e+1, 7.056e+1, -1.387e+2, 1.557e+2, -63.0
3.831e+1, 7.646e+1, -1.639e+2, 1.809e+2, -65.0
3.162e+1, 8.341e+1, -1.936e+2, 2.108e+2, -66.7
2.610e+1, 9.168e+1, -2.283e+2, 2.460e+2, -68.1
2.154e+1, 1.015e+2, -2.690e+2, 2.875e+2, -69.3
1.778e+1, 1.131e+2, -3.167e+2, 3.363e+2, -70.3
1.468e+1, 1.265e+2, -3.727e+2, 3.936e+2, -71.3
1.212e+1, 1.421e+2, -4.386e+2, 4.611e+2, -72.0
1.000e+1, 1.608e+2, -5.164e+2, 5.409e+2, -72.7
8.254e+0, 1.823e+2, -6.084e+2, 6.352e+2, -73.3
6.813e+0, 2.067e+2, -7.171e+2, 7.463e+2, -73.9
5.623e+0, 2.342e+2, -8.456e+2, 8.774e+2, -74.5
4.642e+0, 2.652e+2, -9.987e+2, 1.033e+3, -75.1
3.831e+0, 3.014e+2, -1.179e+3, 1.217e+3, -75.7
3.162e+0, 3.424e+2, -1.394e+3, 1.435e+3, -76.2
2.610e+0, 3.900e+2, -1.649e+3, 1.694e+3, -76.7
2.154e+0, 4.387e+2, -1.958e+3, 2.007e+3, -77.4
1.778e+0, 4.916e+2, -2.329e+3, 2.380e+3, -78.1
1.468e+0, 5.587e+2, -2.758e+3, 2.814e+3, -78.5
1.212e+0, 6.422e+2, -3.257e+3, 3.320e+3, -78.8
1.000e+0, 7.470e+2, -3.840e+3, 3.912e+3, -79.0
8.254e-1, 8.701e+2, -4.523e+3, 4.605e+3, -79.1
6.813e-1, 1.009e+3, -5.322e+3, 5.417e+3, -79.3
5.623e-1, 1.163e+3, -6.272e+3, 6.379e+3, -79.5
4.642e-1, 1.337e+3, -7.402e+3, 7.522e+3, -79.8
3.831e-1, 1.533e+3, -8.748e+3, 8.881e+3, -80.1
3.162e-1, 1.758e+3, -1.035e+4, 1.050e+4, -80.4
2.610e-1, 2.018e+3, -1.225e+4, 1.241e+4, -80.6
2.154e-1, 2.318e+3, -1.452e+4, 1.470e+4, -80.9
1.778e-1, 2.663e+3, -1.720e+4, 1.741e+4, -81.2
1.468e-1, 3.072e+3, -2.040e+4, 2.063e+4, -81.4
1.212e-1, 3.565e+3, -2.421e+4, 2.447e+4, -81.6
1.000e-1, 4.139e+3, -2.865e+4, 2.895e+4, -81.8
