Repository: LJZ-sudo/acid-in-clay-close

# Closed-Loop EIS 分析子项目（2026 清理版）

本目录是 **EIS 自驱动闭环分析系统 + 论文图表/结果** 的主代码仓。  
旧版本代码和历史输出会逐步移动到 `archive_*` 目录，仅作参考。

---

## 1. 当前系统的四个核心目标

1. **方法可靠性**：  
   从 CHI 原始 EIS 数据自动完成 Rb 拟合、导电率计算和多段 Arrhenius 分析，证明自动结果物理合理，并优于传统低分辨率/两段拟合基线。

2. **自驱动相变检测与采样优化**：  
   在线分析 EIS 曲线和导电率变化，实时检测相变/机制转变区域，在 3 K 粗步长与 1 K 精细步长之间自动切换。

3. **AI 机理 + 新材料/下一步实验指导**：  
   基于 Phase 1/3 结果和材料知识库生成深度机理报告，提出机理假设、新配比/新材料预测，并给出可直接执行的后续实验建议。

4. **我们的系统 vs 商用大模型**：  
   对比“带闭环 + ML + 知识库的 Agent 报告”和“直接调用商用大模型”的机制分析质量，在机理深度、数据利用、实验可操作性等维度展示优势。

---

## 2. 运行入口（目前仍在使用）

### 2.1 Phase 3 全流程（基于 Phase 1 结果）

在 `V1.0-qianduan/close/` 目录下：

```bash
cd close
python phase3/run_all.py
```

`run_all.py` 顺序调用：

1. `step1_data_preparation.py`
2. `step2_train_models.py`
3. `step3_confinement_analysis.py`
4. `step4_ml_ai_validation.py`
5. `step_meyer_neldel.py`
6. `step6_cross_material.py`
7. `step5_final_report.py`

输出写入 `close/output/phase3_results/`，用于论文主结果和 AI 报告的定量输入。

> 说明：Phase 1（原始 EIS → Rb → Arrhenius 分段）在主项目中已完成，这里主要复用 `specific_conductance/` 中的实现。算法细节见 `paper/SI_table/SI_Note2_Arrhenius_segmentation.md`。

### 2.2 自驱动闭环 & 相变检测

**完整闭环处理（已有 CHI 数据）：**

```bash
cd close
python auto_control/run_closed_loop.py \
  --data-dir E:\chi_data \
  --config experiment_data/experiment_data.json \
  --thickness 0.01 \
  --area 1.0 \
  --min-points 5 \
  --output-dir experiment_data \
  --bundle-report
```

功能概览：

- 扫描 `E:\chi_data` 内 CHI 输出文件；
- 自动完成数据读取 → Rb 半圆拟合 → 导电率计算；
- 对成功点做 Arrhenius 分段分析；

# analysis/ — 研究分析代码包（原顶层 research/ 代码，2026-07-05 并入主线）

> 结构与逐文件状态文档（生成于 2026-07-05，基于代码级核查）。
> I/O 约定：读 `experiments/data/`（lineA_*/lineB_* 数据集）与 `experiments/runs/`，写 `experiments/results/`。代码内锚定方式：先向上找 `V1.0-qianduan-mainline` 再取 `parent / "experiments"`。
> 结论：**83 个 .py 无 LEGACY/SUPERSEDED 文件**；分三类——生产接线的库、可重跑的分析脚本、和一次性里程碑验证脚本（p2–p21 / pH1–pH4，属"已完成使命但作为证据保留"）。

## 0. 分类图例

- **✅ 库（生产/测试接线）**：被 backend_api 或 tests/ 直接 import；
- **▶️ 现役脚本**：可重跑的分析/出图工具（多数被 `sensitivity_jobs` 以 `python -m analysis....` 提示引用）；
- **📌 一次性验证**：p*/pH* 系列，验证某个硬化里程碑，产物固化在 `experiments/results/`，脚本保留作可追溯证据。

## 1. 逐子包说明

### stage0_v2/ — v2 重分析核心（M0 版本化/溯源/冻结）
```
versions.py                 # ✅ 库 · M0 溯源核心：git 锚、configs/*.yaml 的 sha256 注入、freeze_legacy_manifest（legacy_freeze_manifest.json 由它生成）
raw_loader.py               # ✅ 库 · 数据集发现/加载（experiments/data 下 lineA_*/lineB_*）
conductivity_uncertainty.py # ✅ 库 · σ 不确定度（tests/test_conductivity_uncertainty.py 覆盖）
repro_floor_variance.py     # ✅ 库 · 复现地板方差（tests/test_repro_floor_probability.py 覆盖）
arrhenius_robust.py         # ▶️ 脚本 · 稳健 Arrhenius（sensitivity_jobs 提示 python -m analysis.stage0_v2.arrhenius_robust）
breakpoint_uncertainty.py   # ▶️ 脚本 · 断点不确定度
rb_method_invariance.py     # ▶️ 脚本 · Rb 方法不变性
synthetic_validation.py     # ▶️ 脚本 · 合成校验
identifiability_v2.py       # ▶️ 脚本 · 可辨识性 v2
README.md                   # 子包自带说明
legacy_freeze_manifest.json # 🧊 冻结产物 · 遗留物 hash 清单（prospective-release 冻结件）
```

### epistemic/ — 认知治理（生产接线）
全部 6 个模块为 **✅ 库**：`hardware_adapter.py` 以 sys.path 注入 `analysis/` 后 opt-in 导入（active_design canary、impedance 前向校验、falsification_market、stage3 live 桥等）。

### calibration/ — 校准
`repro_and_calibration.py`、`repro_full_calibration.py` 为 ✅ 库/▶️ 脚本双用；其余为 ▶️ 现役脚本。README.md 自带。

### evaluation/
`policy_ablation.py` # ✅ 库 ·（tests/test_policy_ablation.py 覆盖）策略消融，写 experiments/results/。

### regularity/ / replay/ / figures/ / analysis_scripts/
全部 ▶️ 现役脚本：
- `regularity/build_regularity.py`：规律性证据构建（读 experiments/data）；
- ~~`drt/`~~：已于 2026-07-05 下线归档（实测 DRT 不可行，59/59 点 R²<0）→ `archive/drt_decommissioned_20260705/drt_negative_result/`;
- `replay/`：run 证据回放（README.md 自带）；
- `figures/`：手稿图表生成；
- `analysis_scripts/`：杂项分析（含 `b_track_live_fulltemp.py` 全温程分析、`bind_evidence.py` 证据绑定等）；
- `natfig.py`（包根）：✅ 库 · Nature 风格出图工具，被 figures/ 与手稿脚本复用。

### ablation/ — M6/M7/M8 消融 + 线 A 冻结验证
```
m6_ablation.py + m6_*.py    # ▶️ 脚本 · M6 选择器消融（5 变体，直接 import s8_stage3；参照冻结的 20260607_openrouter_publication_v2）
m7_full_ablation.py + m7_*  # ▶️ 脚本 · M7 证据治理消融（3 臂 × 5 种子，S09 不同证据池；产物写 ablation/m7_full/）
m8_s10_ranking.py + m8_*    # ▶️ 脚本 · M8 S10 排序消融（干扰候选注入）；m8_critic_memory_loop.py 走 Tier-3 agentic 环
line_a_verdict.py           # ▶️ 脚本 · 线 A 预注册预测判定
line_a_analysis/            # 🧊 冻结产物 · 线 A 验证证据（文本/JSON）
```
注意：本子包的产物直接写在 `ablation/` 内部（历史约定），不写 experiments/results/。

### verification/ — 里程碑验证脚本（25 个）
全部 📌 一次性验证，按里程碑编号 p2–p21、pH1–pH4（如 `p9_stage3_live_verify.py` 用真 run 事件驱动 stage3 live 桥、`p10_epistemic_verify.py`、`p11_impedance_forward_verify.py`、`p19_count_precision_verify.py`）。其中 7 个的产物固化在 `experiments/results/epistemic_out/`、`experiments/results/p9_stage3_out/`。脚本保留 = 证据可复跑，不建议删除或"归档走"。

## 2. 消费关系速查

| 消费者 | 依赖 |
|---|---|
| backend_api/services/hardware_adapter.py | epistemic/（opt-in 全套） |
| backend_api/services/sensitivity_jobs.py | 读 experiments/results/，缺件提示 `python -m analysis.stage0_v2.*` |
| tests/（3 个） | stage0_v2.conductivity_uncertainty、stage0_v2.repro_floor_variance、evaluation.policy_ablation |

File: V1.0-qianduan-mainline/analysis/ablation/line_a_analysis/stage0_norm/2026.6.11淀粉/2026.6.11淀粉_T-12.0C_seq001.txt
June 11, 2026   14:42:18
A.C. Impedance
File: e:\chi_data\Data Source:  Experiment
Instrument Model:  CHI660E
Header: 
Note: 

Init E (V) = 0
High Frequency (Hz) = 1e+6
Low Frequency (Hz) = 0.1
Imp SF
Amplitude (V) = 0.005
Quiet Time (sec) = 2
Cycles (.1-1Hz) = 1

Freq/Hz, Z'/ohm, Z"/ohm, Z/ohm, Phase/deg

8.252e+5, 5.871e+0, 1.341e+1, 1.463e+1, 66.3
6.816e+5, 5.292e+0, 1.096e+1, 1.217e+1, 64.2
5.625e+5, 4.642e+0, 9.103e+0, 1.022e+1, 63.0
4.639e+5, 4.423e+0, 7.481e+0, 8.690e+0, 59.4
3.828e+5, 4.234e+0, 6.224e+0, 7.528e+0, 55.8
3.164e+5, 4.157e+0, 5.154e+0, 6.621e+0, 51.1
2.607e+5, 4.061e+0, 4.271e+0, 5.893e+0, 46.4
2.158e+5, 3.994e+0, 3.519e+0, 5.323e+0, 41.4
1.777e+5, 3.941e+0, 2.884e+0, 4.884e+0, 36.2
1.465e+5, 3.905e+0, 2.349e+0, 4.557e+0, 31.0
1.211e+5, 3.865e+0, 1.917e+0, 4.314e+0, 26.4
9.961e+4, 3.840e+0, 1.557e+0, 4.143e+0, 22.1
8.252e+4, 3.825e+0, 1.255e+0, 4.025e+0, 18.2
6.812e+4, 3.822e+0, 9.927e-1, 3.949e+0, 14.6
5.625e+4, 3.824e+0, 7.635e-1, 3.900e+0, 11.3
4.644e+4, 3.829e+0, 5.599e-1, 3.869e+0, 8.3
3.833e+4, 3.838e+0, 3.775e-1, 3.857e+0, 5.6
3.164e+4, 3.852e+0, 2.112e-1, 3.857e+0, 3.1
2.612e+4, 3.866e+0, 5.997e-2, 3.866e+0, 0.9
2.153e+4, 3.882e+0, -8.333e-2, 3.883e+0, -1.2
1.777e+4, 3.904e+0, -2.258e-1, 3.911e+0, -3.3
1.470e+4, 3.931e+0, -3.728e-1, 3.948e+0, -5.4
1.211e+4, 3.958e+0, -5.257e-1, 3.993e+0, -7.6
1.001e+4, 3.991e+0, -6.881e-1, 4.050e+0, -9.8
8.252e+3, 4.033e+0, -8.661e-1, 4.125e+0, -12.1
6.812e+3, 4.081e+0, -1.066e+0, 4.218e+0, -14.6
5.625e+3, 4.137e+0, -1.292e+0, 4.334e+0, -17.3
4.643e+3, 4.202e+0, -1.549e+0, 4.479e+0, -20.2
3.833e+3, 4.279e+0, -1.845e+0, 4.659e+0, -23.3
3.164e+3, 4.368e+0, -2.188e+0, 4.885e+0, -26.6
2.612e+3, 4.472e+0, -2.586e+0, 5.166e+0, -30.0
2.153e+3, 4.593e+0, -3.048e+0, 5.512e+0, -33.6
1.777e+3, 4.732e+0, -3.586e+0, 5.938e+0, -37.2
1.470e+3, 4.892e+0, -4.219e+0, 6.460e+0, -40.8
1.211e+3, 5.077e+0, -4.963e+0, 7.100e+0, -44.3
1.001e+3, 5.295e+0, -5.835e+0, 7.879e+0, -47.8
8.252e+2, 5.550e+0, -6.855e+0, 8.820e+0, -51.0
6.836e+2, 5.848e+0, -8.066e+0, 9.963e+0, -54.1
5.615e+2, 6.193e+0, -9.501e+0, 1.134e+1, -56.9
4.639e+2, 6.600e+0, -1.120e+1, 1.300e+1, -59.5
3.809e+2, 7.074e+0, -1.318e+1, 1.496e+1, -61.8
3.174e+2, 7.634e+0, -1.552e+1, 1.729e+1, -63.8
2.588e+2, 8.315e+0, -1.830e+1, 2.010e+1, -65.6
2.148e+2, 9.143e+0, -2.162e+1, 2.347e+1, -67.1
1.758e+2, 1.012e+1, -2.549e+1, 2.742e+1, -68.4
1.465e+2, 1.123e+1, -2.989e+1, 3.193e+1, -69.4
1.221e+2, 1.262e+1, -3.530e+1, 3.749e+1, -70.3
9.766e+1, 1.437e+1, -4.156e+1, 4.397e+1, -70.9
8.254e+1, 1.643e+1, -4.861e+1, 5.131e+1, -71.3
6.813e+1, 1.882e+1, -5.698e+1, 6.001e+1, -71.7
5.623e+1, 2.155e+1, -6.682e+1, 7.021e+1, -72.1
4.642e+1, 2.476e+1, -7.842e+1, 8.223e+1, -72.5
3.831e+1, 2.850e+1, -9.203e+1, 9.635e+1, -72.8
3.162e+1, 3.287e+1, -1.079e+2, 1.128e+2, -73.1
2.610e+1, 3.799e+1, -1.265e+2, 1.321e+2, -73.3
2.154e+1, 4.391e+1, -1.484e+2, 1.547e+2, -73.5
1.778e+1, 5.066e+1, -1.739e+2, 1.811e+2, -73.8
1.468e+1, 5.836e+1, -2.039e+2, 2.121e+2, -74.0
1.212e+1, 6.706e+1, -2.390e+2, 2.483e+2, -74.3
1.000e+1, 7.711e+1, -2.803e+2, 2.907e+2, -74.6
8.254e+0, 8.844e+1, -3.291e+2, 3.408e+2, -75.0
6.813e+0, 1.007e+2, -3.868e+2, 3.997e+2, -75.4
5.623e+0, 1.139e+2, -4.553e+2, 4.693e+2, -76.0
4.642e+0, 1.280e+2, -5.371e+2, 5.521e+2, -76.6
3.831e+0, 1.437e+2, -6.343e+2, 6.504e+2, -77.2
3.162e+0, 1.606e+2, -7.513e+2, 7.682e+2, -77.9
2.610e+0, 1.796e+2, -8.918e+2, 9.097e+2, -78.6
2.154e+0, 1.972e+2, -1.063e+3, 1.082e+3, -79.5
1.778e+0, 2.149e+2, -1.271e+3, 1.289e+3, -80.4
1.468e+0, 2.389e+2, -1.516e+3, 1.535e+3, -81.0
1.212e+0, 2.705e+2, -1.811e+3, 1.831e+3, -81.5
1.000e+0, 3.133e+2, -2.151e+3, 2.173e+3, -81.7
8.254e-1, 3.667e+2, -2.543e+3, 2.569e+3, -81.8
6.813e-1, 4.279e+2, -3.011e+3, 3.041e+3, -81.9
5.623e-1, 4.981e+2, -3.573e+3, 3.607e+3, -82.1
4.642e-1, 5.814e+2, -4.251e+3, 4.290e+3, -82.2
3.831e-1, 6.840e+2, -5.061e+3, 5.107e+3, -82.3
3.162e-1, 8.121e+2, -6.028e+3, 6.082e+3, -82.3
2.610e-1, 9.707e+2, -7.180e+3, 7.245e+3, -82.3
2.154e-1, 1.169e+3, -8.551e+3, 8.630e+3, -82.2
1.778e-1, 1.412e+3, -1.017e+4, 1.027e+4, -82.1
1.468e-1, 1.706e+3, -1.206e+4, 1.218e+4, -81.9
1.212e-1, 2.094e+3, -1.433e+4, 1.448e+4, -81.7
1.000e-1, 2.595e+3, -1.702e+4, 1.722e+4, -81.3

File: V1.0-qianduan-mainline/analysis/ablation/line_a_analysis/stage0_norm/2026.6.11淀粉/2026.6.11淀粉_T-18.0C_seq003.txt
June 11, 2026   15:10:40
A.C. Impedance
File: e:\chi_data\Data Source:  Experiment
Instrument Model:  CHI660E
Header: 
Note: 

Init E (V) = 0
High Frequency (Hz) = 1e+6
Low Frequency (Hz) = 0.1
Imp SF
Amplitude (V) = 0.005
Quiet Time (sec) = 2
Cycles (.1-1Hz) = 1

Freq/Hz, Z'/ohm, Z"/ohm, Z/ohm, Phase/deg

8.252e+5, 6.786e+0, 1.336e+1, 1.498e+1, 63.1
6.816e+5, 6.186e+0, 1.084e+1, 1.248e+1, 60.3
5.625e+5, 5.630e+0, 8.979e+0, 1.060e+1, 57.9
4.639e+5, 5.407e+0, 7.373e+0, 9.143e+0, 53.7
3.828e+5, 5.240e+0, 6.143e+0, 8.074e+0, 49.5
3.164e+5, 5.149e+0, 5.089e+0, 7.240e+0, 44.7
2.607e+5, 5.051e+0, 4.227e+0, 6.587e+0, 39.9
2.158e+5, 4.974e+0, 3.489e+0, 6.076e+0, 35.1
1.777e+5, 4.919e+0, 2.860e+0, 5.690e+0, 30.2
1.465e+5, 4.886e+0, 2.323e+0, 5.410e+0, 25.4
1.211e+5, 4.854e+0, 1.890e+0, 5.209e+0, 21.3
9.961e+4, 4.830e+0, 1.529e+0, 5.067e+0, 17.6
8.252e+4, 4.815e+0, 1.229e+0, 4.969e+0, 14.3
6.812e+4, 4.811e+0, 9.671e-1, 4.907e+0, 11.4
5.625e+4, 4.811e+0, 7.360e-1, 4.867e+0, 8.7
4.644e+4, 4.819e+0, 5.329e-1, 4.849e+0, 6.3
3.833e+4, 4.830e+0, 3.519e-1, 4.843e+0, 4.2
3.164e+4, 4.841e+0, 1.848e-1, 4.845e+0, 2.2
2.612e+4, 4.859e+0, 2.468e-2, 4.859e+0, 0.3
2.153e+4, 4.881e+0, -1.275e-1, 4.883e+0, -1.5
1.777e+4, 4.906e+0, -2.733e-1, 4.913e+0, -3.2
1.470e+4, 4.933e+0, -4.248e-1, 4.951e+0, -4.9
1.211e+4, 4.962e+0, -5.833e-1, 4.996e+0, -6.7
1.001e+4, 4.996e+0, -7.556e-1, 5.053e+0, -8.6
8.252e+3, 5.042e+0, -9.488e-1, 5.130e+0, -10.7
6.812e+3, 5.095e+0, -1.164e+0, 5.227e+0, -12.9
5.625e+3, 5.158e+0, -1.408e+0, 5.347e+0, -15.3
4.643e+3, 5.231e+0, -1.687e+0, 5.496e+0, -17.9
3.833e+3, 5.315e+0, -2.006e+0, 5.681e+0, -20.7
3.164e+3, 5.412e+0, -2.376e+0, 5.910e+0, -23.7
2.612e+3, 5.525e+0, -2.804e+0, 6.196e+0, -26.9
2.153e+3, 5.658e+0, -3.305e+0, 6.553e+0, -30.3
1.777e+3, 5.815e+0, -3.888e+0, 6.995e+0, -33.8
1.470e+3, 5.995e+0, -4.571e+0, 7.539e+0, -37.3
1.211e+3, 6.204e+0, -5.372e+0, 8.206e+0, -40.9
1.001e+3, 6.445e+0, -6.311e+0, 9.020e+0, -44.4
8.252e+2, 6.723e+0, -7.406e+0, 1.000e+1, -47.8
6.836e+2, 7.045e+0, -8.702e+0, 1.120e+1, -51.0
5.615e+2, 7.422e+0, -1.024e+1, 1.265e+1, -54.1
4.639e+2, 7.866e+0, -1.206e+1, 1.440e+1, -56.9
3.809e+2, 8.378e+0, -1.419e+1, 1.647e+1, -59.4
3.174e+2, 8.979e+0, -1.669e+1, 1.895e+1, -61.7
2.588e+2, 9.708e+0, -1.968e+1, 2.194e+1, -63.7
2.148e+2, 1.059e+1, -2.325e+1, 2.555e+1, -65.5
1.758e+2, 1.163e+1, -2.741e+1, 2.978e+1, -67.0
1.465e+2, 1.281e+1, -3.215e+1, 3.461e+1, -68.3
1.221e+2, 1.429e+1, -3.797e+1, 4.057e+1, -69.4
9.766e+1, 1.616e+1, -4.470e+1, 4.753e+1, -70.1
8.254e+1, 1.834e+1, -5.233e+1, 5.545e+1, -70.7
6.813e+1, 2.088e+1, -6.140e+1, 6.485e+1, -71.2
5.623e+1, 2.379e+1, -7.207e+1, 7.590e+1, -71.7
4.642e+1, 2.723e+1, -8.465e+1, 8.892e+1, -72.2
3.831e+1, 3.129e+1, -9.941e+1, 1.042e+2, -72.5
3.162e+1, 3.605e+1, -1.166e+2, 1.221e+2, -72.8
2.610e+1, 4.164e+1, -1.368e+2, 1.430e+2, -73.1
2.154e+1, 4.814e+1, -1.605e+2, 1.676e+2, -73.3
1.778e+1, 5.565e+1, -1.881e+2, 1.962e+2, -73.5
1.468e+1, 6.434e+1, -2.204e+2, 2.296e+2, -73.7
1.212e+1, 7.434e+1, -2.583e+2, 2.688e+2, -73.9
1.000e+1, 8.583e+1, -3.027e+2, 3.147e+2, -74.2
8.254e+0, 9.869e+1, -3.551e+2, 3.686e+2, -74.5
6.813e+0, 1.128e+2, -4.170e+2, 4.320e+2, -74.9
5.623e+0, 1.281e+2, -4.902e+2, 5.067e+2, -75.4
4.642e+0, 1.448e+2, -5.770e+2, 5.949e+2, -75.9
3.831e+0, 1.632e+2, -6.798e+2, 6.991e+2, -76.5
3.162e+0, 1.831e+2, -8.035e+2, 8.241e+2, -77.2
2.610e+0, 2.053e+2, -9.518e+2, 9.737e+2, -77.8
2.154e+0, 2.256e+2, -1.134e+3, 1.156e+3, -78.7
1.778e+0, 2.456e+2, -1.353e+3, 1.375e+3, -79.7
1.468e+0, 2.720e+2, -1.611e+3, 1.634e+3, -80.4
1.212e+0, 3.062e+2, -1.921e+3, 1.945e+3, -80.9
1.000e+0, 3.520e+2, -2.277e+3, 2.304e+3, -81.2
8.254e-1, 4.085e+2, -2.689e+3, 2.719e+3, -81.4
6.813e-1, 4.723e+2, -3.179e+3, 3.213e+3, -81.5
5.623e-1, 5.449e+2, -3.768e+3, 3.807e+3, -81.8
4.642e-1, 6.297e+2, -4.480e+3, 4.524e+3, -82.0
3.831e-1, 7.331e+2, -5.331e+3, 5.381e+3, -82.2
3.162e-1, 8.589e+2, -6.346e+3, 6.403e+3, -82.3
2.610e-1, 1.011e+3, -7.555e+3, 7.623e+3, -82.4
2.154e-1, 1.198e+3, -8.995e+3, 9.075e+3, -82.4
1.778e-1, 1.428e+3, -1.070e+4, 1.080e+4, -82.4
1.468e-1, 1.704e+3, -1.270e+4, 1.282e+4, -82.4
1.212e-1, 2.062e+3, -1.511e+4, 1.525e+4, -82.2
1.000e-1, 2.519e+3, -1.798e+4, 1.816e+4, -82.0

File: V1.0-qianduan-mainline/analysis/ablation/line_a_analysis/stage0_norm/2026.6.13淀粉/2026.6.13淀粉_T-14.0C_seq002.txt
June 13, 2026   01:36:51
A.C. Impedance
File: e:\chi_data\Data Source:  Experiment
Instrument Model:  CHI660E
Header: 
Note: 

Init E (V) = 0
High Frequency (Hz) = 1e+6
Low Frequency (Hz) = 0.1
Imp SF
Amplitude (V) = 0.005
Quiet Time (sec) = 2
Cycles (.1-1Hz) = 1

Freq/Hz, Z'/ohm, Z"/ohm, Z/ohm, Phase/deg

8.252e+5, 7.476e+0, 1.385e+1, 1.574e+1, 61.6
6.816e+5, 6.995e+0, 1.121e+1, 1.322e+1, 58.0
5.625e+5, 6.384e+0, 9.298e+0, 1.128e+1, 55.5
4.639e+5, 6.138e+0, 7.606e+0, 9.774e+0, 51.1
3.828e+5, 5.939e+0, 6.351e+0, 8.695e+0, 46.9
3.164e+5, 5.846e+0, 5.267e+0, 7.868e+0, 42.0
2.607e+5, 5.743e+0, 4.379e+0, 7.222e+0, 37.3
2.158e+5, 5.675e+0, 3.608e+0, 6.725e+0, 32.4
1.777e+5, 5.620e+0, 2.947e+0, 6.346e+0, 27.7
1.465e+5, 5.584e+0, 2.395e+0, 6.076e+0, 23.2
1.211e+5, 5.543e+0, 1.956e+0, 5.878e+0, 19.4
9.961e+4, 5.515e+0, 1.586e+0, 5.739e+0, 16.0
8.252e+4, 5.499e+0, 1.280e+0, 5.646e+0, 13.1
6.812e+4, 5.496e+0, 1.016e+0, 5.589e+0, 10.5
5.625e+4, 5.492e+0, 7.844e-1, 5.548e+0, 8.1
4.644e+4, 5.495e+0, 5.721e-1, 5.525e+0, 5.9
3.833e+4, 5.505e+0, 3.768e-1, 5.518e+0, 3.9
3.164e+4, 5.522e+0, 2.071e-1, 5.526e+0, 2.1
2.612e+4, 5.540e+0, 5.424e-2, 5.541e+0, 0.6
2.153e+4, 5.558e+0, -9.352e-2, 5.558e+0, -1.0
1.777e+4, 5.576e+0, -2.404e-1, 5.582e+0, -2.5
1.470e+4, 5.599e+0, -3.914e-1, 5.613e+0, -4.0
1.211e+4, 5.625e+0, -5.555e-1, 5.652e+0, -5.6
1.001e+4, 5.654e+0, -7.331e-1, 5.702e+0, -7.4
8.252e+3, 5.693e+0, -9.250e-1, 5.768e+0, -9.2
6.812e+3, 5.739e+0, -1.139e+0, 5.851e+0, -11.2
5.625e+3, 5.793e+0, -1.382e+0, 5.955e+0, -13.4
4.643e+3, 5.854e+0, -1.662e+0, 6.086e+0, -15.9
3.833e+3, 5.925e+0, -1.988e+0, 6.250e+0, -18.5
3.164e+3, 6.009e+0, -2.367e+0, 6.458e+0, -21.5
2.612e+3, 6.106e+0, -2.810e+0, 6.721e+0, -24.7
2.153e+3, 6.219e+0, -3.331e+0, 7.055e+0, -28.2
1.777e+3, 6.354e+0, -3.942e+0, 7.477e+0, -31.8
1.470e+3, 6.511e+0, -4.661e+0, 8.007e+0, -35.6
1.211e+3, 6.694e+0, -5.512e+0, 8.671e+0, -39.5
1.001e+3, 6.911e+0, -6.514e+0, 9.497e+0, -43.3
8.252e+2, 7.164e+0, -7.689e+0, 1.051e+1, -47.0
6.836e+2, 7.464e+0, -9.087e+0, 1.176e+1, -50.6
5.615e+2, 7.823e+0, -1.075e+1, 1.329e+1, -53.9
4.639e+2, 8.255e+0, -1.272e+1, 1.516e+1, -57.0
3.809e+2, 8.765e+0, -1.501e+1, 1.738e+1, -59.7
3.174e+2, 9.386e+0, -1.772e+1, 2.005e+1, -62.1
2.588e+2, 1.016e+1, -2.095e+1, 2.328e+1, -64.1
2.148e+2, 1.109e+1, -2.480e+1, 2.716e+1, -65.9
1.758e+2, 1.219e+1, -2.926e+1, 3.170e+1, -67.4
1.465e+2, 1.343e+1, -3.432e+1, 3.686e+1, -68.6
1.221e+2, 1.494e+1, -4.052e+1, 4.319e+1, -69.8
9.766e+1, 1.682e+1, -4.769e+1, 5.057e+1, -70.6
8.254e+1, 1.900e+1, -5.581e+1, 5.896e+1, -71.2
6.813e+1, 2.144e+1, -6.552e+1, 6.894e+1, -71.9
5.623e+1, 2.416e+1, -7.700e+1, 8.070e+1, -72.6
4.642e+1, 2.727e+1, -9.061e+1, 9.462e+1, -73.3
3.831e+1, 3.084e+1, -1.067e+2, 1.111e+2, -73.9
3.162e+1, 3.503e+1, -1.258e+2, 1.306e+2, -74.4
2.610e+1, 3.991e+1, -1.485e+2, 1.537e+2, -75.0
2.154e+1, 4.551e+1, -1.751e+2, 1.809e+2, -75.4
1.778e+1, 5.195e+1, -2.066e+2, 2.131e+2, -75.9
1.468e+1, 5.938e+1, -2.438e+2, 2.509e+2, -76.3
1.212e+1, 6.795e+1, -2.877e+2, 2.956e+2, -76.7
1.000e+1, 7.805e+1, -3.397e+2, 3.486e+2, -77.1
8.254e+0, 8.963e+1, -4.016e+2, 4.115e+2, -77.4
6.813e+0, 1.025e+2, -4.752e+2, 4.862e+2, -77.8
5.623e+0, 1.168e+2, -5.627e+2, 5.747e+2, -78.3
4.642e+0, 1.326e+2, -6.671e+2, 6.802e+2, -78.8
3.831e+0, 1.506e+2, -7.914e+2, 8.056e+2, -79.2
3.162e+0, 1.707e+2, -9.407e+2, 9.561e+2, -79.7
2.610e+0, 1.943e+2, -1.120e+3, 1.136e+3, -80.2
2.154e+0, 2.170e+2, -1.337e+3, 1.355e+3, -80.8
1.778e+0, 2.396e+2, -1.600e+3, 1.617e+3, -81.5
1.468e+0, 2.697e+2, -1.911e+3, 1.930e+3, -82.0
1.212e+0, 3.106e+2, -2.275e+3, 2.296e+3, -82.2
1.000e+0, 3.647e+2, -2.700e+3, 2.724e+3, -82.3
8.254e-1, 4.301e+2, -3.205e+3, 3.233e+3, -82.4
6.813e-1, 5.050e+2, -3.805e+3, 3.838e+3, -82.4
5.623e-1, 5.893e+2, -4.526e+3, 4.564e+3, -82.6
4.642e-1, 6.905e+2, -5.388e+3, 5.432e+3, -82.7
3.831e-1, 8.138e+2, -6.416e+3, 6.467e+3, -82.8
3.162e-1, 9.602e+2, -7.642e+3, 7.702e+3, -82.8
2.610e-1, 1.139e+3, -9.104e+3, 9.175e+3, -82.9
2.154e-1, 1.358e+3, -1.084e+4, 1.093e+4, -82.9
1.778e-1, 1.620e+3, -1.290e+4, 1.300e+4, -82.8
1.468e-1, 1.924e+3, -1.530e+4, 1.542e+4, -82.8
1.212e-1, 2.329e+3, -1.822e+4, 1.836e+4, -82.7
1.000e-1, 2.859e+3, -2.172e+4, 2.191e+4, -82.5

File: V1.0-qianduan-mainline/analysis/ablation/line_a_analysis/stage0_norm/2026.6.13淀粉/2026.6.13淀粉_T-32.0C_seq009.txt
June 13, 2026   03:01:44
A.C. Impedance
File: e:\chi_data\Data Source:  Experiment
Instrument Model:  CHI660E
Header: 
Note: 

Init E (V) = 0
High Frequency (Hz) = 1e+6
Low Frequency (Hz) = 0.1
Imp SF
Amplitude (V) = 0.005
Quiet Time (sec) = 2
Cycles (.1-1Hz) = 1

Freq/Hz, Z'/ohm, Z"/ohm, Z/ohm, Phase/deg

8.252e+5, 1.466e+1, 1.299e+1, 1.959e+1, 41.5
6.816e+5, 1.413e+1, 1.037e+1, 1.753e+1, 36.3
5.625e+5, 1.353e+1, 8.646e+0, 1.606e+1, 32.6
4.639e+5, 1.335e+1, 6.995e+0, 1.507e+1, 27.7
3.828e+5, 1.322e+1, 5.828e+0, 1.444e+1, 23.8
3.164e+5, 1.317e+1, 4.799e+0, 1.402e+1, 20.0
2.607e+5, 1.309e+1, 4.012e+0, 1.369e+1, 17.0
2.158e+5, 1.303e+1, 3.314e+0, 1.344e+1, 14.3
1.777e+5, 1.301e+1, 2.679e+0, 1.328e+1, 11.6
1.465e+5, 1.300e+1, 2.144e+0, 1.318e+1, 9.4
1.211e+5, 1.296e+1, 1.743e+0, 1.308e+1, 7.7
9.961e+4, 1.293e+1, 1.416e+0, 1.301e+1, 6.3
8.252e+4, 1.291e+1, 1.153e+0, 1.296e+1, 5.1
6.812e+4, 1.290e+1, 9.097e-1, 1.293e+1, 4.0
5.625e+4, 1.290e+1, 6.896e-1, 1.292e+1, 3.1
4.644e+4, 1.292e+1, 4.697e-1, 1.293e+1, 2.1
3.833e+4, 1.294e+1, 2.588e-1, 1.294e+1, 1.1
3.164e+4, 1.296e+1, 8.066e-2, 1.296e+1, 0.4
2.612e+4, 1.299e+1, -8.494e-2, 1.299e+1, -0.4
2.153e+4, 1.301e+1, -2.420e-1, 1.302e+1, -1.1
1.777e+4, 1.304e+1, -3.980e-1, 1.305e+1, -1.7
1.470e+4, 1.308e+1, -5.711e-1, 1.309e+1, -2.5
1.211e+4, 1.312e+1, -7.604e-1, 1.314e+1, -3.3
1.001e+4, 1.316e+1, -9.638e-1, 1.320e+1, -4.2
8.252e+3, 1.322e+1, -1.187e+0, 1.327e+1, -5.1
6.812e+3, 1.328e+1, -1.441e+0, 1.336e+1, -6.2
5.625e+3, 1.335e+1, -1.737e+0, 1.346e+1, -7.4
4.643e+3, 1.343e+1, -2.080e+0, 1.359e+1, -8.8
3.833e+3, 1.353e+1, -2.479e+0, 1.375e+1, -10.4
3.164e+3, 1.364e+1, -2.946e+0, 1.395e+1, -12.2
2.612e+3, 1.377e+1, -3.495e+0, 1.420e+1, -14.2
2.153e+3, 1.392e+1, -4.137e+0, 1.452e+1, -16.6
1.777e+3, 1.409e+1, -4.886e+0, 1.492e+1, -19.1
1.470e+3, 1.430e+1, -5.764e+0, 1.542e+1, -22.0
1.211e+3, 1.453e+1, -6.799e+0, 1.605e+1, -25.1
1.001e+3, 1.481e+1, -8.007e+0, 1.683e+1, -28.4
8.252e+2, 1.512e+1, -9.415e+0, 1.781e+1, -31.9
6.836e+2, 1.548e+1, -1.109e+1, 1.904e+1, -35.6
5.615e+2, 1.593e+1, -1.310e+1, 2.062e+1, -39.4
4.639e+2, 1.649e+1, -1.550e+1, 2.263e+1, -43.2
3.809e+2, 1.713e+1, -1.831e+1, 2.507e+1, -46.9
3.174e+2, 1.787e+1, -2.166e+1, 2.808e+1, -50.5
2.588e+2, 1.874e+1, -2.563e+1, 3.175e+1, -53.8
2.148e+2, 1.978e+1, -3.035e+1, 3.622e+1, -56.9
1.758e+2, 2.101e+1, -3.587e+1, 4.157e+1, -59.6
1.465e+2, 2.245e+1, -4.218e+1, 4.778e+1, -62.0
1.221e+2, 2.425e+1, -4.993e+1, 5.551e+1, -64.1
9.766e+1, 2.656e+1, -5.891e+1, 6.462e+1, -65.7
8.254e+1, 2.932e+1, -6.910e+1, 7.506e+1, -67.0
6.813e+1, 3.246e+1, -8.126e+1, 8.750e+1, -68.2
5.623e+1, 3.599e+1, -9.555e+1, 1.021e+2, -69.4
4.642e+1, 4.008e+1, -1.124e+2, 1.194e+2, -70.4
3.831e+1, 4.490e+1, -1.324e+2, 1.398e+2, -71.3
3.162e+1, 5.053e+1, -1.560e+2, 1.640e+2, -72.1
2.610e+1, 5.704e+1, -1.837e+2, 1.923e+2, -72.7
2.154e+1, 6.463e+1, -2.162e+2, 2.257e+2, -73.4
1.778e+1, 7.335e+1, -2.546e+2, 2.649e+2, -73.9
1.468e+1, 8.333e+1, -2.999e+2, 3.112e+2, -74.5
1.212e+1, 9.475e+1, -3.535e+2, 3.660e+2, -75.0
1.000e+1, 1.083e+2, -4.169e+2, 4.307e+2, -75.4
8.254e+0, 1.242e+2, -4.917e+2, 5.072e+2, -75.8
6.813e+0, 1.423e+2, -5.804e+2, 5.976e+2, -76.2
5.623e+0, 1.626e+2, -6.855e+2, 7.045e+2, -76.7
4.642e+0, 1.856e+2, -8.104e+2, 8.314e+2, -77.1
3.831e+0, 2.119e+2, -9.581e+2, 9.812e+2, -77.5
3.162e+0, 2.412e+2, -1.135e+3, 1.160e+3, -78.0
2.610e+0, 2.747e+2, -1.346e+3, 1.374e+3, -78.5
2.154e+0, 3.078e+2, -1.603e+3, 1.632e+3, -79.1
1.778e+0, 3.414e+2, -1.913e+3, 1.943e+3, -79.9
1.468e+0, 3.846e+2, -2.272e+3, 2.304e+3, -80.4
1.212e+0, 4.410e+2, -2.691e+3, 2.727e+3, -80.7
1.000e+0, 5.130e+2, -3.185e+3, 3.226e+3, -80.9
8.254e-1, 5.981e+2, -3.768e+3, 3.815e+3, -81.0
6.813e-1, 6.928e+2, -4.458e+3, 4.512e+3, -81.2
5.623e-1, 7.974e+2, -5.283e+3, 5.343e+3, -81.4
4.642e-1, 9.178e+2, -6.268e+3, 6.335e+3, -81.7
3.831e-1, 1.061e+3, -7.441e+3, 7.516e+3, -81.9
3.162e-1, 1.229e+3, -8.842e+3, 8.927e+3, -82.1
2.610e-1, 1.425e+3, -1.052e+4, 1.061e+4, -82.3
2.154e-1, 1.656e+3, -1.251e+4, 1.262e+4, -82.5
1.778e-1, 1.935e+3, -1.486e+4, 1.499e+4, -82.6
1.468e-1, 2.263e+3, -1.762e+4, 1.777e+4, -82.7
1.212e-1, 2.667e+3, -2.096e+4, 2.113e+4, -82.7
1.000e-1, 3.166e+3, -2.494e+4, 2.514e+4, -82.8

File: V1.0-qianduan-mainline/analysis/ablation/line_a_analysis/stage0_norm/2026.6.13淀粉/2026.6.13淀粉_T-5.0C_seq015.txt
June 13, 2026   00:55:51
A.C. Impedance
File: e:\chi_data\Data Source:  Experiment
Instrument Model:  CHI660E
Header: 
Note: 

Init E (V) = 0
High Frequency (Hz) = 1e+6
Low Frequency (Hz) = 0.1
Imp SF
Amplitude (V) = 0.005
Quiet Time (sec) = 2
Cycles (.1-1Hz) = 1

Freq/Hz, Z'/ohm, Z"/ohm, Z/ohm, Phase/deg

8.252e+5, 6.440e+0, 1.393e+1, 1.535e+1, 65.2
6.816e+5, 5.916e+0, 1.128e+1, 1.274e+1, 62.3
5.625e+5, 5.276e+0, 9.415e+0, 1.079e+1, 60.7
4.639e+5, 5.027e+0, 7.700e+0, 9.195e+0, 56.9
3.828e+5, 4.830e+0, 6.424e+0, 8.037e+0, 53.1
3.164e+5, 4.746e+0, 5.310e+0, 7.121e+0, 48.2
2.607e+5, 4.651e+0, 4.420e+0, 6.416e+0, 43.5
2.158e+5, 4.583e+0, 3.648e+0, 5.858e+0, 38.5
1.777e+5, 4.522e+0, 2.989e+0, 5.420e+0, 33.5
1.465e+5, 4.477e+0, 2.431e+0, 5.094e+0, 28.5
1.211e+5, 4.435e+0, 1.984e+0, 4.858e+0, 24.1
9.961e+4, 4.410e+0, 1.615e+0, 4.697e+0, 20.1
8.252e+4, 4.397e+0, 1.311e+0, 4.588e+0, 16.6
6.812e+4, 4.393e+0, 1.044e+0, 4.516e+0, 13.4
5.625e+4, 4.390e+0, 8.093e-1, 4.464e+0, 10.4
4.644e+4, 4.391e+0, 5.975e-1, 4.431e+0, 7.7
3.833e+4, 4.397e+0, 4.088e-1, 4.416e+0, 5.3
3.164e+4, 4.408e+0, 2.430e-1, 4.415e+0, 3.2
2.612e+4, 4.421e+0, 9.180e-2, 4.422e+0, 1.2
2.153e+4, 4.434e+0, -5.134e-2, 4.434e+0, -0.7
1.777e+4, 4.449e+0, -1.926e-1, 4.453e+0, -2.5
1.470e+4, 4.470e+0, -3.390e-1, 4.483e+0, -4.3
1.211e+4, 4.497e+0, -4.937e-1, 4.524e+0, -6.3
1.001e+4, 4.528e+0, -6.573e-1, 4.575e+0, -8.3
8.252e+3, 4.564e+0, -8.372e-1, 4.640e+0, -10.4
6.812e+3, 4.605e+0, -1.038e+0, 4.721e+0, -12.7
5.625e+3, 4.651e+0, -1.265e+0, 4.820e+0, -15.2
4.643e+3, 4.704e+0, -1.525e+0, 4.945e+0, -18.0
3.833e+3, 4.766e+0, -1.825e+0, 5.103e+0, -21.0
3.164e+3, 4.838e+0, -2.176e+0, 5.305e+0, -24.2
2.612e+3, 4.924e+0, -2.588e+0, 5.562e+0, -27.7
2.153e+3, 5.025e+0, -3.071e+0, 5.889e+0, -31.4
1.777e+3, 5.144e+0, -3.637e+0, 6.300e+0, -35.3
1.470e+3, 5.285e+0, -4.305e+0, 6.816e+0, -39.2
1.211e+3, 5.453e+0, -5.095e+0, 7.462e+0, -43.1
1.001e+3, 5.653e+0, -6.026e+0, 8.262e+0, -46.8
8.252e+2, 5.889e+0, -7.119e+0, 9.239e+0, -50.4
6.836e+2, 6.174e+0, -8.417e+0, 1.044e+1, -53.7
5.615e+2, 6.519e+0, -9.958e+0, 1.190e+1, -56.8
4.639e+2, 6.933e+0, -1.178e+1, 1.367e+1, -59.5
3.809e+2, 7.424e+0, -1.390e+1, 1.576e+1, -61.9
3.174e+2, 8.014e+0, -1.639e+1, 1.825e+1, -64.0
2.588e+2, 8.734e+0, -1.936e+1, 2.124e+1, -65.7
2.148e+2, 9.602e+0, -2.287e+1, 2.480e+1, -67.2
1.758e+2, 1.061e+1, -2.696e+1, 2.897e+1, -68.5
1.465e+2, 1.174e+1, -3.159e+1, 3.370e+1, -69.6
1.221e+2, 1.312e+1, -3.728e+1, 3.952e+1, -70.6
9.766e+1, 1.482e+1, -4.387e+1, 4.630e+1, -71.3
8.254e+1, 1.677e+1, -5.135e+1, 5.402e+1, -71.9
6.813e+1, 1.895e+1, -6.029e+1, 6.320e+1, -72.6
5.623e+1, 2.138e+1, -7.088e+1, 7.404e+1, -73.2
4.642e+1, 2.414e+1, -8.349e+1, 8.691e+1, -73.9
3.831e+1, 2.736e+1, -9.843e+1, 1.022e+2, -74.5
3.162e+1, 3.111e+1, -1.160e+2, 1.201e+2, -75.0
2.610e+1, 3.549e+1, -1.369e+2, 1.415e+2, -75.5
2.154e+1, 4.050e+1, -1.617e+2, 1.667e+2, -75.9
1.778e+1, 4.624e+1, -1.909e+2, 1.964e+2, -76.4
1.468e+1, 5.277e+1, -2.255e+2, 2.316e+2, -76.8
1.212e+1, 6.022e+1, -2.663e+2, 2.731e+2, -77.3
1.000e+1, 6.910e+1, -3.148e+2, 3.223e+2, -77.6
8.254e+0, 7.929e+1, -3.724e+2, 3.808e+2, -78.0
6.813e+0, 9.058e+1, -4.412e+2, 4.504e+2, -78.4
5.623e+0, 1.031e+2, -5.231e+2, 5.332e+2, -78.9
4.642e+0, 1.168e+2, -6.210e+2, 6.319e+2, -79.3
3.831e+0, 1.327e+2, -7.376e+2, 7.494e+2, -79.8
3.162e+0, 1.503e+2, -8.779e+2, 8.907e+2, -80.3
2.610e+0, 1.705e+2, -1.046e+3, 1.060e+3, -80.7
2.154e+0, 1.902e+2, -1.250e+3, 1.265e+3, -81.4
1.778e+0, 2.109e+2, -1.498e+3, 1.513e+3, -82.0
1.468e+0, 2.400e+2, -1.793e+3, 1.809e+3, -82.4
1.212e+0, 2.790e+2, -2.136e+3, 2.154e+3, -82.6
1.000e+0, 3.296e+2, -2.537e+3, 2.559e+3, -82.6
8.254e-1, 3.911e+2, -3.015e+3, 3.040e+3, -82.6
6.813e-1, 4.614e+2, -3.582e+3, 3.612e+3, -82.7
5.623e-1, 5.434e+2, -4.263e+3, 4.297e+3, -82.7
4.642e-1, 6.425e+2, -5.077e+3, 5.117e+3, -82.8
3.831e-1, 7.623e+2, -6.049e+3, 6.097e+3, -82.8
3.162e-1, 9.109e+2, -7.209e+3, 7.266e+3, -82.8
2.610e-1, 1.095e+3, -8.588e+3, 8.658e+3, -82.7
2.154e-1, 1.317e+3, -1.023e+4, 1.032e+4, -82.7
1.778e-1, 1.590e+3, -1.217e+4, 1.227e+4, -82.6
1.468e-1, 1.918e+3, -1.442e+4, 1.455e+4, -82.4
1.212e-1, 2.349e+3, -1.716e+4, 1.732e+4, -82.2
1.000e-1, 2.905e+3, -2.043e+4, 2.064e+4, -81.9

File: V1.0-qianduan-mainline/analysis/ablation/line_a_analysis/stage0_norm/2026.6.13淀粉/2026.6.13淀粉_T-80.0C_seq025.txt
June 13, 2026   06:23:18
A.C. Impedance
File: e:\chi_data\Data Source:  Experiment
Instrument Model:  CHI660E
Header: 
Note: 

Init E (V) = 0
High Frequency (Hz) = 1e+6
Low Frequency (Hz) = 0.1
Imp SF
Amplitude (V) = 0.005
Quiet Time (sec) = 2
Cycles (.1-1Hz) = 1

Freq/Hz, Z'/ohm, Z"/ohm, Z/ohm, Phase/deg

8.252e+5, 4.386e+2, -4.726e+2, 6.448e+2, -47.1
6.816e+5, 5.264e+2, -5.430e+2, 7.563e+2, -45.9
5.625e+5, 6.393e+2, -5.934e+2, 8.722e+2, -42.9
4.639e+5, 7.543e+2, -6.347e+2, 9.858e+2, -40.1
3.828e+5, 8.781e+2, -6.583e+2, 1.097e+3, -36.9
3.164e+5, 9.966e+2, -6.652e+2, 1.198e+3, -33.7
2.607e+5, 1.113e+3, -6.584e+2, 1.293e+3, -30.6
2.158e+5, 1.222e+3, -6.376e+2, 1.378e+3, -27.6
1.777e+5, 1.320e+3, -6.069e+2, 1.453e+3, -24.7
1.465e+5, 1.413e+3, -5.686e+2, 1.523e+3, -21.9
1.211e+5, 1.497e+3, -5.189e+2, 1.584e+3, -19.1
9.961e+4, 1.566e+3, -4.622e+2, 1.633e+3, -16.4
8.252e+4, 1.624e+3, -4.100e+2, 1.675e+3, -14.2
6.812e+4, 1.671e+3, -3.671e+2, 1.711e+3, -12.4
5.625e+4, 1.706e+3, -3.253e+2, 1.736e+3, -10.8
4.644e+4, 1.734e+3, -2.754e+2, 1.756e+3, -9.0
3.833e+4, 1.762e+3, -2.360e+2, 1.778e+3, -7.6
3.164e+4, 1.786e+3, -2.166e+2, 1.799e+3, -6.9
2.612e+4, 1.805e+3, -1.942e+2, 1.816e+3, -6.1
2.153e+4, 1.822e+3, -1.661e+2, 1.829e+3, -5.2
1.777e+4, 1.837e+3, -1.398e+2, 1.842e+3, -4.4
1.470e+4, 1.854e+3, -1.186e+2, 1.858e+3, -3.7
1.211e+4, 1.870e+3, -1.084e+2, 1.873e+3, -3.3
1.001e+4, 1.877e+3, -9.683e+1, 1.879e+3, -3.0
8.252e+3, 1.880e+3, -7.688e+1, 1.881e+3, -2.3
6.812e+3, 1.884e+3, -5.987e+1, 1.885e+3, -1.8
5.625e+3, 1.888e+3, -4.742e+1, 1.888e+3, -1.4
4.643e+3, 1.894e+3, -4.199e+1, 1.894e+3, -1.3
3.833e+3, 1.901e+3, -3.963e+1, 1.902e+3, -1.2
3.164e+3, 1.909e+3, -3.749e+1, 1.909e+3, -1.1
2.612e+3, 1.913e+3, -3.424e+1, 1.913e+3, -1.0
2.153e+3, 1.915e+3, -3.001e+1, 1.915e+3, -0.9
1.777e+3, 1.918e+3, -2.643e+1, 1.918e+3, -0.8
1.470e+3, 1.923e+3, -2.579e+1, 1.923e+3, -0.8
1.211e+3, 1.927e+3, -2.650e+1, 1.928e+3, -0.8
1.001e+3, 1.934e+3, -2.326e+1, 1.934e+3, -0.7
8.252e+2, 1.938e+3, -2.137e+1, 1.938e+3, -0.6
6.836e+2, 1.940e+3, -2.572e+1, 1.941e+3, -0.8
5.615e+2, 1.945e+3, -3.116e+1, 1.945e+3, -0.9
4.639e+2, 1.950e+3, -3.809e+1, 1.950e+3, -1.1
3.809e+2, 1.953e+3, -4.590e+1, 1.954e+3, -1.3
3.174e+2, 1.958e+3, -5.417e+1, 1.958e+3, -1.6
2.588e+2, 1.963e+3, -6.362e+1, 1.964e+3, -1.9
2.148e+2, 1.971e+3, -7.453e+1, 1.972e+3, -2.2
1.758e+2, 1.977e+3, -8.742e+1, 1.979e+3, -2.5
1.465e+2, 1.984e+3, -1.030e+2, 1.987e+3, -3.0
1.221e+2, 1.993e+3, -1.202e+2, 1.997e+3, -3.5
9.766e+1, 2.005e+3, -1.350e+2, 2.009e+3, -3.9
8.254e+1, 2.017e+3, -1.525e+2, 2.022e+3, -4.3
6.813e+1, 2.029e+3, -1.799e+2, 2.037e+3, -5.1
5.623e+1, 2.040e+3, -2.164e+2, 2.052e+3, -6.1
4.642e+1, 2.052e+3, -2.613e+2, 2.069e+3, -7.3
3.831e+1, 2.067e+3, -3.141e+2, 2.091e+3, -8.6
3.162e+1, 2.086e+3, -3.756e+2, 2.119e+3, -10.2
2.610e+1, 2.108e+3, -4.462e+2, 2.155e+3, -12.0
2.154e+1, 2.134e+3, -5.283e+2, 2.198e+3, -13.9
1.778e+1, 2.164e+3, -6.243e+2, 2.252e+3, -16.1
1.468e+1, 2.200e+3, -7.371e+2, 2.320e+3, -18.5
1.212e+1, 2.243e+3, -8.680e+2, 2.405e+3, -21.2
1.000e+1, 2.295e+3, -1.023e+3, 2.513e+3, -24.0
8.254e+0, 2.358e+3, -1.210e+3, 2.651e+3, -27.2
6.813e+0, 2.431e+3, -1.434e+3, 2.822e+3, -30.5
5.623e+0, 2.513e+3, -1.702e+3, 3.035e+3, -34.1
4.642e+0, 2.609e+3, -2.027e+3, 3.304e+3, -37.8
3.831e+0, 2.713e+3, -2.407e+3, 3.627e+3, -41.6
3.162e+0, 2.833e+3, -2.870e+3, 4.032e+3, -45.4
2.610e+0, 2.965e+3, -3.418e+3, 4.524e+3, -49.1
2.154e+0, 3.125e+3, -4.147e+3, 5.193e+3, -53.0
1.778e+0, 3.305e+3, -5.038e+3, 6.025e+3, -56.7
1.468e+0, 3.472e+3, -5.973e+3, 6.909e+3, -59.8
1.212e+0, 3.652e+3, -6.980e+3, 7.877e+3, -62.4
1.000e+0, 3.876e+3, -8.096e+3, 8.976e+3, -64.4
8.254e-1, 4.157e+3, -9.366e+3, 1.025e+4, -66.1
6.813e-1, 4.491e+3, -1.083e+4, 1.172e+4, -67.5
5.623e-1, 4.890e+3, -1.256e+4, 1.348e+4, -68.7
4.642e-1, 5.364e+3, -1.462e+4, 1.557e+4, -69.9
3.831e-1, 5.926e+3, -1.705e+4, 1.805e+4, -70.8
3.162e-1, 6.591e+3, -1.991e+4, 2.097e+4, -71.7
2.610e-1, 7.393e+3, -2.320e+4, 2.435e+4, -72.3
2.154e-1, 8.346e+3, -2.701e+4, 2.827e+4, -72.8
1.778e-1, 9.452e+3, -3.154e+4, 3.292e+4, -73.3
1.468e-1, 1.073e+4, -3.689e+4, 3.842e+4, -73.8
1.212e-1, 1.221e+4, -4.325e+4, 4.495e+4, -74.2
1.000e-1, 1.389e+4, -5.069e+4, 5.256e+4, -74.7

File: V1.0-qianduan-mainline/analysis/ablation/line_a_analysis/stage0_norm/2026.6.13淀粉/2026.6.13淀粉_T1.0C_seq028.txt
June 13, 2026   00:23:35
A.C. Impedance
File: e:\chi_data\Data Source:  Experiment
Instrument Model:  CHI660E
Header: 
Note: 

Init E (V) = 0
High Frequency (Hz) = 1e+6
Low Frequency (Hz) = 0.1
Imp SF
Amplitude (V) = 0.005
Quiet Time (sec) = 2
Cycles (.1-1Hz) = 1

Freq/Hz, Z'/ohm, Z"/ohm, Z/ohm, Phase/deg

8.252e+5, 6.124e+0, 1.395e+1, 1.524e+1, 66.3
6.816e+5, 5.543e+0, 1.135e+1, 1.263e+1, 64.0
5.625e+5, 4.971e+0, 9.421e+0, 1.065e+1, 62.2
4.639e+5, 4.696e+0, 7.730e+0, 9.045e+0, 58.7
3.828e+5, 4.511e+0, 6.444e+0, 7.866e+0, 55.0
3.164e+5, 4.410e+0, 5.336e+0, 6.922e+0, 50.4
2.607e+5, 4.322e+0, 4.433e+0, 6.191e+0, 45.7
2.158e+5, 4.251e+0, 3.658e+0, 5.608e+0, 40.7
1.777e+5, 4.197e+0, 2.998e+0, 5.158e+0, 35.5
1.465e+5, 4.158e+0, 2.442e+0, 4.822e+0, 30.4
1.211e+5, 4.113e+0, 1.992e+0, 4.570e+0, 25.8
9.961e+4, 4.085e+0, 1.623e+0, 4.396e+0, 21.7
8.252e+4, 4.066e+0, 1.316e+0, 4.274e+0, 17.9
6.812e+4, 4.057e+0, 1.047e+0, 4.190e+0, 14.5
5.625e+4, 4.055e+0, 8.167e-1, 4.136e+0, 11.4
4.644e+4, 4.058e+0, 6.126e-1, 4.104e+0, 8.6
3.833e+4, 4.067e+0, 4.275e-1, 4.089e+0, 6.0
3.164e+4, 4.078e+0, 2.616e-1, 4.087e+0, 3.7
2.612e+4, 4.090e+0, 1.119e-1, 4.092e+0, 1.6
2.153e+4, 4.102e+0, -2.878e-2, 4.102e+0, -0.4
1.777e+4, 4.119e+0, -1.682e-1, 4.123e+0, -2.3
1.470e+4, 4.139e+0, -3.088e-1, 4.151e+0, -4.3
1.211e+4, 4.162e+0, -4.567e-1, 4.187e+0, -6.3
1.001e+4, 4.189e+0, -6.152e-1, 4.234e+0, -8.4
8.252e+3, 4.222e+0, -7.874e-1, 4.295e+0, -10.6
6.812e+3, 4.260e+0, -9.789e-1, 4.371e+0, -12.9
5.625e+3, 4.305e+0, -1.195e+0, 4.468e+0, -15.5
4.643e+3, 4.359e+0, -1.444e+0, 4.591e+0, -18.3
3.833e+3, 4.420e+0, -1.733e+0, 4.747e+0, -21.4
3.164e+3, 4.490e+0, -2.067e+0, 4.943e+0, -24.7
2.612e+3, 4.572e+0, -2.459e+0, 5.191e+0, -28.3
2.153e+3, 4.668e+0, -2.920e+0, 5.506e+0, -32.0
1.777e+3, 4.782e+0, -3.460e+0, 5.902e+0, -35.9
1.470e+3, 4.915e+0, -4.097e+0, 6.398e+0, -39.8
1.211e+3, 5.072e+0, -4.849e+0, 7.017e+0, -43.7
1.001e+3, 5.263e+0, -5.735e+0, 7.784e+0, -47.5
8.252e+2, 5.493e+0, -6.778e+0, 8.724e+0, -51.0
6.836e+2, 5.769e+0, -8.014e+0, 9.874e+0, -54.3
5.615e+2, 6.101e+0, -9.476e+0, 1.127e+1, -57.2
4.639e+2, 6.499e+0, -1.121e+1, 1.295e+1, -59.9
3.809e+2, 6.972e+0, -1.321e+1, 1.494e+1, -62.2
3.174e+2, 7.540e+0, -1.557e+1, 1.730e+1, -64.2
2.588e+2, 8.226e+0, -1.837e+1, 2.013e+1, -65.9
2.148e+2, 9.047e+0, -2.170e+1, 2.351e+1, -67.4
1.758e+2, 9.994e+0, -2.557e+1, 2.745e+1, -68.6
1.465e+2, 1.106e+1, -2.996e+1, 3.193e+1, -69.7
1.221e+2, 1.233e+1, -3.535e+1, 3.744e+1, -70.8
9.766e+1, 1.391e+1, -4.161e+1, 4.388e+1, -71.5
8.254e+1, 1.573e+1, -4.872e+1, 5.120e+1, -72.1
6.813e+1, 1.777e+1, -5.722e+1, 5.992e+1, -72.7
5.623e+1, 2.004e+1, -6.727e+1, 7.019e+1, -73.4
4.642e+1, 2.262e+1, -7.926e+1, 8.242e+1, -74.1
3.831e+1, 2.563e+1, -9.350e+1, 9.695e+1, -74.7
3.162e+1, 2.912e+1, -1.103e+2, 1.140e+2, -75.2
2.610e+1, 3.319e+1, -1.301e+2, 1.343e+2, -75.7
2.154e+1, 3.788e+1, -1.537e+2, 1.583e+2, -76.2
1.778e+1, 4.327e+1, -1.816e+2, 1.867e+2, -76.6
1.468e+1, 4.938e+1, -2.146e+2, 2.202e+2, -77.0
1.212e+1, 5.621e+1, -2.536e+2, 2.597e+2, -77.5
1.000e+1, 6.430e+1, -2.999e+2, 3.067e+2, -77.9
8.254e+0, 7.371e+1, -3.552e+2, 3.627e+2, -78.3
6.813e+0, 8.417e+1, -4.211e+2, 4.294e+2, -78.7
5.623e+0, 9.577e+1, -4.997e+2, 5.088e+2, -79.2
4.642e+0, 1.085e+2, -5.937e+2, 6.035e+2, -79.6
3.831e+0, 1.231e+2, -7.058e+2, 7.165e+2, -80.1
3.162e+0, 1.396e+2, -8.406e+2, 8.522e+2, -80.6
2.610e+0, 1.589e+2, -1.002e+3, 1.015e+3, -81.0
2.154e+0, 1.775e+2, -1.199e+3, 1.212e+3, -81.6
1.778e+0, 1.973e+2, -1.436e+3, 1.449e+3, -82.2
1.468e+0, 2.248e+2, -1.719e+3, 1.733e+3, -82.5
1.212e+0, 2.619e+2, -2.049e+3, 2.066e+3, -82.7
1.000e+0, 3.106e+2, -2.436e+3, 2.456e+3, -82.7
8.254e-1, 3.706e+2, -2.896e+3, 2.919e+3, -82.7
6.813e-1, 4.404e+2, -3.443e+3, 3.471e+3, -82.7
5.623e-1, 5.228e+2, -4.099e+3, 4.132e+3, -82.7
4.642e-1, 6.230e+2, -4.881e+3, 4.921e+3, -82.7
3.831e-1, 7.453e+2, -5.816e+3, 5.864e+3, -82.7
3.162e-1, 8.948e+2, -6.932e+3, 6.990e+3, -82.6
2.610e-1, 1.081e+3, -8.260e+3, 8.330e+3, -82.5
2.154e-1, 1.316e+3, -9.836e+3, 9.924e+3, -82.4
1.778e-1, 1.604e+3, -1.170e+4, 1.181e+4, -82.2
1.468e-1, 1.951e+3, -1.385e+4, 1.399e+4, -82.0
1.212e-1, 2.394e+3, -1.646e+4, 1.663e+4, -81.7
1.000e-1, 2.951e+3, -1.958e+4, 1.980e+4, -81.4

File: V1.0-qianduan-mainline/analysis/ablation/line_a_analysis/stage0_norm/2026.6.13淀粉/2026.6.13淀粉_T7.0C_seq034.txt
June 12, 2026   23:55:26
A.C. Impedance
File: e:\chi_data\Data Source:  Experiment
Instrument Model:  CHI660E
Header: 
Note: 

Init E (V) = 0
High Frequency (Hz) = 1e+6
Low Frequency (Hz) = 0.1
Imp SF
Amplitude (V) = 0.005
Quiet Time (sec) = 2
Cycles (.1-1Hz) = 1

Freq/Hz, Z'/ohm, Z"/ohm, Z/ohm, Phase/deg

8.252e+5, 5.968e+0, 1.404e+1, 1.525e+1, 67.0
6.816e+5, 5.448e+0, 1.139e+1, 1.263e+1, 64.4
5.625e+5, 4.819e+0, 9.424e+0, 1.058e+1, 62.9
4.639e+5, 4.566e+0, 7.727e+0, 8.975e+0, 59.4
3.828e+5, 4.358e+0, 6.438e+0, 7.775e+0, 55.9
3.164e+5, 4.265e+0, 5.337e+0, 6.832e+0, 51.4
2.607e+5, 4.168e+0, 4.442e+0, 6.091e+0, 46.8
2.158e+5, 4.098e+0, 3.675e+0, 5.505e+0, 41.9
1.777e+5, 4.038e+0, 3.014e+0, 5.039e+0, 36.7
1.465e+5, 3.997e+0, 2.456e+0, 4.691e+0, 31.6
1.211e+5, 3.957e+0, 2.007e+0, 4.436e+0, 26.9
9.961e+4, 3.932e+0, 1.632e+0, 4.257e+0, 22.5
8.252e+4, 3.915e+0, 1.322e+0, 4.132e+0, 18.7
6.812e+4, 3.910e+0, 1.055e+0, 4.050e+0, 15.1
5.625e+4, 3.906e+0, 8.267e-1, 3.993e+0, 11.9
4.644e+4, 3.907e+0, 6.258e-1, 3.957e+0, 9.1
3.833e+4, 3.914e+0, 4.415e-1, 3.938e+0, 6.4
3.164e+4, 3.921e+0, 2.735e-1, 3.931e+0, 4.0
2.612e+4, 3.933e+0, 1.213e-1, 3.935e+0, 1.8
2.153e+4, 3.946e+0, -1.644e-2, 3.946e+0, -0.2
1.777e+4, 3.960e+0, -1.481e-1, 3.963e+0, -2.1
1.470e+4, 3.981e+0, -2.852e-1, 3.992e+0, -4.1
1.211e+4, 4.005e+0, -4.272e-1, 4.028e+0, -6.1
1.001e+4, 4.031e+0, -5.781e-1, 4.072e+0, -8.2
8.252e+3, 4.061e+0, -7.423e-1, 4.129e+0, -10.4
6.812e+3, 4.096e+0, -9.259e-1, 4.200e+0, -12.7
5.625e+3, 4.139e+0, -1.134e+0, 4.291e+0, -15.3
4.643e+3, 4.188e+0, -1.373e+0, 4.407e+0, -18.2
3.833e+3, 4.244e+0, -1.649e+0, 4.554e+0, -21.2
3.164e+3, 4.310e+0, -1.970e+0, 4.738e+0, -24.6
2.612e+3, 4.386e+0, -2.344e+0, 4.973e+0, -28.1
2.153e+3, 4.476e+0, -2.784e+0, 5.271e+0, -31.9
1.777e+3, 4.583e+0, -3.301e+0, 5.648e+0, -35.8
1.470e+3, 4.711e+0, -3.911e+0, 6.123e+0, -39.7
1.211e+3, 4.865e+0, -4.632e+0, 6.717e+0, -43.6
1.001e+3, 5.050e+0, -5.479e+0, 7.451e+0, -47.3
8.252e+2, 5.272e+0, -6.473e+0, 8.348e+0, -50.8
6.836e+2, 5.539e+0, -7.652e+0, 9.447e+0, -54.1
5.615e+2, 5.863e+0, -9.048e+0, 1.078e+1, -57.1
4.639e+2, 6.252e+0, -1.070e+1, 1.239e+1, -59.7
3.809e+2, 6.709e+0, -1.261e+1, 1.428e+1, -62.0
3.174e+2, 7.252e+0, -1.485e+1, 1.652e+1, -64.0
2.588e+2, 7.889e+0, -1.748e+1, 1.918e+1, -65.7
2.148e+2, 8.657e+0, -2.062e+1, 2.237e+1, -67.2
1.758e+2, 9.557e+0, -2.431e+1, 2.612e+1, -68.5
1.465e+2, 1.056e+1, -2.850e+1, 3.039e+1, -69.7
1.221e+2, 1.177e+1, -3.364e+1, 3.564e+1, -70.7
9.766e+1, 1.325e+1, -3.961e+1, 4.177e+1, -71.5
8.254e+1, 1.497e+1, -4.640e+1, 4.875e+1, -72.1
6.813e+1, 1.688e+1, -5.451e+1, 5.706e+1, -72.8
5.623e+1, 1.900e+1, -6.412e+1, 6.687e+1, -73.5
4.642e+1, 2.144e+1, -7.555e+1, 7.854e+1, -74.2
3.831e+1, 2.429e+1, -8.913e+1, 9.238e+1, -74.8
3.162e+1, 2.754e+1, -1.052e+2, 1.087e+2, -75.3
2.610e+1, 3.131e+1, -1.242e+2, 1.281e+2, -75.9
2.154e+1, 3.566e+1, -1.468e+2, 1.511e+2, -76.3
1.778e+1, 4.064e+1, -1.735e+2, 1.782e+2, -76.8
1.468e+1, 4.639e+1, -2.051e+2, 2.103e+2, -77.3
1.212e+1, 5.292e+1, -2.426e+2, 2.483e+2, -77.7
1.000e+1, 6.054e+1, -2.871e+2, 2.934e+2, -78.1
8.254e+0, 6.926e+1, -3.402e+2, 3.472e+2, -78.5
6.813e+0, 7.894e+1, -4.035e+2, 4.112e+2, -78.9
5.623e+0, 8.972e+1, -4.792e+2, 4.875e+2, -79.4
4.642e+0, 1.017e+2, -5.696e+2, 5.786e+2, -79.9
3.831e+0, 1.155e+2, -6.774e+2, 6.872e+2, -80.3
3.162e+0, 1.310e+2, -8.073e+2, 8.179e+2, -80.8
2.610e+0, 1.489e+2, -9.634e+2, 9.748e+2, -81.2
2.154e+0, 1.667e+2, -1.153e+3, 1.165e+3, -81.8
1.778e+0, 1.859e+2, -1.382e+3, 1.395e+3, -82.3
1.468e+0, 2.122e+2, -1.655e+3, 1.668e+3, -82.7
1.212e+0, 2.469e+2, -1.982e+3, 1.998e+3, -82.9
1.000e+0, 2.950e+2, -2.361e+3, 2.380e+3, -82.9
8.254e-1, 3.560e+2, -2.798e+3, 2.821e+3, -82.7
6.813e-1, 4.270e+2, -3.321e+3, 3.349e+3, -82.7
5.623e-1, 5.101e+2, -3.950e+3, 3.982e+3, -82.6
4.642e-1, 6.096e+2, -4.705e+3, 4.745e+3, -82.6
3.831e-1, 7.326e+2, -5.607e+3, 5.655e+3, -82.6
3.162e-1, 8.886e+2, -6.679e+3, 6.738e+3, -82.4
2.610e-1, 1.086e+3, -7.955e+3, 8.029e+3, -82.2
2.154e-1, 1.330e+3, -9.470e+3, 9.562e+3, -82.0
1.778e-1, 1.631e+3, -1.126e+4, 1.137e+4, -81.8
1.468e-1, 2.001e+3, -1.333e+4, 1.348e+4, -81.5
1.212e-1, 2.479e+3, -1.581e+4, 1.600e+4, -81.1
1.000e-1, 3.082e+3, -1.875e+4, 1.900e+4, -80.7
