Repository: LJZ-sudo/acid-in-clay-close

# Closed-Loop EIS 分析子项目（2026 清理版）

本目录是 **EIS 自驱动闭环分析系统 + 论文图表/结果** 的主代码仓。  
旧版本代码和历史输出会逐步移动到 `archive_*` 目录，仅作参考。

---

## 1. 当前系统的四个核心目标

1. **方法可靠性**：  
   从 CHI 原始 EIS 数据自动完成 Rb 拟合、导电率计算和多段 Arrhenius 分析，证明自动结果物理合理，并优于传统低分辨率/两段拟合基线。

2. **自驱动相变检测与采样优化**：  
   在线分析 EIS 曲线和导电率变化，实时检测相变/机制转变区域，在 3 K 粗步长与 1 K 精细步长之间自动切换。

3. **AI 机理 + 新材料/下一步实验指导**：  
   基于 Phase 1/3 结果和材料知识库生成深度机理报告，提出机理假设、新配比/新材料预测，并给出可直接执行的后续实验建议。

4. **我们的系统 vs 商用大模型**：  
   对比“带闭环 + ML + 知识库的 Agent 报告”和“直接调用商用大模型”的机制分析质量，在机理深度、数据利用、实验可操作性等维度展示优势。

---

## 2. 运行入口（目前仍在使用）

### 2.1 Phase 3 全流程（基于 Phase 1 结果）

在 `V1.0-qianduan/close/` 目录下：

```bash
cd close
python phase3/run_all.py
```

`run_all.py` 顺序调用：

1. `step1_data_preparation.py`
2. `step2_train_models.py`
3. `step3_confinement_analysis.py`
4. `step4_ml_ai_validation.py`
5. `step_meyer_neldel.py`
6. `step6_cross_material.py`
7. `step5_final_report.py`

输出写入 `close/output/phase3_results/`，用于论文主结果和 AI 报告的定量输入。

> 说明：Phase 1（原始 EIS → Rb → Arrhenius 分段）在主项目中已完成，这里主要复用 `specific_conductance/` 中的实现。算法细节见 `paper/SI_table/SI_Note2_Arrhenius_segmentation.md`。

### 2.2 自驱动闭环 & 相变检测

**完整闭环处理（已有 CHI 数据）：**

```bash
cd close
python auto_control/run_closed_loop.py \
  --data-dir E:\chi_data \
  --config experiment_data/experiment_data.json \
  --thickness 0.01 \
  --area 1.0 \
  --min-points 5 \
  --output-dir experiment_data \
  --bundle-report
```

功能概览：

- 扫描 `E:\chi_data` 内 CHI 输出文件；
- 自动完成数据读取 → Rb 半圆拟合 → 导电率计算；
- 对成功点做 Arrhenius 分段分析；
- 生成 `report.json` + `report.md` + 可选 AI 报告打包产物。

**相变检测 + 自适应步长实验：**

- 主要逻辑在：
  - `auto_control/integrated_temp_chi_controller.py`
  - `auto_control/integrated_workflow.py`
  - `specific_conductance/data_processing.py`, `rb_fitting.py`, `conductivity.py`
- 相变检测和 Phase Jump Score 的细节见：
  - `paper/SI_table/SI_Note4_phase_transition_detection.md`

---

## 3. 目录结构总览

更细的分层见 `PROJECT_MAP.md`，这里只列关键部分。

```text
close/
├── auto_control/          # 闭环控制 & 相变检测 & 报告生成
├── config/                # 材料参数 & 分析超参数
├── data/                  # 原始 EIS 数据 & 材料 Excel
├── docs/                  # 项目综合说明 & 论文草稿 & SI 草稿
├── output/                # Phase1/2/3 结果 & 深度分析输出
├── paper/                 # SI Note、主表格、机理报告评分、写作指南
├── paper_figure/          # 论文图脚本 + 数据 + 配色/版本说明
├── phase1/                # Phase 1 pipeline 规划（部分逻辑从主项目迁移）
├── phase2/                # AI 机理 & 新材料/实验建议
├── phase3/                # ML + 限域效应 + 交叉验证 + 跨材料
├── phase3-v2.0/           # Phase3 v2.0 深度分析（如仍在用则视为核心）
├── specific_conductance/  # Rb 拟合、电导率计算、温控辅助
├── utils/                 # 文件/数学/绘图工具
└── archive_*/             # 旧代码/旧输出/旧文档（逐步迁移中）
```

---

# V1.0-qianduan-mainline/ — 主线代码根目录

> 全项目唯一代码之家（2026-07-05 结构收敛后）。运行时 I/O 全部在同级 `../experiments/`
> （raw/ data/ output/ runs/ results/ logs/ prospective/ live/），本目录不放数据与产物。
> 冻结基线：tag `prospective-release-20260705`；pytest 443 passed / 2 skipped；硬件审计 hits=31、autonomous_bypass=0。

## 目录索引（各目录均有自己的 README/结构文档）

| 目录 | 角色 | 文档 | 一句话状态 |
|---|---|---|---|
| `backend_api/` | FastAPI 统一后端（8000） | [README](backend_api/README.md) | 12 文件现役；唯一死代码是 pipeline router（410 占位） |
| `frontend/` | React 驾驶舱（5173） | [README](frontend/README.md) | 主线 6 页现役；7 个 dev 页由 ENABLE_DEV_ROUTES 门控 |
| `stage0_measurement/` | 测量执行 + EIS 分析 | [README](stage0_measurement/README.md) | 46 文件全现役；b_track_live_driver 为主力真机 CLI |
| `stage1_optimization/` | 优化闭环 + SciTX/E-Mem/PC-Skills/C³ | [README](stage1_optimization/README.md) | 91 文件无遗留；botorch MOBO 未接 CLI 开关 |
| `stage2_statistics/` | S8 回顾性统计 → stage3_seed | [README](stage2_statistics/README.md) | 全现役；stage3_seed.json 为受保护产物 |
| `stage3_mechanism/` | 机理推理流水线（S03–S14） | [README](stage3_mechanism/README.md) · [STRUCTURE](stage3_mechanism/STRUCTURE.md) | 唯一遗留：s09b（自标 LEGACY）；4 个冻结发表产物目录 |
| `analysis/` | 研究分析包（原 research/ 代码） | [README](analysis/README.md) | 83 文件无死码；p*/pH* 为里程碑一次性验证 |
| `code/` | 运行辅助层（批处理/离线联调） | [README](code/README.md) | live 后端仅调 process_ao_stage0；S8 批处理为历史一次性 |
| `configs/` | 冻结分析策略 YAML | [README](configs/README.md) | 6 个全现役；4 个 sha256 冻结 |
| `scripts/` | 治理审计 + 冻结报告 | [README](scripts/README.md) | 2 脚本现役；reports/ 为冻结产物 |
| `tests/` | 主线 pytest（36 文件） | [README](tests/README.md) | 含 2 个"文件哈希契约"盯守测试 |

## 全局纪律

1. **行为保持**：任何结构改动后必跑 `python -m pytest -q`（仓库根 443/2；仅主线 409/2）与 `python scripts\audit_hardware_write_paths.py`（hits=31 / bypass=0）。
2. **I/O 出界**：新代码一律读写 `../experiments/`，锚定方式为向上找 `V1.0-qianduan-mainline` 再取 `parent / "experiments"`。唯一保留的例外是 `stage1_optimization/output/`（campaign 配置写死的运行时目录，见其 README §3）。
3. **冻结产物只读**：stage2 exports、stage3 outputs/verification、scripts/reports、campaign_memory 历史库、analysis 的 legacy_freeze_manifest —— 改动即视为篡改证据。
4. **先冻结再跑**：策略/阈值改动先 commit+push 盖时间戳，再跑重算（configs/README.md 铁律）。

## 快速启动

```powershell
cd V1.0-qianduan-mainline
python -m uvicorn backend_api.main:app --host 127.0.0.1 --port 8000   # 后端
cd frontend; npm run dev                                               # 前端（5173）
python -m pytest -q                                                    # 全量测试
```

File: V1.0-qianduan-mainline/data/ao/2026.7.2__ATP-R0.186-N1.029-fulltemp-fe4b/ATP-R0.186-N1.029-fulltemp-fe4b_T-19.7_f0.1_1000000_V0.txt
July 2, 2026   17:51:04
A.C. Impedance
File: e:\chi_data\atp-r0.186-n1.029-fulltemp-fe4b_t-19.7_f0.1_1000000_v0.txt
Data Source:  Experiment
Instrument Model:  CHI660E
Header: 
Note: 

Init E (V) = 0
High Frequency (Hz) = 1e+6
Low Frequency (Hz) = 0.1
Imp SF
Amplitude (V) = 0.005
Quiet Time (sec) = 2
Cycles (.1-1Hz) = 1

Freq/Hz, Z'/ohm, Z"/ohm, Z/ohm, Phase/deg

8.252e+5, 5.675e+0, 1.375e+1, 1.487e+1, 67.6
6.816e+5, 5.129e+0, 1.127e+1, 1.239e+1, 65.5
5.625e+5, 4.506e+0, 9.263e+0, 1.030e+1, 64.1
4.639e+5, 4.252e+0, 7.604e+0, 8.712e+0, 60.8
3.828e+5, 4.047e+0, 6.295e+0, 7.484e+0, 57.3
3.164e+5, 3.957e+0, 5.210e+0, 6.542e+0, 52.8
2.607e+5, 3.860e+0, 4.315e+0, 5.790e+0, 48.2
2.158e+5, 3.791e+0, 3.560e+0, 5.200e+0, 43.2
1.777e+5, 3.742e+0, 2.916e+0, 4.744e+0, 37.9
1.465e+5, 3.716e+0, 2.376e+0, 4.411e+0, 32.6
1.211e+5, 3.689e+0, 1.933e+0, 4.165e+0, 27.7
9.961e+4, 3.675e+0, 1.562e+0, 3.993e+0, 23.0
8.252e+4, 3.668e+0, 1.251e+0, 3.875e+0, 18.8
6.812e+4, 3.670e+0, 9.859e-1, 3.800e+0, 15.0
5.625e+4, 3.673e+0, 7.579e-1, 3.751e+0, 11.7
4.644e+4, 3.681e+0, 5.549e-1, 3.722e+0, 8.6
3.833e+4, 3.693e+0, 3.785e-1, 3.713e+0, 5.9
3.164e+4, 3.708e+0, 2.217e-1, 3.715e+0, 3.4
2.612e+4, 3.724e+0, 7.478e-2, 3.725e+0, 1.2
2.153e+4, 3.741e+0, -6.317e-2, 3.741e+0, -1.0
1.777e+4, 3.756e+0, -1.970e-1, 3.762e+0, -3.0
1.470e+4, 3.778e+0, -3.344e-1, 3.793e+0, -5.1
1.211e+4, 3.805e+0, -4.782e-1, 3.835e+0, -7.2
1.001e+4, 3.833e+0, -6.342e-1, 3.885e+0, -9.4
8.252e+3, 3.866e+0, -8.065e-1, 3.949e+0, -11.8
6.812e+3, 3.901e+0, -9.996e-1, 4.027e+0, -14.4
5.625e+3, 3.942e+0, -1.220e+0, 4.126e+0, -17.2
4.643e+3, 3.991e+0, -1.474e+0, 4.254e+0, -20.3
3.833e+3, 4.047e+0, -1.771e+0, 4.418e+0, -23.6
3.164e+3, 4.113e+0, -2.117e+0, 4.625e+0, -27.2
2.612e+3, 4.186e+0, -2.522e+0, 4.887e+0, -31.1
2.153e+3, 4.272e+0, -3.000e+0, 5.220e+0, -35.1
1.777e+3, 4.372e+0, -3.563e+0, 5.640e+0, -39.2
1.470e+3, 4.488e+0, -4.232e+0, 6.169e+0, -43.3
1.211e+3, 4.627e+0, -5.026e+0, 6.831e+0, -47.4
1.001e+3, 4.795e+0, -5.963e+0, 7.652e+0, -51.2
8.252e+2, 4.991e+0, -7.070e+0, 8.654e+0, -54.8
6.836e+2, 5.223e+0, -8.395e+0, 9.887e+0, -58.1
5.615e+2, 5.499e+0, -9.975e+0, 1.139e+1, -61.1
4.639e+2, 5.830e+0, -1.186e+1, 1.321e+1, -63.8
3.809e+2, 6.219e+0, -1.407e+1, 1.538e+1, -66.1
3.174e+2, 6.681e+0, -1.669e+1, 1.798e+1, -68.2
2.588e+2, 7.251e+0, -1.984e+1, 2.113e+1, -69.9
2.148e+2, 7.952e+0, -2.363e+1, 2.493e+1, -71.4
1.758e+2, 8.788e+0, -2.807e+1, 2.942e+1, -72.6
1.465e+2, 9.753e+0, -3.316e+1, 3.457e+1, -73.6
1.221e+2, 1.097e+1, -3.947e+1, 4.097e+1, -74.5
9.766e+1, 1.257e+1, -4.683e+1, 4.848e+1, -75.0
8.254e+1, 1.450e+1, -5.520e+1, 5.707e+1, -75.3
6.813e+1, 1.676e+1, -6.524e+1, 6.736e+1, -75.6
5.623e+1, 1.939e+1, -7.712e+1, 7.952e+1, -75.9
4.642e+1, 2.253e+1, -9.123e+1, 9.398e+1, -76.1
3.831e+1, 2.635e+1, -1.079e+2, 1.111e+2, -76.3
3.162e+1, 3.097e+1, -1.276e+2, 1.313e+2, -76.4
2.610e+1, 3.654e+1, -1.507e+2, 1.551e+2, -76.4
2.154e+1, 4.321e+1, -1.779e+2, 1.831e+2, -76.3
1.778e+1, 5.124e+1, -2.097e+2, 2.159e+2, -76.3
1.468e+1, 6.086e+1, -2.471e+2, 2.544e+2, -76.2
1.212e+1, 7.233e+1, -2.908e+2, 2.997e+2, -76.0
1.000e+1, 8.630e+1, -3.422e+2, 3.529e+2, -75.8
8.254e+0, 1.030e+2, -4.024e+2, 4.153e+2, -75.6
6.813e+0, 1.224e+2, -4.729e+2, 4.885e+2, -75.5
5.623e+0, 1.448e+2, -5.554e+2, 5.740e+2, -75.4
4.642e+0, 1.705e+2, -6.524e+2, 6.743e+2, -75.4
3.831e+0, 2.005e+2, -7.658e+2, 7.916e+2, -75.3
3.162e+0, 2.349e+2, -9.004e+2, 9.305e+2, -75.4
2.610e+0, 2.747e+2, -1.059e+3, 1.094e+3, -75.5
2.154e+0, 3.156e+2, -1.251e+3, 1.290e+3, -75.8
1.778e+0, 3.595e+2, -1.481e+3, 1.524e+3, -76.4
1.468e+0, 4.143e+2, -1.749e+3, 1.797e+3, -76.7
1.212e+0, 4.827e+2, -2.054e+3, 2.110e+3, -76.8
1.000e+0, 5.661e+2, -2.402e+3, 2.468e+3, -76.7
8.254e-1, 6.642e+2, -2.807e+3, 2.884e+3, -76.7
6.813e-1, 7.754e+2, -3.280e+3, 3.370e+3, -76.7
5.623e-1, 9.004e+2, -3.840e+3, 3.945e+3, -76.8
4.642e-1, 1.045e+3, -4.508e+3, 4.627e+3, -76.9
3.831e-1, 1.216e+3, -5.296e+3, 5.434e+3, -77.1
3.162e-1, 1.424e+3, -6.225e+3, 6.386e+3, -77.1
2.610e-1, 1.675e+3, -7.325e+3, 7.514e+3, -77.1
2.154e-1, 1.982e+3, -8.617e+3, 8.842e+3, -77.0
1.778e-1, 2.355e+3, -1.013e+4, 1.040e+4, -76.9
1.468e-1, 2.802e+3, -1.188e+4, 1.220e+4, -76.7
1.212e-1, 3.377e+3, -1.394e+4, 1.435e+4, -76.4
1.000e-1, 4.102e+3, -1.638e+4, 1.688e+4, -75.9

File: V1.0-qianduan-mainline/data/ao/2026.7.2__ATP-R0.186-N1.029-fulltemp-fe4b/ATP-R0.186-N1.029-fulltemp-fe4b_T-34.7_f0.1_1000000_V0.txt
July 2, 2026   19:08:46
A.C. Impedance
File: e:\chi_data\atp-r0.186-n1.029-fulltemp-fe4b_t-34.7_f0.1_1000000_v0.txt
Data Source:  Experiment
Instrument Model:  CHI660E
Header: 
Note: 

Init E (V) = 0
High Frequency (Hz) = 1e+6
Low Frequency (Hz) = 0.1
Imp SF
Amplitude (V) = 0.005
Quiet Time (sec) = 2
Cycles (.1-1Hz) = 1

Freq/Hz, Z'/ohm, Z"/ohm, Z/ohm, Phase/deg

8.252e+5, 2.141e+1, 1.158e+1, 2.435e+1, 28.4
6.816e+5, 2.092e+1, 9.124e+0, 2.282e+1, 23.6
5.625e+5, 2.039e+1, 7.595e+0, 2.176e+1, 20.4
4.639e+5, 2.019e+1, 6.078e+0, 2.109e+1, 16.8
3.828e+5, 2.015e+1, 5.066e+0, 2.077e+1, 14.1
3.164e+5, 2.016e+1, 4.140e+0, 2.058e+1, 11.6
2.607e+5, 2.016e+1, 3.451e+0, 2.046e+1, 9.7
2.158e+5, 2.015e+1, 2.828e+0, 2.035e+1, 8.0
1.777e+5, 2.016e+1, 2.236e+0, 2.029e+1, 6.3
1.465e+5, 2.018e+1, 1.743e+0, 2.025e+1, 4.9
1.211e+5, 2.017e+1, 1.392e+0, 2.022e+1, 3.9
9.961e+4, 2.018e+1, 1.117e+0, 2.021e+1, 3.2
8.252e+4, 2.020e+1, 9.179e-1, 2.022e+1, 2.6
6.812e+4, 2.023e+1, 7.275e-1, 2.024e+1, 2.1
5.625e+4, 2.025e+1, 5.357e-1, 2.025e+1, 1.5
4.644e+4, 2.026e+1, 3.213e-1, 2.026e+1, 0.9
3.833e+4, 2.031e+1, 1.112e-1, 2.031e+1, 0.3
3.164e+4, 2.038e+1, -5.275e-2, 2.038e+1, -0.1
2.612e+4, 2.045e+1, -1.944e-1, 2.045e+1, -0.5
2.153e+4, 2.052e+1, -3.391e-1, 2.052e+1, -0.9
1.777e+4, 2.058e+1, -4.813e-1, 2.059e+1, -1.3
1.470e+4, 2.066e+1, -6.239e-1, 2.067e+1, -1.7
1.211e+4, 2.074e+1, -7.762e-1, 2.076e+1, -2.1
1.001e+4, 2.080e+1, -9.568e-1, 2.082e+1, -2.6
8.252e+3, 2.087e+1, -1.162e+0, 2.090e+1, -3.2
6.812e+3, 2.095e+1, -1.390e+0, 2.099e+1, -3.8
5.625e+3, 2.105e+1, -1.655e+0, 2.111e+1, -4.5
4.643e+3, 2.117e+1, -1.958e+0, 2.126e+1, -5.3
3.833e+3, 2.129e+1, -2.308e+0, 2.141e+1, -6.2
3.164e+3, 2.142e+1, -2.713e+0, 2.159e+1, -7.2
2.612e+3, 2.156e+1, -3.181e+0, 2.179e+1, -8.4
2.153e+3, 2.172e+1, -3.734e+0, 2.204e+1, -9.8
1.777e+3, 2.190e+1, -4.385e+0, 2.233e+1, -11.3
1.470e+3, 2.211e+1, -5.155e+0, 2.270e+1, -13.1
1.211e+3, 2.234e+1, -6.068e+0, 2.315e+1, -15.2
1.001e+3, 2.261e+1, -7.125e+0, 2.370e+1, -17.5
8.252e+2, 2.293e+1, -8.365e+0, 2.441e+1, -20.0
6.836e+2, 2.328e+1, -9.874e+0, 2.528e+1, -23.0
5.615e+2, 2.366e+1, -1.169e+1, 2.640e+1, -26.3
4.639e+2, 2.410e+1, -1.388e+1, 2.781e+1, -29.9
3.809e+2, 2.460e+1, -1.644e+1, 2.959e+1, -33.7
3.174e+2, 2.519e+1, -1.949e+1, 3.185e+1, -37.7
2.588e+2, 2.587e+1, -2.312e+1, 3.470e+1, -41.8
2.148e+2, 2.667e+1, -2.746e+1, 3.828e+1, -45.8
1.758e+2, 2.760e+1, -3.257e+1, 4.269e+1, -49.7
1.465e+2, 2.866e+1, -3.844e+1, 4.795e+1, -53.3
1.221e+2, 2.996e+1, -4.572e+1, 5.466e+1, -56.8
9.766e+1, 3.163e+1, -5.421e+1, 6.277e+1, -59.7
8.254e+1, 3.364e+1, -6.397e+1, 7.227e+1, -62.3
6.813e+1, 3.591e+1, -7.577e+1, 8.385e+1, -64.6
5.623e+1, 3.845e+1, -8.984e+1, 9.772e+1, -66.8
4.642e+1, 4.141e+1, -1.066e+2, 1.144e+2, -68.8
3.831e+1, 4.505e+1, -1.268e+2, 1.345e+2, -70.4
3.162e+1, 4.946e+1, -1.507e+2, 1.586e+2, -71.8
2.610e+1, 5.475e+1, -1.790e+2, 1.872e+2, -73.0
2.154e+1, 6.108e+1, -2.124e+2, 2.210e+2, -74.0
1.778e+1, 6.872e+1, -2.520e+2, 2.612e+2, -74.7
1.468e+1, 7.811e+1, -2.989e+2, 3.089e+2, -75.4
1.212e+1, 8.973e+1, -3.542e+2, 3.654e+2, -75.8
1.000e+1, 1.039e+2, -4.196e+2, 4.323e+2, -76.1
8.254e+0, 1.208e+2, -4.970e+2, 5.115e+2, -76.3
6.813e+0, 1.409e+2, -5.885e+2, 6.051e+2, -76.5
5.623e+0, 1.649e+2, -6.964e+2, 7.157e+2, -76.7
4.642e+0, 1.932e+2, -8.241e+2, 8.465e+2, -76.8
3.831e+0, 2.274e+2, -9.742e+2, 1.000e+3, -76.9
3.162e+0, 2.681e+2, -1.152e+3, 1.183e+3, -76.9
2.610e+0, 3.170e+2, -1.362e+3, 1.398e+3, -76.9
2.154e+0, 3.708e+2, -1.615e+3, 1.657e+3, -77.1
1.778e+0, 4.325e+2, -1.917e+3, 1.965e+3, -77.3
1.468e+0, 5.121e+2, -2.262e+3, 2.320e+3, -77.2
1.212e+0, 6.129e+2, -2.659e+3, 2.729e+3, -77.0
1.000e+0, 7.390e+2, -3.118e+3, 3.204e+3, -76.7
8.254e-1, 8.889e+2, -3.645e+3, 3.752e+3, -76.3
6.813e-1, 1.060e+3, -4.256e+3, 4.386e+3, -76.0
5.623e-1, 1.255e+3, -4.968e+3, 5.124e+3, -75.8
4.642e-1, 1.476e+3, -5.799e+3, 5.984e+3, -75.7
3.831e-1, 1.727e+3, -6.770e+3, 6.987e+3, -75.7
3.162e-1, 2.014e+3, -7.910e+3, 8.163e+3, -75.7
2.610e-1, 2.344e+3, -9.245e+3, 9.537e+3, -75.8
2.154e-1, 2.719e+3, -1.080e+4, 1.114e+4, -75.9
1.778e-1, 3.143e+3, -1.263e+4, 1.302e+4, -76.0
1.468e-1, 3.618e+3, -1.475e+4, 1.519e+4, -76.2
1.212e-1, 4.176e+3, -1.729e+4, 1.778e+4, -76.4
1.000e-1, 4.832e+3, -2.027e+4, 2.084e+4, -76.6

File: V1.0-qianduan-mainline/data/ao/2026.7.2__ATP-R0.186-N1.029-fulltemp-fe4b/ATP-R0.186-N1.029-fulltemp-fe4b_T-58.7_f0.1_1000000_V0.txt
July 2, 2026   21:00:44
A.C. Impedance
File: e:\chi_data\atp-r0.186-n1.029-fulltemp-fe4b_t-58.7_f0.1_1000000_v0.txt
Data Source:  Experiment
Instrument Model:  CHI660E
Header: 
Note: 

Init E (V) = 0
High Frequency (Hz) = 1e+6
Low Frequency (Hz) = 0.1
Imp SF
Amplitude (V) = 0.005
Quiet Time (sec) = 2
Cycles (.1-1Hz) = 1

Freq/Hz, Z'/ohm, Z"/ohm, Z/ohm, Phase/deg

8.252e+5, 4.638e+2, -3.912e+2, 6.067e+2, -40.1
6.816e+5, 5.505e+2, -4.410e+2, 7.054e+2, -38.7
5.625e+5, 6.428e+2, -4.732e+2, 7.981e+2, -36.4
4.639e+5, 7.385e+2, -4.886e+2, 8.854e+2, -33.5
3.828e+5, 8.332e+2, -4.872e+2, 9.652e+2, -30.3
3.164e+5, 9.226e+2, -4.743e+2, 1.037e+3, -27.2
2.607e+5, 1.001e+3, -4.511e+2, 1.098e+3, -24.3
2.158e+5, 1.072e+3, -4.227e+2, 1.152e+3, -21.5
1.777e+5, 1.136e+3, -3.909e+2, 1.201e+3, -19.0
1.465e+5, 1.190e+3, -3.542e+2, 1.242e+3, -16.6
1.211e+5, 1.234e+3, -3.151e+2, 1.274e+3, -14.3
9.961e+4, 1.268e+3, -2.766e+2, 1.298e+3, -12.3
8.252e+4, 1.297e+3, -2.393e+2, 1.319e+3, -10.5
6.812e+4, 1.322e+3, -2.059e+2, 1.338e+3, -8.9
5.625e+4, 1.339e+3, -1.748e+2, 1.351e+3, -7.4
4.644e+4, 1.351e+3, -1.486e+2, 1.359e+3, -6.3
3.833e+4, 1.361e+3, -1.279e+2, 1.367e+3, -5.4
3.164e+4, 1.370e+3, -1.116e+2, 1.375e+3, -4.7
2.612e+4, 1.383e+3, -1.002e+2, 1.387e+3, -4.1
2.153e+4, 1.396e+3, -8.811e+1, 1.399e+3, -3.6
1.777e+4, 1.441e+3, -1.081e+2, 1.445e+3, -4.3
1.470e+4, 1.468e+3, -1.167e+2, 1.473e+3, -4.5
1.211e+4, 1.446e+3, -8.515e+1, 1.449e+3, -3.4
1.001e+4, 1.428e+3, -5.651e+1, 1.429e+3, -2.3
8.252e+3, 1.421e+3, -3.606e+1, 1.421e+3, -1.5
6.812e+3, 1.425e+3, -2.937e+1, 1.425e+3, -1.2
5.625e+3, 1.433e+3, -2.854e+1, 1.433e+3, -1.1
4.643e+3, 1.442e+3, -3.075e+1, 1.442e+3, -1.2
3.833e+3, 1.448e+3, -3.200e+1, 1.448e+3, -1.3
3.164e+3, 1.453e+3, -3.240e+1, 1.454e+3, -1.3
2.612e+3, 1.459e+3, -3.285e+1, 1.460e+3, -1.3
2.153e+3, 1.465e+3, -3.344e+1, 1.465e+3, -1.3
1.777e+3, 1.471e+3, -3.448e+1, 1.471e+3, -1.3
1.470e+3, 1.478e+3, -3.597e+1, 1.478e+3, -1.4
1.211e+3, 1.485e+3, -3.717e+1, 1.485e+3, -1.4
1.001e+3, 1.492e+3, -3.741e+1, 1.492e+3, -1.4
8.252e+2, 1.498e+3, -3.778e+1, 1.498e+3, -1.4
6.836e+2, 1.504e+3, -3.879e+1, 1.504e+3, -1.5
5.615e+2, 1.510e+3, -3.966e+1, 1.511e+3, -1.5
4.639e+2, 1.517e+3, -4.237e+1, 1.517e+3, -1.6
3.809e+2, 1.523e+3, -4.708e+1, 1.524e+3, -1.8
3.174e+2, 1.530e+3, -5.276e+1, 1.531e+3, -2.0
2.588e+2, 1.537e+3, -5.897e+1, 1.538e+3, -2.2
2.148e+2, 1.544e+3, -6.626e+1, 1.545e+3, -2.5
1.758e+2, 1.552e+3, -7.376e+1, 1.553e+3, -2.7
1.465e+2, 1.559e+3, -8.213e+1, 1.562e+3, -3.0
1.221e+2, 1.568e+3, -9.247e+1, 1.570e+3, -3.4
9.766e+1, 1.577e+3, -1.001e+2, 1.580e+3, -3.6
8.254e+1, 1.587e+3, -1.087e+2, 1.591e+3, -3.9
6.813e+1, 1.597e+3, -1.242e+2, 1.602e+3, -4.4
5.623e+1, 1.607e+3, -1.461e+2, 1.613e+3, -5.2
4.642e+1, 1.617e+3, -1.736e+2, 1.626e+3, -6.1
3.831e+1, 1.629e+3, -2.054e+2, 1.642e+3, -7.2
3.162e+1, 1.642e+3, -2.422e+2, 1.660e+3, -8.4
2.610e+1, 1.657e+3, -2.850e+2, 1.681e+3, -9.8
2.154e+1, 1.673e+3, -3.352e+2, 1.707e+3, -11.3
1.778e+1, 1.692e+3, -3.943e+2, 1.738e+3, -13.1
1.468e+1, 1.714e+3, -4.639e+2, 1.775e+3, -15.1
1.212e+1, 1.739e+3, -5.455e+2, 1.823e+3, -17.4
1.000e+1, 1.770e+3, -6.430e+2, 1.883e+3, -20.0
8.254e+0, 1.806e+3, -7.614e+2, 1.960e+3, -22.9
6.813e+0, 1.849e+3, -9.044e+2, 2.058e+3, -26.1
5.623e+0, 1.900e+3, -1.077e+3, 2.184e+3, -29.6
4.642e+0, 1.959e+3, -1.288e+3, 2.345e+3, -33.3
3.831e+0, 2.023e+3, -1.539e+3, 2.542e+3, -37.3
3.162e+0, 2.096e+3, -1.849e+3, 2.795e+3, -41.4
2.610e+0, 2.176e+3, -2.220e+3, 3.108e+3, -45.6
2.154e+0, 2.277e+3, -2.720e+3, 3.547e+3, -50.1
1.778e+0, 2.386e+3, -3.337e+3, 4.102e+3, -54.4
1.468e+0, 2.471e+3, -3.985e+3, 4.689e+3, -58.2
1.212e+0, 2.552e+3, -4.681e+3, 5.331e+3, -61.4
1.000e+0, 2.650e+3, -5.452e+3, 6.061e+3, -64.1
8.254e-1, 2.778e+3, -6.328e+3, 6.911e+3, -66.3
6.813e-1, 2.937e+3, -7.342e+3, 7.908e+3, -68.2
5.623e-1, 3.140e+3, -8.553e+3, 9.111e+3, -69.8
4.642e-1, 3.393e+3, -1.001e+4, 1.057e+4, -71.3
3.831e-1, 3.714e+3, -1.173e+4, 1.230e+4, -72.4
3.162e-1, 4.112e+3, -1.376e+4, 1.437e+4, -73.4
2.610e-1, 4.602e+3, -1.618e+4, 1.682e+4, -74.1
2.154e-1, 5.207e+3, -1.903e+4, 1.973e+4, -74.7
1.778e-1, 5.942e+3, -2.240e+4, 2.318e+4, -75.1
1.468e-1, 6.844e+3, -2.634e+4, 2.721e+4, -75.4
1.212e-1, 7.950e+3, -3.094e+4, 3.195e+4, -75.6
1.000e-1, 9.263e+3, -3.626e+4, 3.743e+4, -75.7

File: V1.0-qianduan-mainline/data/ao/2026.7.2__ATP-R0.186-N1.029-fulltemp-fe4b/ATP-R0.186-N1.029-fulltemp-fe4b_T-70.7_f0.1_1000000_V0.txt
July 2, 2026   21:50:47
A.C. Impedance
File: e:\chi_data\atp-r0.186-n1.029-fulltemp-fe4b_t-70.7_f0.1_1000000_v0.txt
Data Source:  Experiment
Instrument Model:  CHI660E
Header: 
Note: 

Init E (V) = 0
High Frequency (Hz) = 1e+6
Low Frequency (Hz) = 0.1
Imp SF
Amplitude (V) = 0.005
Quiet Time (sec) = 2
Cycles (.1-1Hz) = 1

Freq/Hz, Z'/ohm, Z"/ohm, Z/ohm, Phase/deg

8.252e+5, 3.116e+2, -1.144e+3, 1.185e+3, -74.8
6.816e+5, 4.187e+2, -1.385e+3, 1.447e+3, -73.2
5.625e+5, 5.477e+2, -1.700e+3, 1.786e+3, -72.1
4.639e+5, 7.108e+2, -2.034e+3, 2.155e+3, -70.7
3.828e+5, 9.083e+2, -2.393e+3, 2.559e+3, -69.2
3.164e+5, 1.164e+3, -2.760e+3, 2.995e+3, -67.1
2.607e+5, 1.444e+3, -3.179e+3, 3.491e+3, -65.6
2.158e+5, 1.809e+3, -3.637e+3, 4.062e+3, -63.6
1.777e+5, 2.313e+3, -4.135e+3, 4.738e+3, -60.8
1.465e+5, 2.900e+3, -4.623e+3, 5.458e+3, -57.9
1.211e+5, 3.528e+3, -5.019e+3, 6.135e+3, -54.9
9.961e+4, 4.402e+3, -5.388e+3, 6.957e+3, -50.8
8.252e+4, 5.417e+3, -5.798e+3, 7.935e+3, -46.9
6.812e+4, 6.488e+3, -6.115e+3, 8.915e+3, -43.3
5.625e+4, 7.636e+3, -6.158e+3, 9.810e+3, -38.9
4.644e+4, 8.710e+3, -6.171e+3, 1.067e+4, -35.3
3.833e+4, 9.831e+3, -6.224e+3, 1.164e+4, -32.3
3.164e+4, 1.094e+4, -6.098e+3, 1.252e+4, -29.1
2.612e+4, 1.192e+4, -5.769e+3, 1.325e+4, -25.8
2.153e+4, 1.284e+4, -5.364e+3, 1.392e+4, -22.7
1.777e+4, 1.384e+4, -5.316e+3, 1.483e+4, -21.0
1.470e+4, 1.460e+4, -4.974e+3, 1.542e+4, -18.8
1.211e+4, 1.497e+4, -4.379e+3, 1.560e+4, -16.3
1.001e+4, 1.515e+4, -3.821e+3, 1.562e+4, -14.2
8.252e+3, 1.521e+4, -3.151e+3, 1.553e+4, -11.7
6.812e+3, 1.528e+4, -2.629e+3, 1.551e+4, -9.8
5.625e+3, 1.540e+4, -2.121e+3, 1.554e+4, -7.8
4.643e+3, 1.560e+4, -1.737e+3, 1.570e+4, -6.4
3.833e+3, 1.579e+4, -1.538e+3, 1.586e+4, -5.6
3.164e+3, 1.594e+4, -1.505e+3, 1.601e+4, -5.4
2.612e+3, 1.608e+4, -1.432e+3, 1.614e+4, -5.1
2.153e+3, 1.619e+4, -1.249e+3, 1.624e+4, -4.4
1.777e+3, 1.630e+4, -1.093e+3, 1.634e+4, -3.8
1.470e+3, 1.641e+4, -1.093e+3, 1.644e+4, -3.8
1.211e+3, 1.659e+4, -1.123e+3, 1.662e+4, -3.9
1.001e+3, 1.676e+4, -1.121e+3, 1.679e+4, -3.8
8.252e+2, 1.686e+4, -1.093e+3, 1.690e+4, -3.7
6.836e+2, 1.700e+4, -1.056e+3, 1.703e+4, -3.6
5.615e+2, 1.715e+4, -1.027e+3, 1.718e+4, -3.4
4.639e+2, 1.734e+4, -9.784e+2, 1.737e+4, -3.2
3.809e+2, 1.754e+4, -9.149e+2, 1.757e+4, -3.0
3.174e+2, 1.774e+4, -8.415e+2, 1.776e+4, -2.7
2.588e+2, 1.792e+4, -7.685e+2, 1.794e+4, -2.5
2.148e+2, 1.796e+4, -7.621e+2, 1.798e+4, -2.4
1.758e+2, 1.805e+4, -8.018e+2, 1.806e+4, -2.5
1.465e+2, 1.811e+4, -7.464e+2, 1.812e+4, -2.4
1.221e+2, 1.816e+4, -6.166e+2, 1.817e+4, -1.9
9.766e+1, 1.832e+4, -4.570e+2, 1.833e+4, -1.4
8.254e+1, 1.846e+4, -3.166e+2, 1.847e+4, -1.0
6.813e+1, 1.859e+4, -2.741e+2, 1.859e+4, -0.8
5.623e+1, 1.866e+4, -2.868e+2, 1.866e+4, -0.9
4.642e+1, 1.870e+4, -3.386e+2, 1.871e+4, -1.0
3.831e+1, 1.876e+4, -4.002e+2, 1.876e+4, -1.2
3.162e+1, 1.882e+4, -4.657e+2, 1.882e+4, -1.4
2.610e+1, 1.888e+4, -5.278e+2, 1.889e+4, -1.6
2.154e+1, 1.896e+4, -5.959e+2, 1.897e+4, -1.8
1.778e+1, 1.904e+4, -6.796e+2, 1.905e+4, -2.0
1.468e+1, 1.911e+4, -7.770e+2, 1.913e+4, -2.3
1.212e+1, 1.917e+4, -8.893e+2, 1.919e+4, -2.7
1.000e+1, 1.926e+4, -1.010e+3, 1.928e+4, -3.0
8.254e+0, 1.936e+4, -1.152e+3, 1.940e+4, -3.4
6.813e+0, 1.948e+4, -1.326e+3, 1.953e+4, -3.9
5.623e+0, 1.960e+4, -1.540e+3, 1.966e+4, -4.5
4.642e+0, 1.974e+4, -1.800e+3, 1.982e+4, -5.2
3.831e+0, 1.988e+4, -2.097e+3, 1.999e+4, -6.0
3.162e+0, 2.007e+4, -2.442e+3, 2.021e+4, -6.9
2.610e+0, 2.028e+4, -2.860e+3, 2.048e+4, -8.0
2.154e+0, 2.058e+4, -3.369e+3, 2.086e+4, -9.3
1.778e+0, 2.098e+4, -3.989e+3, 2.135e+4, -10.8
1.468e+0, 2.138e+4, -4.739e+3, 2.190e+4, -12.5
1.212e+0, 2.178e+4, -5.616e+3, 2.249e+4, -14.5
1.000e+0, 2.221e+4, -6.622e+3, 2.318e+4, -16.6
8.254e-1, 2.268e+4, -7.835e+3, 2.400e+4, -19.1
6.813e-1, 2.308e+4, -9.289e+3, 2.488e+4, -21.9
5.623e-1, 2.344e+4, -1.103e+4, 2.591e+4, -25.2
4.642e-1, 2.387e+4, -1.310e+4, 2.723e+4, -28.8
3.831e-1, 2.432e+4, -1.552e+4, 2.885e+4, -32.5
3.162e-1, 2.484e+4, -1.835e+4, 3.089e+4, -36.4
2.610e-1, 2.545e+4, -2.165e+4, 3.341e+4, -40.4
2.154e-1, 2.615e+4, -2.553e+4, 3.654e+4, -44.3
1.778e-1, 2.696e+4, -3.003e+4, 4.035e+4, -48.1
1.468e-1, 2.790e+4, -3.525e+4, 4.495e+4, -51.6
1.212e-1, 2.907e+4, -4.145e+4, 5.063e+4, -55.0
1.000e-1, 3.049e+4, -4.869e+4, 5.745e+4, -57.9

File: V1.0-qianduan-mainline/data/ao/2026.7.2__ATP-R0.186-N1.029-fulltemp-fe4b/ATP-R0.186-N1.029-fulltemp-fe4b_T-76.7_f0.1_1000000_V0.txt
July 2, 2026   22:15:13
A.C. Impedance
File: e:\chi_data\atp-r0.186-n1.029-fulltemp-fe4b_t-76.7_f0.1_1000000_v0.txt
Data Source:  Experiment
Instrument Model:  CHI660E
Header: 
Note: 

Init E (V) = 0
High Frequency (Hz) = 1e+6
Low Frequency (Hz) = 0.1
Imp SF
Amplitude (V) = 0.005
Quiet Time (sec) = 2
Cycles (.1-1Hz) = 1

Freq/Hz, Z'/ohm, Z"/ohm, Z/ohm, Phase/deg

8.252e+5, 2.237e+2, -1.336e+3, 1.355e+3, -80.5
6.816e+5, 2.035e+2, -1.650e+3, 1.662e+3, -83.0
5.625e+5, 3.205e+2, -2.050e+3, 2.075e+3, -81.1
4.639e+5, 4.447e+2, -2.539e+3, 2.577e+3, -80.1
3.828e+5, 6.156e+2, -3.046e+3, 3.107e+3, -78.6
3.164e+5, 7.700e+2, -3.618e+3, 3.699e+3, -78.0
2.607e+5, 1.003e+3, -4.265e+3, 4.381e+3, -76.8
2.158e+5, 1.251e+3, -5.039e+3, 5.191e+3, -76.1
1.777e+5, 1.560e+3, -6.005e+3, 6.204e+3, -75.4
1.465e+5, 1.913e+3, -7.160e+3, 7.411e+3, -75.0
1.211e+5, 2.351e+3, -8.720e+3, 9.031e+3, -74.9
9.961e+4, 3.330e+3, -1.032e+4, 1.084e+4, -72.1
8.252e+4, 4.778e+3, -1.170e+4, 1.263e+4, -67.8
6.812e+4, 6.200e+3, -1.303e+4, 1.443e+4, -64.5
5.625e+4, 7.767e+3, -1.471e+4, 1.663e+4, -62.2
4.644e+4, 9.769e+3, -1.659e+4, 1.925e+4, -59.5
3.833e+4, 1.185e+4, -1.851e+4, 2.198e+4, -57.4
3.164e+4, 1.469e+4, -2.073e+4, 2.540e+4, -54.7
2.612e+4, 1.797e+4, -2.231e+4, 2.865e+4, -51.1
2.153e+4, 2.182e+4, -2.376e+4, 3.226e+4, -47.4
1.777e+4, 2.723e+4, -2.376e+4, 3.614e+4, -41.1
1.470e+4, 3.276e+4, -2.407e+4, 4.065e+4, -36.3
1.211e+4, 3.559e+4, -2.775e+4, 4.513e+4, -37.9
1.001e+4, 3.991e+4, -2.995e+4, 4.990e+4, -36.9
8.252e+3, 4.731e+4, -2.879e+4, 5.538e+4, -31.3
6.812e+3, 5.384e+4, -2.629e+4, 5.991e+4, -26.0
5.625e+3, 5.879e+4, -2.374e+4, 6.340e+4, -22.0
4.643e+3, 6.215e+4, -2.173e+4, 6.584e+4, -19.3
3.833e+3, 6.489e+4, -1.966e+4, 6.780e+4, -16.9
3.164e+3, 6.697e+4, -1.830e+4, 6.943e+4, -15.3
2.612e+3, 6.865e+4, -1.695e+4, 7.071e+4, -13.9
2.153e+3, 6.972e+4, -1.514e+4, 7.135e+4, -12.2
1.777e+3, 7.093e+4, -1.357e+4, 7.221e+4, -10.8
1.470e+3, 7.246e+4, -1.212e+4, 7.347e+4, -9.5
1.211e+3, 7.376e+4, -1.099e+4, 7.458e+4, -8.5
1.001e+3, 7.218e+4, -9.278e+3, 7.277e+4, -7.3
8.252e+2, 6.901e+4, -7.585e+3, 6.942e+4, -6.3
6.836e+2, 6.753e+4, -6.797e+3, 6.787e+4, -5.7
5.615e+2, 6.727e+4, -6.551e+3, 6.759e+4, -5.6
4.639e+2, 6.792e+4, -6.700e+3, 6.825e+4, -5.6
3.809e+2, 6.878e+4, -7.043e+3, 6.914e+4, -5.8
3.174e+2, 7.014e+4, -7.172e+3, 7.051e+4, -5.8
2.588e+2, 7.189e+4, -6.862e+3, 7.222e+4, -5.5
2.148e+2, 7.446e+4, -6.289e+3, 7.472e+4, -4.8
1.758e+2, 7.711e+4, -4.857e+3, 7.726e+4, -3.6
1.465e+2, 7.792e+4, -3.762e+3, 7.801e+4, -2.8
1.221e+2, 7.762e+4, -3.554e+3, 7.770e+4, -2.6
9.766e+1, 7.736e+4, -3.241e+3, 7.742e+4, -2.4
8.254e+1, 7.750e+4, -2.939e+3, 7.755e+4, -2.2
6.813e+1, 7.794e+4, -2.623e+3, 7.799e+4, -1.9
5.623e+1, 7.834e+4, -2.354e+3, 7.837e+4, -1.7
4.642e+1, 7.870e+4, -2.152e+3, 7.873e+4, -1.6
3.831e+1, 7.912e+4, -1.994e+3, 7.915e+4, -1.4
3.162e+1, 7.953e+4, -1.872e+3, 7.955e+4, -1.3
2.610e+1, 7.989e+4, -1.791e+3, 7.991e+4, -1.3
2.154e+1, 8.016e+4, -1.677e+3, 8.017e+4, -1.2
1.778e+1, 8.040e+4, -1.662e+3, 8.042e+4, -1.2
1.468e+1, 8.063e+4, -1.720e+3, 8.065e+4, -1.2
1.212e+1, 8.113e+4, -1.675e+3, 8.115e+4, -1.2
1.000e+1, 8.157e+4, -1.622e+3, 8.158e+4, -1.1
8.254e+0, 8.169e+4, -1.679e+3, 8.170e+4, -1.2
6.813e+0, 8.174e+4, -1.847e+3, 8.176e+4, -1.3
5.623e+0, 8.187e+4, -2.137e+3, 8.190e+4, -1.5
4.642e+0, 8.225e+4, -2.591e+3, 8.229e+4, -1.8
3.831e+0, 8.267e+4, -3.066e+3, 8.273e+4, -2.1
3.162e+0, 8.312e+4, -3.421e+3, 8.319e+4, -2.4
2.610e+0, 8.350e+4, -3.855e+3, 8.359e+4, -2.6
2.154e+0, 8.392e+4, -4.429e+3, 8.404e+4, -3.0
1.778e+0, 8.446e+4, -5.142e+3, 8.462e+4, -3.5
1.468e+0, 8.502e+4, -6.022e+3, 8.523e+4, -4.1
1.212e+0, 8.563e+4, -6.982e+3, 8.591e+4, -4.7
1.000e+0, 8.634e+4, -7.974e+3, 8.670e+4, -5.3
8.254e-1, 8.708e+4, -9.213e+3, 8.757e+4, -6.0
6.813e-1, 8.786e+4, -1.083e+4, 8.852e+4, -7.0
5.623e-1, 8.875e+4, -1.285e+4, 8.967e+4, -8.2
4.642e-1, 8.975e+4, -1.530e+4, 9.104e+4, -9.7
3.831e-1, 9.089e+4, -1.818e+4, 9.269e+4, -11.3
3.162e-1, 9.222e+4, -2.155e+4, 9.471e+4, -13.2
2.610e-1, 9.375e+4, -2.552e+4, 9.716e+4, -15.2
2.154e-1, 9.548e+4, -3.024e+4, 1.002e+5, -17.6
1.778e-1, 9.745e+4, -3.582e+4, 1.038e+5, -20.2
1.468e-1, 9.969e+4, -4.239e+4, 1.083e+5, -23.0
1.212e-1, 1.023e+5, -5.013e+4, 1.139e+5, -26.1
1.000e-1, 1.052e+5, -5.907e+4, 1.207e+5, -29.3

File: V1.0-qianduan-mainline/data/ao/2026.7.2__ATP-R0.186-N1.029-fulltemp-fe4b/ATP-R0.186-N1.029-fulltemp-fe4b_T16.0_f0.1_1000000_V0.txt
July 2, 2026   15:09:42
A.C. Impedance
File: e:\chi_data\atp-r0.186-n1.029-fulltemp-fe4b_t16.0_f0.1_1000000_v0.txt
Data Source:  Experiment
Instrument Model:  CHI660E
Header: 
Note: 

Init E (V) = 0
High Frequency (Hz) = 1e+6
Low Frequency (Hz) = 0.1
Imp SF
Amplitude (V) = 0.005
Quiet Time (sec) = 2
Cycles (.1-1Hz) = 1

Freq/Hz, Z'/ohm, Z"/ohm, Z/ohm, Phase/deg

8.252e+5, 3.955e+0, 1.385e+1, 1.440e+1, 74.1
6.816e+5, 3.412e+0, 1.132e+1, 1.182e+1, 73.2
5.625e+5, 2.874e+0, 9.401e+0, 9.830e+0, 73.0
4.639e+5, 2.600e+0, 7.712e+0, 8.139e+0, 71.4
3.828e+5, 2.411e+0, 6.408e+0, 6.846e+0, 69.4
3.164e+5, 2.305e+0, 5.299e+0, 5.778e+0, 66.5
2.607e+5, 2.206e+0, 4.404e+0, 4.925e+0, 63.4
2.158e+5, 2.128e+0, 3.632e+0, 4.210e+0, 59.6
1.777e+5, 2.076e+0, 2.977e+0, 3.630e+0, 55.1
1.465e+5, 2.043e+0, 2.425e+0, 3.171e+0, 49.9
1.211e+5, 2.013e+0, 1.974e+0, 2.819e+0, 44.4
9.961e+4, 1.994e+0, 1.602e+0, 2.558e+0, 38.8
8.252e+4, 1.975e+0, 1.203e+0, 2.312e+0, 31.3
6.812e+4, 1.960e+0, 8.090e-1, 2.120e+0, 22.4
5.625e+4, 1.953e+0, 5.280e-1, 2.024e+0, 15.1
4.644e+4, 1.954e+0, 3.346e-1, 1.983e+0, 9.7
3.833e+4, 1.963e+0, 2.080e-1, 1.974e+0, 6.0
3.164e+4, 1.977e+0, 1.057e-1, 1.980e+0, 3.1
2.612e+4, 1.992e+0, 1.011e-2, 1.992e+0, 0.3
2.153e+4, 2.004e+0, -8.867e-2, 2.006e+0, -2.5
1.777e+4, 2.017e+0, -1.900e-1, 2.026e+0, -5.4
1.470e+4, 2.032e+0, -2.970e-1, 2.053e+0, -8.3
1.211e+4, 2.050e+0, -4.113e-1, 2.091e+0, -11.3
1.001e+4, 2.069e+0, -5.364e-1, 2.138e+0, -14.5
8.252e+3, 2.091e+0, -6.749e-1, 2.197e+0, -17.9
6.812e+3, 2.115e+0, -8.304e-1, 2.272e+0, -21.4
5.625e+3, 2.143e+0, -1.009e+0, 2.369e+0, -25.2
4.643e+3, 2.178e+0, -1.215e+0, 2.494e+0, -29.2
3.833e+3, 2.228e+0, -1.456e+0, 2.661e+0, -33.2
3.164e+3, 2.290e+0, -1.743e+0, 2.878e+0, -37.3
2.612e+3, 2.357e+0, -2.082e+0, 3.145e+0, -41.5
2.153e+3, 2.429e+0, -2.484e+0, 3.474e+0, -45.6
1.777e+3, 2.508e+0, -2.960e+0, 3.879e+0, -49.7
1.470e+3, 2.601e+0, -3.523e+0, 4.379e+0, -53.6
1.211e+3, 2.711e+0, -4.189e+0, 4.990e+0, -57.1
1.001e+3, 2.844e+0, -4.978e+0, 5.734e+0, -60.3
8.252e+2, 3.003e+0, -5.909e+0, 6.629e+0, -63.1
6.836e+2, 3.194e+0, -7.022e+0, 7.714e+0, -65.5
5.615e+2, 3.424e+0, -8.354e+0, 9.029e+0, -67.7
4.639e+2, 3.703e+0, -9.946e+0, 1.061e+1, -69.6
3.809e+2, 4.035e+0, -1.181e+1, 1.248e+1, -71.1
3.174e+2, 4.440e+0, -1.403e+1, 1.471e+1, -72.4
2.588e+2, 4.930e+0, -1.666e+1, 1.737e+1, -73.5
2.148e+2, 5.537e+0, -1.981e+1, 2.057e+1, -74.4
1.758e+2, 6.278e+0, -2.354e+1, 2.436e+1, -75.1
1.465e+2, 7.149e+0, -2.779e+1, 2.870e+1, -75.6
1.221e+2, 8.268e+0, -3.305e+1, 3.406e+1, -76.0
9.766e+1, 9.717e+0, -3.916e+1, 4.034e+1, -76.1
8.254e+1, 1.145e+1, -4.610e+1, 4.750e+1, -76.1
6.813e+1, 1.346e+1, -5.436e+1, 5.600e+1, -76.1
5.623e+1, 1.582e+1, -6.409e+1, 6.601e+1, -76.1
4.642e+1, 1.862e+1, -7.562e+1, 7.788e+1, -76.2
3.831e+1, 2.200e+1, -8.923e+1, 9.190e+1, -76.1
3.162e+1, 2.605e+1, -1.052e+2, 1.083e+2, -76.1
2.610e+1, 3.092e+1, -1.239e+2, 1.277e+2, -76.0
2.154e+1, 3.666e+1, -1.460e+2, 1.505e+2, -75.9
1.778e+1, 4.345e+1, -1.717e+2, 1.771e+2, -75.8
1.468e+1, 5.149e+1, -2.018e+2, 2.082e+2, -75.7
1.212e+1, 6.091e+1, -2.369e+2, 2.446e+2, -75.6
1.000e+1, 7.220e+1, -2.781e+2, 2.873e+2, -75.4
8.254e+0, 8.535e+1, -3.264e+2, 3.374e+2, -75.3
6.813e+0, 1.002e+2, -3.833e+2, 3.962e+2, -75.3
5.623e+0, 1.171e+2, -4.504e+2, 4.654e+2, -75.4
4.642e+0, 1.363e+2, -5.296e+2, 5.469e+2, -75.6
3.831e+0, 1.587e+2, -6.228e+2, 6.427e+2, -75.7
3.162e+0, 1.840e+2, -7.337e+2, 7.564e+2, -75.9
2.610e+0, 2.136e+2, -8.652e+2, 8.912e+2, -76.1
2.154e+0, 2.455e+2, -1.026e+3, 1.055e+3, -76.5
1.778e+0, 2.810e+2, -1.220e+3, 1.251e+3, -77.0
1.468e+0, 3.261e+2, -1.445e+3, 1.481e+3, -77.3
1.212e+0, 3.846e+2, -1.711e+3, 1.754e+3, -77.3
1.000e+0, 4.593e+2, -2.013e+3, 2.065e+3, -77.1
8.254e-1, 5.516e+2, -2.354e+3, 2.418e+3, -76.8
6.813e-1, 6.636e+2, -2.754e+3, 2.832e+3, -76.5
5.623e-1, 8.009e+2, -3.229e+3, 3.327e+3, -76.1
4.642e-1, 9.724e+2, -3.792e+3, 3.915e+3, -75.6
3.831e-1, 1.189e+3, -4.455e+3, 4.611e+3, -75.1
3.162e-1, 1.466e+3, -5.227e+3, 5.428e+3, -74.3
2.610e-1, 1.821e+3, -6.116e+3, 6.381e+3, -73.4
2.154e-1, 2.273e+3, -7.134e+3, 7.488e+3, -72.3
1.778e-1, 2.845e+3, -8.287e+3, 8.762e+3, -71.1
1.468e-1, 3.552e+3, -9.566e+3, 1.020e+4, -69.6
1.212e-1, 4.464e+3, -1.100e+4, 1.187e+4, -67.9
1.000e-1, 5.610e+3, -1.262e+4, 1.381e+4, -66.0

File: V1.0-qianduan-mainline/data/ao/2026.7.2__ATP-R0.186-N1.029-fulltemp-fe4b/ATP-R0.186-N1.029-fulltemp-fe4b_T4.0_f0.1_1000000_V0.txt
July 2, 2026   16:11:41
A.C. Impedance
File: e:\chi_data\atp-r0.186-n1.029-fulltemp-fe4b_t4.0_f0.1_1000000_v0.txt
Data Source:  Experiment
Instrument Model:  CHI660E
Header: 
Note: 

Init E (V) = 0
High Frequency (Hz) = 1e+6
Low Frequency (Hz) = 0.1
Imp SF
Amplitude (V) = 0.005
Quiet Time (sec) = 2
Cycles (.1-1Hz) = 1

Freq/Hz, Z'/ohm, Z"/ohm, Z/ohm, Phase/deg

8.252e+5, 4.357e+0, 1.387e+1, 1.454e+1, 72.6
6.816e+5, 3.744e+0, 1.119e+1, 1.180e+1, 71.5
5.625e+5, 3.158e+0, 9.347e+0, 9.866e+0, 71.3
4.639e+5, 2.916e+0, 7.652e+0, 8.189e+0, 69.1
3.828e+5, 2.734e+0, 6.396e+0, 6.956e+0, 66.9
3.164e+5, 2.636e+0, 5.285e+0, 5.905e+0, 63.5
2.607e+5, 2.531e+0, 4.392e+0, 5.069e+0, 60.0
2.158e+5, 2.451e+0, 3.617e+0, 4.370e+0, 55.9
1.777e+5, 2.397e+0, 2.963e+0, 3.811e+0, 51.0
1.465e+5, 2.366e+0, 2.410e+0, 3.378e+0, 45.5
1.211e+5, 2.336e+0, 1.963e+0, 3.052e+0, 40.0
9.961e+4, 2.319e+0, 1.591e+0, 2.812e+0, 34.5
8.252e+4, 2.309e+0, 1.285e+0, 2.642e+0, 29.1
6.812e+4, 2.308e+0, 1.021e+0, 2.524e+0, 23.9
5.625e+4, 2.299e+0, 7.299e-1, 2.412e+0, 17.6
4.644e+4, 2.288e+0, 4.415e-1, 2.331e+0, 10.9
3.833e+4, 2.288e+0, 2.324e-1, 2.299e+0, 5.8
3.164e+4, 2.295e+0, 8.185e-2, 2.297e+0, 2.0
2.612e+4, 2.306e+0, -2.712e-2, 2.306e+0, -0.7
2.153e+4, 2.319e+0, -1.246e-1, 2.323e+0, -3.1
1.777e+4, 2.337e+0, -2.214e-1, 2.347e+0, -5.4
1.470e+4, 2.356e+0, -3.287e-1, 2.379e+0, -7.9
1.211e+4, 2.379e+0, -4.441e-1, 2.420e+0, -10.6
1.001e+4, 2.401e+0, -5.721e-1, 2.468e+0, -13.4
8.252e+3, 2.432e+0, -7.082e-1, 2.533e+0, -16.2
6.812e+3, 2.473e+0, -8.596e-1, 2.618e+0, -19.2
5.625e+3, 2.515e+0, -1.044e+0, 2.723e+0, -22.5
4.643e+3, 2.557e+0, -1.265e+0, 2.853e+0, -26.3
3.833e+3, 2.603e+0, -1.525e+0, 3.017e+0, -30.4
3.164e+3, 2.655e+0, -1.830e+0, 3.225e+0, -34.6
2.612e+3, 2.717e+0, -2.188e+0, 3.488e+0, -38.8
2.153e+3, 2.790e+0, -2.608e+0, 3.819e+0, -43.1
1.777e+3, 2.877e+0, -3.103e+0, 4.232e+0, -47.2
1.470e+3, 2.981e+0, -3.689e+0, 4.743e+0, -51.1
1.211e+3, 3.104e+0, -4.382e+0, 5.370e+0, -54.7
1.001e+3, 3.249e+0, -5.200e+0, 6.132e+0, -58.0
8.252e+2, 3.421e+0, -6.165e+0, 7.050e+0, -61.0
6.836e+2, 3.629e+0, -7.319e+0, 8.170e+0, -63.6
5.615e+2, 3.880e+0, -8.698e+0, 9.524e+0, -66.0
4.639e+2, 4.182e+0, -1.034e+1, 1.116e+1, -68.0
3.809e+2, 4.540e+0, -1.227e+1, 1.308e+1, -69.7
3.174e+2, 4.970e+0, -1.455e+1, 1.538e+1, -71.1
2.588e+2, 5.489e+0, -1.726e+1, 1.811e+1, -72.4
2.148e+2, 6.136e+0, -2.051e+1, 2.141e+1, -73.3
1.758e+2, 6.928e+0, -2.436e+1, 2.532e+1, -74.1
1.465e+2, 7.855e+0, -2.875e+1, 2.980e+1, -74.7
1.221e+2, 9.028e+0, -3.416e+1, 3.534e+1, -75.2
9.766e+1, 1.055e+1, -4.045e+1, 4.180e+1, -75.4
8.254e+1, 1.238e+1, -4.758e+1, 4.916e+1, -75.4
6.813e+1, 1.452e+1, -5.607e+1, 5.792e+1, -75.5
5.623e+1, 1.702e+1, -6.608e+1, 6.823e+1, -75.6
4.642e+1, 2.000e+1, -7.792e+1, 8.044e+1, -75.6
3.831e+1, 2.358e+1, -9.186e+1, 9.484e+1, -75.6
3.162e+1, 2.787e+1, -1.082e+2, 1.117e+2, -75.6
2.610e+1, 3.303e+1, -1.274e+2, 1.316e+2, -75.5
2.154e+1, 3.919e+1, -1.499e+2, 1.549e+2, -75.3
1.778e+1, 4.650e+1, -1.761e+2, 1.822e+2, -75.2
1.468e+1, 5.516e+1, -2.068e+2, 2.140e+2, -75.1
1.212e+1, 6.543e+1, -2.425e+2, 2.512e+2, -74.9
1.000e+1, 7.776e+1, -2.842e+2, 2.946e+2, -74.7
8.254e+0, 9.219e+1, -3.330e+2, 3.455e+2, -74.5
6.813e+0, 1.086e+2, -3.903e+2, 4.051e+2, -74.4
5.623e+0, 1.274e+2, -4.575e+2, 4.749e+2, -74.4
4.642e+0, 1.487e+2, -5.366e+2, 5.568e+2, -74.5
3.831e+0, 1.733e+2, -6.292e+2, 6.526e+2, -74.6
3.162e+0, 2.014e+2, -7.390e+2, 7.659e+2, -74.8
2.610e+0, 2.340e+2, -8.689e+2, 8.999e+2, -74.9
2.154e+0, 2.680e+2, -1.028e+3, 1.062e+3, -75.4
1.778e+0, 3.050e+2, -1.218e+3, 1.256e+3, -75.9
1.468e+0, 3.515e+2, -1.439e+3, 1.481e+3, -76.3
1.212e+0, 4.112e+2, -1.700e+3, 1.749e+3, -76.4
1.000e+0, 4.855e+2, -1.994e+3, 2.052e+3, -76.3
8.254e-1, 5.752e+2, -2.324e+3, 2.394e+3, -76.1
6.813e-1, 6.817e+2, -2.709e+3, 2.793e+3, -75.9
5.623e-1, 8.086e+2, -3.167e+3, 3.269e+3, -75.7
4.642e-1, 9.634e+2, -3.712e+3, 3.835e+3, -75.5
3.831e-1, 1.153e+3, -4.354e+3, 4.504e+3, -75.2
3.162e-1, 1.390e+3, -5.105e+3, 5.290e+3, -74.8
2.610e-1, 1.688e+3, -5.975e+3, 6.209e+3, -74.2
2.154e-1, 2.059e+3, -6.981e+3, 7.279e+3, -73.6
1.778e-1, 2.517e+3, -8.136e+3, 8.517e+3, -72.8
1.468e-1, 3.070e+3, -9.441e+3, 9.927e+3, -72.0
1.212e-1, 3.773e+3, -1.095e+4, 1.158e+4, -71.0
1.000e-1, 4.648e+3, -1.270e+4, 1.352e+4, -69.9

File: V1.0-qianduan-mainline/data/ao/2026.7.2__ATP-R0.186-N1.029-fulltemp-fe4b/ATP-R0.186-N1.029-fulltemp-fe4b_T7.0_f0.1_1000000_V0.txt
July 2, 2026   15:57:05
A.C. Impedance
File: e:\chi_data\atp-r0.186-n1.029-fulltemp-fe4b_t7.0_f0.1_1000000_v0.txt
Data Source:  Experiment
Instrument Model:  CHI660E
Header: 
Note: 

Init E (V) = 0
High Frequency (Hz) = 1e+6
Low Frequency (Hz) = 0.1
Imp SF
Amplitude (V) = 0.005
Quiet Time (sec) = 2
Cycles (.1-1Hz) = 1

Freq/Hz, Z'/ohm, Z"/ohm, Z/ohm, Phase/deg

8.252e+5, 4.274e+0, 1.389e+1, 1.454e+1, 72.9
6.816e+5, 3.686e+0, 1.130e+1, 1.188e+1, 71.9
5.625e+5, 3.098e+0, 9.344e+0, 9.844e+0, 71.7
4.639e+5, 2.804e+0, 7.697e+0, 8.192e+0, 70.0
3.828e+5, 2.610e+0, 6.406e+0, 6.918e+0, 67.8
3.164e+5, 2.506e+0, 5.306e+0, 5.868e+0, 64.7
2.607e+5, 2.414e+0, 4.399e+0, 5.018e+0, 61.2
2.158e+5, 2.343e+0, 3.622e+0, 4.313e+0, 57.1
1.777e+5, 2.293e+0, 2.962e+0, 3.746e+0, 52.3
1.465e+5, 2.262e+0, 2.414e+0, 3.308e+0, 46.9
1.211e+5, 2.231e+0, 1.967e+0, 2.974e+0, 41.4
9.961e+4, 2.215e+0, 1.596e+0, 2.730e+0, 35.8
8.252e+4, 2.207e+0, 1.287e+0, 2.555e+0, 30.2
6.812e+4, 2.198e+0, 9.468e-1, 2.393e+0, 23.3
5.625e+4, 2.184e+0, 6.104e-1, 2.268e+0, 15.6
4.644e+4, 2.179e+0, 3.668e-1, 2.210e+0, 9.6
3.833e+4, 2.184e+0, 1.985e-1, 2.193e+0, 5.2
3.164e+4, 2.197e+0, 8.292e-2, 2.199e+0, 2.2
2.612e+4, 2.212e+0, -1.584e-2, 2.212e+0, -0.4
2.153e+4, 2.224e+0, -1.109e-1, 2.227e+0, -2.9
1.777e+4, 2.240e+0, -2.092e-1, 2.249e+0, -5.3
1.470e+4, 2.256e+0, -3.170e-1, 2.279e+0, -8.0
1.211e+4, 2.277e+0, -4.351e-1, 2.318e+0, -10.8
1.001e+4, 2.298e+0, -5.637e-1, 2.366e+0, -13.8
8.252e+3, 2.320e+0, -7.037e-1, 2.425e+0, -16.9
6.812e+3, 2.346e+0, -8.621e-1, 2.499e+0, -20.2
5.625e+3, 2.386e+0, -1.042e+0, 2.604e+0, -23.6
4.643e+3, 2.439e+0, -1.251e+0, 2.741e+0, -27.2
3.833e+3, 2.492e+0, -1.502e+0, 2.910e+0, -31.1
3.164e+3, 2.548e+0, -1.798e+0, 3.119e+0, -35.2
2.612e+3, 2.609e+0, -2.149e+0, 3.380e+0, -39.5
2.153e+3, 2.681e+0, -2.563e+0, 3.709e+0, -43.7
1.777e+3, 2.766e+0, -3.051e+0, 4.119e+0, -47.8
1.470e+3, 2.868e+0, -3.630e+0, 4.626e+0, -51.7
1.211e+3, 2.988e+0, -4.312e+0, 5.246e+0, -55.3
1.001e+3, 3.131e+0, -5.118e+0, 6.000e+0, -58.5
8.252e+2, 3.302e+0, -6.068e+0, 6.908e+0, -61.4
6.836e+2, 3.508e+0, -7.204e+0, 8.013e+0, -64.0
5.615e+2, 3.756e+0, -8.561e+0, 9.348e+0, -66.3
4.639e+2, 4.055e+0, -1.018e+1, 1.096e+1, -68.3
3.809e+2, 4.410e+0, -1.208e+1, 1.286e+1, -69.9
3.174e+2, 4.838e+0, -1.433e+1, 1.512e+1, -71.3
2.588e+2, 5.358e+0, -1.700e+1, 1.782e+1, -72.5
2.148e+2, 6.002e+0, -2.019e+1, 2.107e+1, -73.4
1.758e+2, 6.783e+0, -2.397e+1, 2.491e+1, -74.2
1.465e+2, 7.699e+0, -2.828e+1, 2.931e+1, -74.8
1.221e+2, 8.876e+0, -3.359e+1, 3.474e+1, -75.2
9.766e+1, 1.039e+1, -3.976e+1, 4.109e+1, -75.4
8.254e+1, 1.221e+1, -4.677e+1, 4.834e+1, -75.4
6.813e+1, 1.432e+1, -5.511e+1, 5.694e+1, -75.4
5.623e+1, 1.679e+1, -6.491e+1, 6.704e+1, -75.5
4.642e+1, 1.972e+1, -7.650e+1, 7.901e+1, -75.5
3.831e+1, 2.326e+1, -9.016e+1, 9.311e+1, -75.5
3.162e+1, 2.750e+1, -1.061e+2, 1.096e+2, -75.5
2.610e+1, 3.260e+1, -1.249e+2, 1.291e+2, -75.4
2.154e+1, 3.865e+1, -1.470e+2, 1.520e+2, -75.3
1.778e+1, 4.584e+1, -1.727e+2, 1.787e+2, -75.1
1.468e+1, 5.443e+1, -2.028e+2, 2.100e+2, -75.0
1.212e+1, 6.450e+1, -2.378e+2, 2.464e+2, -74.8
1.000e+1, 7.650e+1, -2.787e+2, 2.890e+2, -74.7
8.254e+0, 9.054e+1, -3.266e+2, 3.389e+2, -74.5
6.813e+0, 1.065e+2, -3.827e+2, 3.973e+2, -74.4
5.623e+0, 1.248e+2, -4.487e+2, 4.657e+2, -74.5
4.642e+0, 1.455e+2, -5.264e+2, 5.461e+2, -74.5
3.831e+0, 1.695e+2, -6.173e+2, 6.402e+2, -74.6
3.162e+0, 1.968e+2, -7.253e+2, 7.515e+2, -74.8
2.610e+0, 2.286e+2, -8.529e+2, 8.830e+2, -75.0
2.154e+0, 2.620e+2, -1.009e+3, 1.042e+3, -75.4
1.778e+0, 2.988e+2, -1.196e+3, 1.232e+3, -76.0
1.468e+0, 3.458e+2, -1.413e+3, 1.455e+3, -76.3
1.212e+0, 4.052e+2, -1.669e+3, 1.718e+3, -76.4
1.000e+0, 4.788e+2, -1.958e+3, 2.016e+3, -76.3
8.254e-1, 5.688e+2, -2.283e+3, 2.353e+3, -76.0
6.813e-1, 6.762e+2, -2.663e+3, 2.748e+3, -75.8
5.623e-1, 8.045e+2, -3.115e+3, 3.217e+3, -75.5
4.642e-1, 9.624e+2, -3.649e+3, 3.774e+3, -75.2
3.831e-1, 1.157e+3, -4.279e+3, 4.432e+3, -74.9
3.162e-1, 1.400e+3, -5.015e+3, 5.206e+3, -74.4
2.610e-1, 1.706e+3, -5.867e+3, 6.111e+3, -73.8
2.154e-1, 2.089e+3, -6.856e+3, 7.167e+3, -73.1
1.778e-1, 2.562e+3, -7.988e+3, 8.389e+3, -72.2
1.468e-1, 3.142e+3, -9.262e+3, 9.781e+3, -71.3
1.212e-1, 3.886e+3, -1.073e+4, 1.141e+4, -70.1
1.000e-1, 4.818e+3, -1.242e+4, 1.332e+4, -68.8
