Repository: LJZ-sudo/acid-in-clay-close

# Closed-Loop EIS 分析子项目（2026 清理版）

本目录是 **EIS 自驱动闭环分析系统 + 论文图表/结果** 的主代码仓。  
旧版本代码和历史输出会逐步移动到 `archive_*` 目录，仅作参考。

---

## 1. 当前系统的四个核心目标

1. **方法可靠性**：  
   从 CHI 原始 EIS 数据自动完成 Rb 拟合、导电率计算和多段 Arrhenius 分析，证明自动结果物理合理，并优于传统低分辨率/两段拟合基线。

2. **自驱动相变检测与采样优化**：  
   在线分析 EIS 曲线和导电率变化，实时检测相变/机制转变区域，在 3 K 粗步长与 1 K 精细步长之间自动切换。

3. **AI 机理 + 新材料/下一步实验指导**：  
   基于 Phase 1/3 结果和材料知识库生成深度机理报告，提出机理假设、新配比/新材料预测，并给出可直接执行的后续实验建议。

4. **我们的系统 vs 商用大模型**：  
   对比“带闭环 + ML + 知识库的 Agent 报告”和“直接调用商用大模型”的机制分析质量，在机理深度、数据利用、实验可操作性等维度展示优势。

---

## 2. 运行入口（目前仍在使用）

### 2.1 Phase 3 全流程（基于 Phase 1 结果）

在 `V1.0-qianduan/close/` 目录下：

```bash
cd close
python phase3/run_all.py
```

`run_all.py` 顺序调用：

1. `step1_data_preparation.py`
2. `step2_train_models.py`
3. `step3_confinement_analysis.py`
4. `step4_ml_ai_validation.py`
5. `step_meyer_neldel.py`
6. `step6_cross_material.py`
7. `step5_final_report.py`

输出写入 `close/output/phase3_results/`，用于论文主结果和 AI 报告的定量输入。

> 说明：Phase 1（原始 EIS → Rb → Arrhenius 分段）在主项目中已完成，这里主要复用 `specific_conductance/` 中的实现。算法细节见 `paper/SI_table/SI_Note2_Arrhenius_segmentation.md`。

### 2.2 自驱动闭环 & 相变检测

**完整闭环处理（已有 CHI 数据）：**

```bash
cd close
python auto_control/run_closed_loop.py \
  --data-dir E:\chi_data \
  --config experiment_data/experiment_data.json \
  --thickness 0.01 \
  --area 1.0 \
  --min-points 5 \
  --output-dir experiment_data \
  --bundle-report
```

功能概览：

- 扫描 `E:\chi_data` 内 CHI 输出文件；
- 自动完成数据读取 → Rb 半圆拟合 → 导电率计算；
- 对成功点做 Arrhenius 分段分析；
- 生成 `report.json` + `report.md` + 可选 AI 报告打包产物。

**相变检测 + 自适应步长实验：**

- 主要逻辑在：
  - `auto_control/integrated_temp_chi_controller.py`
  - `auto_control/integrated_workflow.py`
  - `specific_conductance/data_processing.py`, `rb_fitting.py`, `conductivity.py`
- 相变检测和 Phase Jump Score 的细节见：
  - `paper/SI_table/SI_Note4_phase_transition_detection.md`

---

## 3. 目录结构总览

更细的分层见 `PROJECT_MAP.md`，这里只列关键部分。

```text
close/
├── auto_control/          # 闭环控制 & 相变检测 & 报告生成
├── config/                # 材料参数 & 分析超参数
├── data/                  # 原始 EIS 数据 & 材料 Excel
├── docs/                  # 项目综合说明 & 论文草稿 & SI 草稿
├── output/                # Phase1/2/3 结果 & 深度分析输出
├── paper/                 # SI Note、主表格、机理报告评分、写作指南
├── paper_figure/          # 论文图脚本 + 数据 + 配色/版本说明
├── phase1/                # Phase 1 pipeline 规划（部分逻辑从主项目迁移）
├── phase2/                # AI 机理 & 新材料/实验建议
├── phase3/                # ML + 限域效应 + 交叉验证 + 跨材料
├── phase3-v2.0/           # Phase3 v2.0 深度分析（如仍在用则视为核心）
├── specific_conductance/  # Rb 拟合、电导率计算、温控辅助
├── utils/                 # 文件/数学/绘图工具
└── archive_*/             # 旧代码/旧输出/旧文档（逐步迁移中）
```

---

# V1.0-qianduan-mainline/ — 主线代码根目录

> 全项目唯一代码之家（2026-07-05 结构收敛后）。运行时 I/O 全部在同级 `../experiments/`
> （raw/ data/ output/ runs/ results/ logs/ prospective/ live/），本目录不放数据与产物。
> 冻结基线：tag `prospective-release-20260705`；pytest 443 passed / 2 skipped；硬件审计 hits=31、autonomous_bypass=0。

## 目录索引（各目录均有自己的 README/结构文档）

| 目录 | 角色 | 文档 | 一句话状态 |
|---|---|---|---|
| `backend_api/` | FastAPI 统一后端（8000） | [README](backend_api/README.md) | 12 文件现役；唯一死代码是 pipeline router（410 占位） |
| `frontend/` | React 驾驶舱（5173） | [README](frontend/README.md) | 主线 6 页现役；7 个 dev 页由 ENABLE_DEV_ROUTES 门控 |
| `stage0_measurement/` | 测量执行 + EIS 分析 | [README](stage0_measurement/README.md) | 46 文件全现役；b_track_live_driver 为主力真机 CLI |
| `stage1_optimization/` | 优化闭环 + SciTX/E-Mem/PC-Skills/C³ | [README](stage1_optimization/README.md) | 91 文件无遗留；botorch MOBO 未接 CLI 开关 |
| `stage2_statistics/` | S8 回顾性统计 → stage3_seed | [README](stage2_statistics/README.md) | 全现役；stage3_seed.json 为受保护产物 |
| `stage3_mechanism/` | 机理推理流水线（S03–S14） | [README](stage3_mechanism/README.md) · [STRUCTURE](stage3_mechanism/STRUCTURE.md) | 唯一遗留：s09b（自标 LEGACY）；4 个冻结发表产物目录 |
| `analysis/` | 研究分析包（原 research/ 代码） | [README](analysis/README.md) | 83 文件无死码；p*/pH* 为里程碑一次性验证 |
| `code/` | 运行辅助层（批处理/离线联调） | [README](code/README.md) | live 后端仅调 process_ao_stage0；S8 批处理为历史一次性 |
| `configs/` | 冻结分析策略 YAML | [README](configs/README.md) | 6 个全现役；4 个 sha256 冻结 |
| `scripts/` | 治理审计 + 冻结报告 | [README](scripts/README.md) | 2 脚本现役；reports/ 为冻结产物 |
| `tests/` | 主线 pytest（36 文件） | [README](tests/README.md) | 含 2 个"文件哈希契约"盯守测试 |

## 全局纪律

1. **行为保持**：任何结构改动后必跑 `python -m pytest -q`（仓库根 443/2；仅主线 409/2）与 `python scripts\audit_hardware_write_paths.py`（hits=31 / bypass=0）。
2. **I/O 出界**：新代码一律读写 `../experiments/`，锚定方式为向上找 `V1.0-qianduan-mainline` 再取 `parent / "experiments"`。唯一保留的例外是 `stage1_optimization/output/`（campaign 配置写死的运行时目录，见其 README §3）。
3. **冻结产物只读**：stage2 exports、stage3 outputs/verification、scripts/reports、campaign_memory 历史库、analysis 的 legacy_freeze_manifest —— 改动即视为篡改证据。
4. **先冻结再跑**：策略/阈值改动先 commit+push 盖时间戳，再跑重算（configs/README.md 铁律）。

## 快速启动

```powershell
cd V1.0-qianduan-mainline
python -m uvicorn backend_api.main:app --host 127.0.0.1 --port 8000   # 后端
cd frontend; npm run dev                                               # 前端（5173）
python -m pytest -q                                                    # 全量测试
```

File: V1.0-qianduan-mainline/data/ao/2026.5.15__BO-R0.64-N0.58-7ffv-2/BO-R0.64-N0.58-7ffv-2_T-36.0_f0.1_1000000_V0.txt
May 16, 2026   04:06:56
A.C. Impedance
File: e:\chi_data\bo-r0.64-n0.58-7ffv-2_t-36.0_f0.1_1000000_v0.txt
Data Source:  Experiment
Instrument Model:  CHI660E
Header: 
Note: 

Init E (V) = 0
High Frequency (Hz) = 1e+6
Low Frequency (Hz) = 0.1
Imp SF
Amplitude (V) = 0.005
Quiet Time (sec) = 2
Cycles (.1-1Hz) = 1

Freq/Hz, Z'/ohm, Z"/ohm, Z/ohm, Phase/deg

8.252e+5, 4.150e+1, 9.589e+0, 4.259e+1, 13.0
6.816e+5, 4.106e+1, 7.090e+0, 4.167e+1, 9.8
5.625e+5, 4.054e+1, 5.879e+0, 4.096e+1, 8.3
4.639e+5, 4.066e+1, 4.538e+0, 4.091e+1, 6.4
3.828e+5, 4.080e+1, 3.767e+0, 4.097e+1, 5.3
3.164e+5, 4.099e+1, 3.040e+0, 4.110e+1, 4.2
2.607e+5, 4.103e+1, 2.499e+0, 4.110e+1, 3.5
2.158e+5, 4.106e+1, 2.001e+0, 4.111e+1, 2.8
1.777e+5, 4.115e+1, 1.450e+0, 4.118e+1, 2.0
1.465e+5, 4.120e+1, 9.858e-1, 4.122e+1, 1.4
1.211e+5, 4.119e+1, 2.019e+0, 4.124e+1, 2.8
9.961e+4, 4.119e+1, 3.647e+0, 4.135e+1, 5.1
8.252e+4, 4.118e+1, 4.258e+0, 4.140e+1, 5.9
6.812e+4, 4.116e+1, 4.008e+0, 4.135e+1, 5.6
5.625e+4, 4.117e+1, 3.179e+0, 4.129e+1, 4.4
4.644e+4, 4.125e+1, 2.264e+0, 4.131e+1, 3.1
3.833e+4, 4.132e+1, 1.470e+0, 4.135e+1, 2.0
3.164e+4, 4.141e+1, 8.964e-1, 4.142e+1, 1.2
2.612e+4, 4.155e+1, 4.371e-1, 4.155e+1, 0.6
2.153e+4, 4.167e+1, 3.700e-2, 4.167e+1, 0.1
1.777e+4, 4.174e+1, -3.508e-1, 4.174e+1, -0.5
1.470e+4, 4.179e+1, -7.398e-1, 4.180e+1, -1.0
1.211e+4, 4.189e+1, -1.150e+0, 4.191e+1, -1.6
1.001e+4, 4.200e+1, -1.598e+0, 4.203e+1, -2.2
8.252e+3, 4.212e+1, -2.087e+0, 4.218e+1, -2.8
6.812e+3, 4.226e+1, -2.627e+0, 4.234e+1, -3.6
5.625e+3, 4.242e+1, -3.217e+0, 4.254e+1, -4.3
4.643e+3, 4.259e+1, -3.882e+0, 4.277e+1, -5.2
3.833e+3, 4.279e+1, -4.664e+0, 4.304e+1, -6.2
3.164e+3, 4.300e+1, -5.562e+0, 4.336e+1, -7.4
2.612e+3, 4.323e+1, -6.603e+0, 4.373e+1, -8.7
2.153e+3, 4.348e+1, -7.823e+0, 4.418e+1, -10.2
1.777e+3, 4.379e+1, -9.255e+0, 4.475e+1, -11.9
1.470e+3, 4.413e+1, -1.096e+1, 4.547e+1, -13.9
1.211e+3, 4.452e+1, -1.298e+1, 4.638e+1, -16.3
1.001e+3, 4.497e+1, -1.533e+1, 4.751e+1, -18.8
8.252e+2, 4.547e+1, -1.810e+1, 4.893e+1, -21.7
6.836e+2, 4.604e+1, -2.145e+1, 5.079e+1, -25.0
5.615e+2, 4.668e+1, -2.549e+1, 5.319e+1, -28.6
4.639e+2, 4.744e+1, -3.035e+1, 5.632e+1, -32.6
3.809e+2, 4.832e+1, -3.608e+1, 6.031e+1, -36.7
3.174e+2, 4.934e+1, -4.293e+1, 6.541e+1, -41.0
2.588e+2, 5.054e+1, -5.114e+1, 7.190e+1, -45.3
2.148e+2, 5.197e+1, -6.099e+1, 8.013e+1, -49.6
1.758e+2, 5.363e+1, -7.265e+1, 9.031e+1, -53.6
1.465e+2, 5.551e+1, -8.608e+1, 1.024e+2, -57.2
1.221e+2, 5.778e+1, -1.029e+2, 1.180e+2, -60.7
9.766e+1, 6.084e+1, -1.225e+2, 1.368e+2, -63.6
8.254e+1, 6.453e+1, -1.452e+2, 1.589e+2, -66.0
6.813e+1, 6.848e+1, -1.727e+2, 1.858e+2, -68.4
5.623e+1, 7.277e+1, -2.057e+2, 2.182e+2, -70.5
4.642e+1, 7.764e+1, -2.455e+2, 2.574e+2, -72.4
3.831e+1, 8.337e+1, -2.930e+2, 3.047e+2, -74.1
3.162e+1, 9.020e+1, -3.498e+2, 3.613e+2, -75.5
2.610e+1, 9.840e+1, -4.176e+2, 4.290e+2, -76.7
2.154e+1, 1.082e+2, -4.984e+2, 5.100e+2, -77.8
1.778e+1, 1.198e+2, -5.949e+2, 6.068e+2, -78.6
1.468e+1, 1.338e+2, -7.104e+2, 7.229e+2, -79.3
1.212e+1, 1.505e+2, -8.483e+2, 8.616e+2, -79.9
1.000e+1, 1.709e+2, -1.013e+3, 1.028e+3, -80.4
8.254e+0, 1.956e+2, -1.211e+3, 1.227e+3, -80.8
6.813e+0, 2.242e+2, -1.447e+3, 1.464e+3, -81.2
5.623e+0, 2.575e+2, -1.728e+3, 1.748e+3, -81.5
4.642e+0, 2.975e+2, -2.065e+3, 2.086e+3, -81.8
3.831e+0, 3.463e+2, -2.466e+3, 2.490e+3, -82.0
3.162e+0, 4.016e+2, -2.947e+3, 2.974e+3, -82.2
2.610e+0, 4.673e+2, -3.523e+3, 3.554e+3, -82.4
2.154e+0, 5.363e+2, -4.222e+3, 4.256e+3, -82.8
1.778e+0, 6.140e+2, -5.060e+3, 5.098e+3, -83.1
1.468e+0, 7.190e+2, -6.054e+3, 6.096e+3, -83.2
1.212e+0, 8.594e+2, -7.229e+3, 7.280e+3, -83.2
1.000e+0, 1.046e+3, -8.619e+3, 8.682e+3, -83.1
8.254e-1, 1.278e+3, -1.026e+4, 1.034e+4, -82.9
6.813e-1, 1.549e+3, -1.220e+4, 1.230e+4, -82.8
5.623e-1, 1.870e+3, -1.452e+4, 1.464e+4, -82.7
4.642e-1, 2.255e+3, -1.728e+4, 1.742e+4, -82.6
3.831e-1, 2.729e+3, -2.054e+4, 2.072e+4, -82.4
3.162e-1, 3.316e+3, -2.440e+4, 2.462e+4, -82.3
2.610e-1, 4.013e+3, -2.899e+4, 2.926e+4, -82.1
2.154e-1, 4.848e+3, -3.444e+4, 3.478e+4, -82.0
1.778e-1, 5.858e+3, -4.089e+4, 4.131e+4, -81.8
1.468e-1, 7.060e+3, -4.850e+4, 4.902e+4, -81.7
1.212e-1, 8.492e+3, -5.747e+4, 5.810e+4, -81.6
1.000e-1, 1.017e+4, -6.787e+4, 6.863e+4, -81.5

File: V1.0-qianduan-mainline/data/ao/2026.5.15__BO-R0.64-N0.58-7ffv-2/BO-R0.64-N0.58-7ffv-2_T-45.0_f0.1_1000000_V0.txt
May 16, 2026   04:48:08
A.C. Impedance
File: e:\chi_data\bo-r0.64-n0.58-7ffv-2_t-45.0_f0.1_1000000_v0.txt
Data Source:  Experiment
Instrument Model:  CHI660E
Header: 
Note: 

Init E (V) = 0
High Frequency (Hz) = 1e+6
Low Frequency (Hz) = 0.1
Imp SF
Amplitude (V) = 0.005
Quiet Time (sec) = 2
Cycles (.1-1Hz) = 1

Freq/Hz, Z'/ohm, Z"/ohm, Z/ohm, Phase/deg

8.252e+5, 7.963e+1, 4.435e+0, 7.976e+1, 3.2
6.816e+5, 7.917e+1, 1.857e+0, 7.920e+1, 1.3
5.625e+5, 7.839e+1, 1.587e+0, 7.841e+1, 1.2
4.639e+5, 7.896e+1, 5.842e-1, 7.896e+1, 0.4
3.828e+5, 7.949e+1, 5.578e-1, 7.949e+1, 0.4
3.164e+5, 8.009e+1, 2.191e-1, 8.009e+1, 0.2
2.607e+5, 8.032e+1, 1.476e-1, 8.032e+1, 0.1
2.158e+5, 8.050e+1, -2.367e-2, 8.050e+1, -0.0
1.777e+5, 8.078e+1, -4.939e-1, 8.078e+1, -0.4
1.465e+5, 8.107e+1, -8.466e-1, 8.108e+1, -0.6
1.211e+5, 8.111e+1, 4.733e-1, 8.111e+1, 0.3
9.961e+4, 8.107e+1, 2.377e+0, 8.110e+1, 1.7
8.252e+4, 8.107e+1, 3.265e+0, 8.114e+1, 2.3
6.812e+4, 8.112e+1, 3.204e+0, 8.119e+1, 2.3
5.625e+4, 8.113e+1, 2.491e+0, 8.117e+1, 1.8
4.644e+4, 8.118e+1, 1.596e+0, 8.119e+1, 1.1
3.833e+4, 8.136e+1, 8.389e-1, 8.137e+1, 0.6
3.164e+4, 8.163e+1, 3.254e-1, 8.163e+1, 0.2
2.612e+4, 8.184e+1, -6.477e-2, 8.184e+1, -0.0
2.153e+4, 8.196e+1, -4.179e-1, 8.196e+1, -0.3
1.777e+4, 8.208e+1, -8.065e-1, 8.209e+1, -0.6
1.470e+4, 8.227e+1, -1.244e+0, 8.228e+1, -0.9
1.211e+4, 8.250e+1, -1.672e+0, 8.252e+1, -1.2
1.001e+4, 8.273e+1, -2.140e+0, 8.276e+1, -1.5
8.252e+3, 8.291e+1, -2.671e+0, 8.295e+1, -1.8
6.812e+3, 8.310e+1, -3.258e+0, 8.316e+1, -2.2
5.625e+3, 8.331e+1, -3.899e+0, 8.340e+1, -2.7
4.643e+3, 8.356e+1, -4.638e+0, 8.369e+1, -3.2
3.833e+3, 8.385e+1, -5.508e+0, 8.404e+1, -3.8
3.164e+3, 8.418e+1, -6.508e+0, 8.443e+1, -4.4
2.612e+3, 8.452e+1, -7.650e+0, 8.486e+1, -5.2
2.153e+3, 8.490e+1, -9.000e+0, 8.537e+1, -6.1
1.777e+3, 8.532e+1, -1.060e+1, 8.598e+1, -7.1
1.470e+3, 8.580e+1, -1.249e+1, 8.671e+1, -8.3
1.211e+3, 8.634e+1, -1.474e+1, 8.759e+1, -9.7
1.001e+3, 8.693e+1, -1.731e+1, 8.864e+1, -11.3
8.252e+2, 8.759e+1, -2.032e+1, 8.992e+1, -13.1
6.836e+2, 8.834e+1, -2.398e+1, 9.154e+1, -15.2
5.615e+2, 8.919e+1, -2.841e+1, 9.360e+1, -17.7
4.639e+2, 9.018e+1, -3.375e+1, 9.629e+1, -20.5
3.809e+2, 9.133e+1, -4.001e+1, 9.971e+1, -23.7
3.174e+2, 9.263e+1, -4.751e+1, 1.041e+2, -27.2
2.588e+2, 9.411e+1, -5.647e+1, 1.098e+2, -31.0
2.148e+2, 9.582e+1, -6.715e+1, 1.170e+2, -35.0
1.758e+2, 9.780e+1, -7.975e+1, 1.262e+2, -39.2
1.465e+2, 1.000e+2, -9.426e+1, 1.374e+2, -43.3
1.221e+2, 1.027e+2, -1.124e+2, 1.522e+2, -47.6
9.766e+1, 1.064e+2, -1.336e+2, 1.707e+2, -51.5
8.254e+1, 1.108e+2, -1.580e+2, 1.930e+2, -55.0
6.813e+1, 1.156e+2, -1.879e+2, 2.206e+2, -58.4
5.623e+1, 1.206e+2, -2.237e+2, 2.541e+2, -61.7
4.642e+1, 1.263e+2, -2.665e+2, 2.949e+2, -64.7
3.831e+1, 1.329e+2, -3.178e+2, 3.444e+2, -67.3
3.162e+1, 1.407e+2, -3.790e+2, 4.043e+2, -69.6
2.610e+1, 1.500e+2, -4.521e+2, 4.763e+2, -71.6
2.154e+1, 1.609e+2, -5.391e+2, 5.626e+2, -73.4
1.778e+1, 1.736e+2, -6.428e+2, 6.658e+2, -74.9
1.468e+1, 1.889e+2, -7.666e+2, 7.895e+2, -76.2
1.212e+1, 2.073e+2, -9.146e+2, 9.378e+2, -77.2
1.000e+1, 2.293e+2, -1.092e+3, 1.116e+3, -78.1
8.254e+0, 2.553e+2, -1.305e+3, 1.330e+3, -78.9
6.813e+0, 2.853e+2, -1.559e+3, 1.585e+3, -79.6
5.623e+0, 3.206e+2, -1.863e+3, 1.890e+3, -80.2
4.642e+0, 3.633e+2, -2.226e+3, 2.256e+3, -80.7
3.831e+0, 4.152e+2, -2.659e+3, 2.691e+3, -81.1
3.162e+0, 4.743e+2, -3.177e+3, 3.212e+3, -81.5
2.610e+0, 5.434e+2, -3.797e+3, 3.836e+3, -81.9
2.154e+0, 6.140e+2, -4.550e+3, 4.591e+3, -82.3
1.778e+0, 6.924e+2, -5.455e+3, 5.499e+3, -82.8
1.468e+0, 7.993e+2, -6.525e+3, 6.574e+3, -83.0
1.212e+0, 9.437e+2, -7.789e+3, 7.846e+3, -83.1
1.000e+0, 1.135e+3, -9.286e+3, 9.356e+3, -83.0
8.254e-1, 1.374e+3, -1.106e+4, 1.115e+4, -82.9
6.813e-1, 1.656e+3, -1.316e+4, 1.326e+4, -82.8
5.623e-1, 1.982e+3, -1.566e+4, 1.578e+4, -82.8
4.642e-1, 2.372e+3, -1.864e+4, 1.879e+4, -82.7
3.831e-1, 2.854e+3, -2.217e+4, 2.236e+4, -82.7
3.162e-1, 3.443e+3, -2.636e+4, 2.658e+4, -82.6
2.610e-1, 4.150e+3, -3.134e+4, 3.162e+4, -82.5
2.154e-1, 4.999e+3, -3.729e+4, 3.762e+4, -82.4
1.778e-1, 6.014e+3, -4.434e+4, 4.475e+4, -82.3
1.468e-1, 7.231e+3, -5.266e+4, 5.316e+4, -82.2
1.212e-1, 8.691e+3, -6.250e+4, 6.311e+4, -82.1
1.000e-1, 1.041e+4, -7.395e+4, 7.468e+4, -82.0

File: V1.0-qianduan-mainline/data/ao/2026.5.15__BO-R0.64-N0.58-7ffv-2/BO-R0.64-N0.58-7ffv-2_T-48.0_f0.1_1000000_V0.txt
May 16, 2026   05:02:29
A.C. Impedance
File: e:\chi_data\bo-r0.64-n0.58-7ffv-2_t-48.0_f0.1_1000000_v0.txt
Data Source:  Experiment
Instrument Model:  CHI660E
Header: 
Note: 

Init E (V) = 0
High Frequency (Hz) = 1e+6
Low Frequency (Hz) = 0.1
Imp SF
Amplitude (V) = 0.005
Quiet Time (sec) = 2
Cycles (.1-1Hz) = 1

Freq/Hz, Z'/ohm, Z"/ohm, Z/ohm, Phase/deg

8.252e+5, 1.017e+2, 4.547e-1, 1.017e+2, 0.3
6.816e+5, 1.017e+2, -2.575e+0, 1.017e+2, -1.5
5.625e+5, 1.003e+2, -1.772e+0, 1.003e+2, -1.0
4.639e+5, 1.014e+2, -2.674e+0, 1.015e+2, -1.5
3.828e+5, 1.023e+2, -2.110e+0, 1.023e+2, -1.2
3.164e+5, 1.034e+2, -2.101e+0, 1.034e+2, -1.2
2.607e+5, 1.039e+2, -1.730e+0, 1.039e+2, -1.0
2.158e+5, 1.043e+2, -1.651e+0, 1.043e+2, -0.9
1.777e+5, 1.046e+2, -1.870e+0, 1.046e+2, -1.0
1.465e+5, 1.049e+2, -1.985e+0, 1.049e+2, -1.1
1.211e+5, 1.049e+2, -4.638e-1, 1.049e+2, -0.3
9.961e+4, 1.049e+2, 1.555e+0, 1.049e+2, 0.8
8.252e+4, 1.050e+2, 2.640e+0, 1.051e+2, 1.4
6.812e+4, 1.052e+2, 2.686e+0, 1.052e+2, 1.5
5.625e+4, 1.053e+2, 2.024e+0, 1.054e+2, 1.1
4.644e+4, 1.055e+2, 1.167e+0, 1.055e+2, 0.6
3.833e+4, 1.057e+2, 3.798e-1, 1.057e+2, 0.2
3.164e+4, 1.059e+2, -1.197e-1, 1.059e+2, -0.1
2.612e+4, 1.061e+2, -4.238e-1, 1.061e+2, -0.2
2.153e+4, 1.063e+2, -6.762e-1, 1.063e+2, -0.4
1.777e+4, 1.065e+2, -1.040e+0, 1.065e+2, -0.6
1.470e+4, 1.067e+2, -1.460e+0, 1.067e+2, -0.8
1.211e+4, 1.069e+2, -1.859e+0, 1.069e+2, -1.0
1.001e+4, 1.072e+2, -2.349e+0, 1.072e+2, -1.3
8.252e+3, 1.075e+2, -2.921e+0, 1.075e+2, -1.6
6.812e+3, 1.077e+2, -3.568e+0, 1.078e+2, -1.9
5.625e+3, 1.081e+2, -4.262e+0, 1.081e+2, -2.3
4.643e+3, 1.084e+2, -5.009e+0, 1.085e+2, -2.6
3.833e+3, 1.087e+2, -5.889e+0, 1.089e+2, -3.1
3.164e+3, 1.091e+2, -6.922e+0, 1.093e+2, -3.6
2.612e+3, 1.095e+2, -8.134e+0, 1.098e+2, -4.2
2.153e+3, 1.100e+2, -9.563e+0, 1.104e+2, -5.0
1.777e+3, 1.105e+2, -1.124e+1, 1.110e+2, -5.8
1.470e+3, 1.110e+2, -1.324e+1, 1.118e+2, -6.8
1.211e+3, 1.116e+2, -1.559e+1, 1.127e+2, -8.0
1.001e+3, 1.123e+2, -1.824e+1, 1.138e+2, -9.2
8.252e+2, 1.130e+2, -2.132e+1, 1.150e+2, -10.7
6.836e+2, 1.139e+2, -2.510e+1, 1.166e+2, -12.4
5.615e+2, 1.148e+2, -2.971e+1, 1.186e+2, -14.5
4.639e+2, 1.159e+2, -3.527e+1, 1.212e+2, -16.9
3.809e+2, 1.172e+2, -4.178e+1, 1.244e+2, -19.6
3.174e+2, 1.186e+2, -4.954e+1, 1.285e+2, -22.7
2.588e+2, 1.202e+2, -5.879e+1, 1.338e+2, -26.1
2.148e+2, 1.221e+2, -6.986e+1, 1.407e+2, -29.8
1.758e+2, 1.243e+2, -8.289e+1, 1.494e+2, -33.7
1.465e+2, 1.267e+2, -9.787e+1, 1.601e+2, -37.7
1.221e+2, 1.295e+2, -1.165e+2, 1.742e+2, -42.0
9.766e+1, 1.334e+2, -1.382e+2, 1.921e+2, -46.0
8.254e+1, 1.383e+2, -1.635e+2, 2.141e+2, -49.8
6.813e+1, 1.435e+2, -1.942e+2, 2.415e+2, -53.6
5.623e+1, 1.489e+2, -2.312e+2, 2.750e+2, -57.2
4.642e+1, 1.550e+2, -2.755e+2, 3.161e+2, -60.6
3.831e+1, 1.620e+2, -3.285e+2, 3.663e+2, -63.7
3.162e+1, 1.703e+2, -3.916e+2, 4.271e+2, -66.5
2.610e+1, 1.801e+2, -4.669e+2, 5.005e+2, -68.9
2.154e+1, 1.916e+2, -5.565e+2, 5.886e+2, -71.0
1.778e+1, 2.052e+2, -6.635e+2, 6.945e+2, -72.8
1.468e+1, 2.209e+2, -7.913e+2, 8.216e+2, -74.4
1.212e+1, 2.394e+2, -9.439e+2, 9.737e+2, -75.8
1.000e+1, 2.621e+2, -1.126e+3, 1.156e+3, -76.9
8.254e+0, 2.892e+2, -1.345e+3, 1.376e+3, -77.9
6.813e+0, 3.207e+2, -1.606e+3, 1.638e+3, -78.7
5.623e+0, 3.571e+2, -1.919e+3, 1.952e+3, -79.5
4.642e+0, 4.003e+2, -2.293e+3, 2.328e+3, -80.1
3.831e+0, 4.529e+2, -2.739e+3, 2.776e+3, -80.6
3.162e+0, 5.139e+2, -3.273e+3, 3.313e+3, -81.1
2.610e+0, 5.856e+2, -3.911e+3, 3.955e+3, -81.5
2.154e+0, 6.584e+2, -4.687e+3, 4.733e+3, -82.0
1.778e+0, 7.397e+2, -5.622e+3, 5.670e+3, -82.5
1.468e+0, 8.478e+2, -6.722e+3, 6.776e+3, -82.8
1.212e+0, 9.937e+2, -8.021e+3, 8.082e+3, -82.9
1.000e+0, 1.189e+3, -9.560e+3, 9.634e+3, -82.9
8.254e-1, 1.434e+3, -1.138e+4, 1.147e+4, -82.8
6.813e-1, 1.722e+3, -1.355e+4, 1.366e+4, -82.8
5.623e-1, 2.056e+3, -1.613e+4, 1.626e+4, -82.7
4.642e-1, 2.453e+3, -1.920e+4, 1.935e+4, -82.7
3.831e-1, 2.941e+3, -2.283e+4, 2.302e+4, -82.7
3.162e-1, 3.536e+3, -2.715e+4, 2.738e+4, -82.6
2.610e-1, 4.253e+3, -3.229e+4, 3.257e+4, -82.5
2.154e-1, 5.122e+3, -3.842e+4, 3.876e+4, -82.4
1.778e-1, 6.170e+3, -4.569e+4, 4.610e+4, -82.3
1.468e-1, 7.412e+3, -5.428e+4, 5.478e+4, -82.2
1.212e-1, 8.890e+3, -6.448e+4, 6.509e+4, -82.1
1.000e-1, 1.062e+4, -7.638e+4, 7.711e+4, -82.1

File: V1.0-qianduan-mainline/data/ao/2026.5.15__BO-R0.64-N0.58-7ffv-2/BO-R0.64-N0.58-7ffv-2_T-54.0_f0.1_1000000_V0.txt
May 16, 2026   05:28:48
A.C. Impedance
File: e:\chi_data\bo-r0.64-n0.58-7ffv-2_t-54.0_f0.1_1000000_v0.txt
Data Source:  Experiment
Instrument Model:  CHI660E
Header: 
Note: 

Init E (V) = 0
High Frequency (Hz) = 1e+6
Low Frequency (Hz) = 0.1
Imp SF
Amplitude (V) = 0.005
Quiet Time (sec) = 2
Cycles (.1-1Hz) = 1

Freq/Hz, Z'/ohm, Z"/ohm, Z/ohm, Phase/deg

8.252e+5, 1.831e+2, -2.398e+1, 1.846e+2, -7.5
6.816e+5, 1.859e+2, -2.571e+1, 1.876e+2, -7.9
5.625e+5, 1.864e+2, -2.237e+1, 1.877e+2, -6.8
4.639e+5, 1.885e+2, -2.017e+1, 1.895e+2, -6.1
3.828e+5, 1.906e+2, -1.688e+1, 1.914e+2, -5.1
3.164e+5, 1.929e+2, -1.460e+1, 1.934e+2, -4.3
2.607e+5, 1.945e+2, -1.241e+1, 1.949e+2, -3.7
2.158e+5, 1.956e+2, -1.084e+1, 1.959e+2, -3.2
1.777e+5, 1.968e+2, -1.036e+1, 1.970e+2, -3.0
1.465e+5, 1.980e+2, -9.843e+0, 1.982e+2, -2.8
1.211e+5, 1.983e+2, -7.200e+0, 1.985e+2, -2.1
9.961e+4, 1.983e+2, -3.849e+0, 1.983e+2, -1.1
8.252e+4, 1.985e+2, -1.602e+0, 1.985e+2, -0.5
6.812e+4, 1.987e+2, -7.565e-1, 1.987e+2, -0.2
5.625e+4, 1.991e+2, -9.516e-1, 1.991e+2, -0.3
4.644e+4, 1.994e+2, -1.536e+0, 1.994e+2, -0.4
3.833e+4, 1.999e+2, -1.829e+0, 2.000e+2, -0.5
3.164e+4, 2.004e+2, -2.050e+0, 2.004e+2, -0.6
2.612e+4, 2.008e+2, -2.241e+0, 2.009e+2, -0.6
2.153e+4, 2.013e+2, -2.256e+0, 2.013e+2, -0.6
1.777e+4, 2.018e+2, -2.383e+0, 2.018e+2, -0.7
1.470e+4, 2.022e+2, -2.766e+0, 2.022e+2, -0.8
1.211e+4, 2.024e+2, -3.207e+0, 2.024e+2, -0.9
1.001e+4, 2.027e+2, -3.540e+0, 2.027e+2, -1.0
8.252e+3, 2.030e+2, -4.024e+0, 2.031e+2, -1.1
6.812e+3, 2.035e+2, -4.610e+0, 2.035e+2, -1.3
5.625e+3, 2.040e+2, -5.292e+0, 2.041e+2, -1.5
4.643e+3, 2.046e+2, -6.121e+0, 2.047e+2, -1.7
3.833e+3, 2.051e+2, -7.073e+0, 2.052e+2, -2.0
3.164e+3, 2.056e+2, -8.239e+0, 2.057e+2, -2.3
2.612e+3, 2.061e+2, -9.623e+0, 2.064e+2, -2.7
2.153e+3, 2.069e+2, -1.122e+1, 2.072e+2, -3.1
1.777e+3, 2.076e+2, -1.311e+1, 2.080e+2, -3.6
1.470e+3, 2.084e+2, -1.534e+1, 2.089e+2, -4.2
1.211e+3, 2.092e+2, -1.794e+1, 2.100e+2, -4.9
1.001e+3, 2.102e+2, -2.069e+1, 2.113e+2, -5.6
8.252e+2, 2.114e+2, -2.381e+1, 2.127e+2, -6.4
6.836e+2, 2.126e+2, -2.787e+1, 2.145e+2, -7.5
5.615e+2, 2.140e+2, -3.297e+1, 2.165e+2, -8.8
4.639e+2, 2.155e+2, -3.918e+1, 2.190e+2, -10.3
3.809e+2, 2.172e+2, -4.643e+1, 2.221e+2, -12.1
3.174e+2, 2.191e+2, -5.503e+1, 2.259e+2, -14.1
2.588e+2, 2.212e+2, -6.519e+1, 2.306e+2, -16.4
2.148e+2, 2.236e+2, -7.728e+1, 2.366e+2, -19.1
1.758e+2, 2.263e+2, -9.152e+1, 2.441e+2, -22.0
1.465e+2, 2.294e+2, -1.079e+2, 2.535e+2, -25.2
1.221e+2, 2.330e+2, -1.281e+2, 2.659e+2, -28.8
9.766e+1, 2.377e+2, -1.514e+2, 2.819e+2, -32.5
8.254e+1, 2.434e+2, -1.783e+2, 3.017e+2, -36.2
6.813e+1, 2.495e+2, -2.115e+2, 3.271e+2, -40.3
5.623e+1, 2.560e+2, -2.514e+2, 3.588e+2, -44.5
4.642e+1, 2.632e+2, -2.995e+2, 3.987e+2, -48.7
3.831e+1, 2.716e+2, -3.569e+2, 4.485e+2, -52.7
3.162e+1, 2.814e+2, -4.253e+2, 5.100e+2, -56.5
2.610e+1, 2.928e+2, -5.066e+2, 5.851e+2, -60.0
2.154e+1, 3.062e+2, -6.034e+2, 6.767e+2, -63.1
1.778e+1, 3.218e+2, -7.190e+2, 7.877e+2, -65.9
1.468e+1, 3.398e+2, -8.565e+2, 9.215e+2, -68.4
1.212e+1, 3.606e+2, -1.021e+3, 1.082e+3, -70.5
1.000e+1, 3.860e+2, -1.217e+3, 1.277e+3, -72.4
8.254e+0, 4.159e+2, -1.452e+3, 1.511e+3, -74.0
6.813e+0, 4.499e+2, -1.734e+3, 1.791e+3, -75.5
5.623e+0, 4.903e+2, -2.070e+3, 2.127e+3, -76.7
4.642e+0, 5.373e+2, -2.473e+3, 2.530e+3, -77.7
3.831e+0, 5.926e+2, -2.951e+3, 3.010e+3, -78.6
3.162e+0, 6.557e+2, -3.526e+3, 3.587e+3, -79.5
2.610e+0, 7.299e+2, -4.215e+3, 4.277e+3, -80.2
2.154e+0, 8.050e+2, -5.053e+3, 5.117e+3, -80.9
1.778e+0, 8.888e+2, -6.062e+3, 6.127e+3, -81.7
1.468e+0, 1.004e+3, -7.245e+3, 7.315e+3, -82.1
1.212e+0, 1.160e+3, -8.639e+3, 8.716e+3, -82.4
1.000e+0, 1.369e+3, -1.029e+4, 1.038e+4, -82.4
8.254e-1, 1.624e+3, -1.224e+4, 1.235e+4, -82.4
6.813e-1, 1.922e+3, -1.456e+4, 1.469e+4, -82.5
5.623e-1, 2.273e+3, -1.732e+4, 1.747e+4, -82.5
4.642e-1, 2.696e+3, -2.060e+4, 2.078e+4, -82.5
3.831e-1, 3.208e+3, -2.450e+4, 2.470e+4, -82.5
3.162e-1, 3.818e+3, -2.914e+4, 2.939e+4, -82.5
2.610e-1, 4.550e+3, -3.469e+4, 3.498e+4, -82.5
2.154e-1, 5.439e+3, -4.130e+4, 4.165e+4, -82.5
1.778e-1, 6.515e+3, -4.914e+4, 4.957e+4, -82.4
1.468e-1, 7.790e+3, -5.843e+4, 5.895e+4, -82.4
1.212e-1, 9.321e+3, -6.951e+4, 7.013e+4, -82.4
1.000e-1, 1.114e+4, -8.245e+4, 8.320e+4, -82.3

File: V1.0-qianduan-mainline/data/ao/2026.5.15__BO-R0.64-N0.58-7ffv-2/BO-R0.64-N0.58-7ffv-2_T-63.0_f0.1_1000000_V0.txt
May 16, 2026   06:05:27
A.C. Impedance
File: e:\chi_data\bo-r0.64-n0.58-7ffv-2_t-63.0_f0.1_1000000_v0.txt
Data Source:  Experiment
Instrument Model:  CHI660E
Header: 
Note: 

Init E (V) = 0
High Frequency (Hz) = 1e+6
Low Frequency (Hz) = 0.1
Imp SF
Amplitude (V) = 0.005
Quiet Time (sec) = 2
Cycles (.1-1Hz) = 1

Freq/Hz, Z'/ohm, Z"/ohm, Z/ohm, Phase/deg

8.252e+5, 3.809e+2, -9.605e+1, 3.928e+2, -14.2
6.816e+5, 4.115e+2, -1.026e+2, 4.241e+2, -14.0
5.625e+5, 4.325e+2, -9.669e+1, 4.432e+2, -12.6
4.639e+5, 4.571e+2, -9.301e+1, 4.665e+2, -11.5
3.828e+5, 4.765e+2, -8.516e+1, 4.840e+2, -10.1
3.164e+5, 4.928e+2, -7.690e+1, 4.987e+2, -8.9
2.607e+5, 5.043e+2, -6.718e+1, 5.087e+2, -7.6
2.158e+5, 5.133e+2, -5.935e+1, 5.167e+2, -6.6
1.777e+5, 5.203e+2, -5.380e+1, 5.231e+2, -5.9
1.465e+5, 5.260e+2, -4.804e+1, 5.282e+2, -5.2
1.211e+5, 5.299e+2, -4.096e+1, 5.315e+2, -4.4
9.961e+4, 5.333e+2, -3.453e+1, 5.344e+2, -3.7
8.252e+4, 5.360e+2, -2.861e+1, 5.367e+2, -3.1
6.812e+4, 5.381e+2, -2.370e+1, 5.386e+2, -2.5
5.625e+4, 5.397e+2, -2.012e+1, 5.401e+2, -2.1
4.644e+4, 5.410e+2, -1.789e+1, 5.413e+2, -1.9
3.833e+4, 5.427e+2, -1.617e+1, 5.430e+2, -1.7
3.164e+4, 5.452e+2, -1.477e+1, 5.454e+2, -1.6
2.612e+4, 5.473e+2, -1.331e+1, 5.474e+2, -1.4
2.153e+4, 5.487e+2, -1.203e+1, 5.488e+2, -1.3
1.777e+4, 5.497e+2, -1.086e+1, 5.498e+2, -1.1
1.470e+4, 5.507e+2, -9.791e+0, 5.508e+2, -1.0
1.211e+4, 5.515e+2, -9.540e+0, 5.516e+2, -1.0
1.001e+4, 5.523e+2, -7.954e+0, 5.523e+2, -0.8
8.252e+3, 5.533e+2, -5.598e+0, 5.534e+2, -0.6
6.812e+3, 5.546e+2, -4.769e+0, 5.547e+2, -0.5
5.625e+3, 5.559e+2, -5.292e+0, 5.560e+2, -0.5
4.643e+3, 5.571e+2, -6.671e+0, 5.572e+2, -0.7
3.833e+3, 5.584e+2, -8.318e+0, 5.584e+2, -0.9
3.164e+3, 5.597e+2, -1.018e+1, 5.598e+2, -1.0
2.612e+3, 5.611e+2, -1.200e+1, 5.612e+2, -1.2
2.153e+3, 5.625e+2, -1.411e+1, 5.627e+2, -1.4
1.777e+3, 5.639e+2, -1.657e+1, 5.642e+2, -1.7
1.470e+3, 5.656e+2, -1.934e+1, 5.659e+2, -2.0
1.211e+3, 5.672e+2, -2.240e+1, 5.677e+2, -2.3
1.001e+3, 5.688e+2, -2.556e+1, 5.693e+2, -2.6
8.252e+2, 5.705e+2, -2.932e+1, 5.712e+2, -2.9
6.836e+2, 5.725e+2, -3.430e+1, 5.735e+2, -3.4
5.615e+2, 5.748e+2, -4.052e+1, 5.762e+2, -4.0
4.639e+2, 5.774e+2, -4.797e+1, 5.794e+2, -4.7
3.809e+2, 5.803e+2, -5.655e+1, 5.830e+2, -5.6
3.174e+2, 5.834e+2, -6.665e+1, 5.872e+2, -6.5
2.588e+2, 5.867e+2, -7.852e+1, 5.919e+2, -7.6
2.148e+2, 5.904e+2, -9.264e+1, 5.976e+2, -8.9
1.758e+2, 5.946e+2, -1.092e+2, 6.046e+2, -10.4
1.465e+2, 5.993e+2, -1.280e+2, 6.128e+2, -12.1
1.221e+2, 6.046e+2, -1.512e+2, 6.232e+2, -14.0
9.766e+1, 6.112e+2, -1.766e+2, 6.362e+2, -16.1
8.254e+1, 6.192e+2, -2.057e+2, 6.524e+2, -18.4
6.813e+1, 6.278e+2, -2.428e+2, 6.731e+2, -21.1
5.623e+1, 6.372e+2, -2.883e+2, 6.993e+2, -24.3
4.642e+1, 6.473e+2, -3.434e+2, 7.327e+2, -27.9
3.831e+1, 6.591e+2, -4.092e+2, 7.758e+2, -31.8
3.162e+1, 6.730e+2, -4.874e+2, 8.310e+2, -35.9
2.610e+1, 6.889e+2, -5.800e+2, 9.006e+2, -40.1
2.154e+1, 7.071e+2, -6.902e+2, 9.881e+2, -44.3
1.778e+1, 7.285e+2, -8.220e+2, 1.098e+3, -48.5
1.468e+1, 7.524e+2, -9.785e+2, 1.234e+3, -52.4
1.212e+1, 7.806e+2, -1.165e+3, 1.402e+3, -56.2
1.000e+1, 8.135e+2, -1.388e+3, 1.609e+3, -59.6
8.254e+0, 8.500e+2, -1.656e+3, 1.861e+3, -62.8
6.813e+0, 8.921e+2, -1.975e+3, 2.167e+3, -65.7
5.623e+0, 9.405e+2, -2.355e+3, 2.536e+3, -68.2
4.642e+0, 9.946e+2, -2.813e+3, 2.983e+3, -70.5
3.831e+0, 1.057e+3, -3.355e+3, 3.517e+3, -72.5
3.162e+0, 1.128e+3, -4.005e+3, 4.160e+3, -74.3
2.610e+0, 1.210e+3, -4.781e+3, 4.931e+3, -75.8
2.154e+0, 1.289e+3, -5.739e+3, 5.882e+3, -77.3
1.778e+0, 1.374e+3, -6.895e+3, 7.030e+3, -78.7
1.468e+0, 1.495e+3, -8.227e+3, 8.361e+3, -79.7
1.212e+0, 1.664e+3, -9.781e+3, 9.922e+3, -80.3
1.000e+0, 1.896e+3, -1.162e+4, 1.177e+4, -80.7
8.254e-1, 2.187e+3, -1.379e+4, 1.397e+4, -81.0
6.813e-1, 2.525e+3, -1.637e+4, 1.656e+4, -81.2
5.623e-1, 2.918e+3, -1.944e+4, 1.966e+4, -81.5
4.642e-1, 3.387e+3, -2.308e+4, 2.333e+4, -81.7
3.831e-1, 3.947e+3, -2.741e+4, 2.770e+4, -81.8
3.162e-1, 4.616e+3, -3.259e+4, 3.291e+4, -81.9
2.610e-1, 5.419e+3, -3.875e+4, 3.913e+4, -82.0
2.154e-1, 6.390e+3, -4.609e+4, 4.653e+4, -82.1
1.778e-1, 7.559e+3, -5.482e+4, 5.534e+4, -82.1
1.468e-1, 8.958e+3, -6.519e+4, 6.581e+4, -82.2
1.212e-1, 1.063e+4, -7.757e+4, 7.829e+4, -82.2
1.000e-1, 1.260e+4, -9.204e+4, 9.289e+4, -82.2

File: V1.0-qianduan-mainline/data/ao/2026.5.15__BO-R0.64-N0.58-7ffv-2/BO-R0.64-N0.58-7ffv-2_T-90.0_f0.1_1000000_V0.txt
May 16, 2026   08:02:22
A.C. Impedance
File: e:\chi_data\bo-r0.64-n0.58-7ffv-2_t-90.0_f0.1_1000000_v0.txt
Data Source:  Experiment
Instrument Model:  CHI660E
Header: 
Note: 

Init E (V) = 0
High Frequency (Hz) = 1e+6
Low Frequency (Hz) = 0.1
Imp SF
Amplitude (V) = 0.005
Quiet Time (sec) = 2
Cycles (.1-1Hz) = 1

Freq/Hz, Z'/ohm, Z"/ohm, Z/ohm, Phase/deg

8.252e+5, 2.659e+2, -1.618e+3, 1.639e+3, -80.7
6.816e+5, 2.257e+2, -2.055e+3, 2.067e+3, -83.7
5.625e+5, 3.453e+2, -2.554e+3, 2.577e+3, -82.3
4.639e+5, 4.061e+2, -3.103e+3, 3.129e+3, -82.5
3.828e+5, 5.984e+2, -3.745e+3, 3.793e+3, -80.9
3.164e+5, 7.540e+2, -4.497e+3, 4.560e+3, -80.5
2.607e+5, 9.257e+2, -5.397e+3, 5.476e+3, -80.3
2.158e+5, 1.263e+3, -6.385e+3, 6.509e+3, -78.8
1.777e+5, 1.600e+3, -7.532e+3, 7.700e+3, -78.0
1.465e+5, 1.851e+3, -8.742e+3, 8.936e+3, -78.0
1.211e+5, 2.486e+3, -1.001e+4, 1.032e+4, -76.1
9.961e+4, 3.551e+3, -1.195e+4, 1.247e+4, -73.5
8.252e+4, 4.690e+3, -1.445e+4, 1.519e+4, -72.0
6.812e+4, 6.032e+3, -1.717e+4, 1.820e+4, -70.6
5.625e+4, 7.524e+3, -1.965e+4, 2.105e+4, -69.1
4.644e+4, 9.656e+3, -2.216e+4, 2.417e+4, -66.5
3.833e+4, 1.229e+4, -2.542e+4, 2.823e+4, -64.2
3.164e+4, 1.505e+4, -2.936e+4, 3.300e+4, -62.9
2.612e+4, 1.985e+4, -3.491e+4, 4.016e+4, -60.4
2.153e+4, 2.527e+4, -3.992e+4, 4.724e+4, -57.7
1.777e+4, 2.897e+4, -3.949e+4, 4.898e+4, -53.7
1.470e+4, 3.423e+4, -4.291e+4, 5.490e+4, -51.4
1.211e+4, 4.631e+4, -4.567e+4, 6.503e+4, -44.6
1.001e+4, 5.868e+4, -4.654e+4, 7.490e+4, -38.4
8.252e+3, 6.766e+4, -5.064e+4, 8.451e+4, -36.8
6.812e+3, 7.621e+4, -5.235e+4, 9.246e+4, -34.5
5.625e+3, 8.352e+4, -5.337e+4, 9.911e+4, -32.6
4.643e+3, 9.122e+4, -5.198e+4, 1.050e+5, -29.7
3.833e+3, 9.904e+4, -5.153e+4, 1.116e+5, -27.5
3.164e+3, 1.072e+5, -5.022e+4, 1.184e+5, -25.1
2.612e+3, 1.145e+5, -4.624e+4, 1.235e+5, -22.0
2.153e+3, 1.204e+5, -4.094e+4, 1.272e+5, -18.8
1.777e+3, 1.256e+5, -3.496e+4, 1.304e+5, -15.6
1.470e+3, 1.305e+5, -3.010e+4, 1.339e+5, -13.0
1.211e+3, 1.346e+5, -2.618e+4, 1.372e+5, -11.0
1.001e+3, 1.362e+5, -2.173e+4, 1.380e+5, -9.1
8.252e+2, 1.363e+5, -1.755e+4, 1.374e+5, -7.3
6.836e+2, 1.363e+5, -1.457e+4, 1.371e+5, -6.1
5.615e+2, 1.370e+5, -1.224e+4, 1.375e+5, -5.1
4.639e+2, 1.382e+5, -1.060e+4, 1.386e+5, -4.4
3.809e+2, 1.404e+5, -9.682e+3, 1.407e+5, -3.9
3.174e+2, 1.426e+5, -8.677e+3, 1.429e+5, -3.5
2.588e+2, 1.436e+5, -7.420e+3, 1.437e+5, -3.0
2.148e+2, 1.428e+5, -4.753e+3, 1.429e+5, -1.9
1.758e+2, 1.416e+5, -4.116e+3, 1.416e+5, -1.7
1.465e+2, 1.415e+5, -4.962e+3, 1.416e+5, -2.0
1.221e+2, 1.429e+5, -4.025e+3, 1.429e+5, -1.6
9.766e+1, 1.447e+5, -3.006e+3, 1.447e+5, -1.2
8.254e+1, 1.460e+5, -2.009e+3, 1.460e+5, -0.8
6.813e+1, 1.468e+5, -1.583e+3, 1.468e+5, -0.6
5.623e+1, 1.475e+5, -1.789e+3, 1.475e+5, -0.7
4.642e+1, 1.480e+5, -2.134e+3, 1.480e+5, -0.8
3.831e+1, 1.482e+5, -2.158e+3, 1.482e+5, -0.8
3.162e+1, 1.485e+5, -2.139e+3, 1.485e+5, -0.8
2.610e+1, 1.488e+5, -2.003e+3, 1.488e+5, -0.8
2.154e+1, 1.493e+5, -2.196e+3, 1.493e+5, -0.8
1.778e+1, 1.498e+5, -2.593e+3, 1.498e+5, -1.0
1.468e+1, 1.502e+5, -3.179e+3, 1.502e+5, -1.2
1.212e+1, 1.512e+5, -2.976e+3, 1.512e+5, -1.1
1.000e+1, 1.519e+5, -2.693e+3, 1.520e+5, -1.0
8.254e+0, 1.520e+5, -3.320e+3, 1.521e+5, -1.3
6.813e+0, 1.520e+5, -4.461e+3, 1.520e+5, -1.7
5.623e+0, 1.522e+5, -5.839e+3, 1.523e+5, -2.2
4.642e+0, 1.533e+5, -7.207e+3, 1.534e+5, -2.7
3.831e+0, 1.543e+5, -8.465e+3, 1.546e+5, -3.1
3.162e+0, 1.551e+5, -9.765e+3, 1.554e+5, -3.6
2.610e+0, 1.561e+5, -1.134e+4, 1.565e+5, -4.2
2.154e+0, 1.573e+5, -1.303e+4, 1.579e+5, -4.7
1.778e+0, 1.587e+5, -1.508e+4, 1.594e+5, -5.4
1.468e+0, 1.601e+5, -1.754e+4, 1.611e+5, -6.3
1.212e+0, 1.617e+5, -2.047e+4, 1.630e+5, -7.2
1.000e+0, 1.636e+5, -2.385e+4, 1.653e+5, -8.3
8.254e-1, 1.656e+5, -2.786e+4, 1.680e+5, -9.5
6.813e-1, 1.675e+5, -3.283e+4, 1.707e+5, -11.1
5.623e-1, 1.696e+5, -3.898e+4, 1.740e+5, -12.9
4.642e-1, 1.720e+5, -4.644e+4, 1.782e+5, -15.1
3.831e-1, 1.749e+5, -5.519e+4, 1.834e+5, -17.5
3.162e-1, 1.782e+5, -6.543e+4, 1.898e+5, -20.2
2.610e-1, 1.818e+5, -7.749e+4, 1.977e+5, -23.1
2.154e-1, 1.871e+5, -9.228e+4, 2.086e+5, -26.3
1.778e-1, 1.931e+5, -1.098e+5, 2.221e+5, -29.6
1.468e-1, 1.987e+5, -1.298e+5, 2.373e+5, -33.2
1.212e-1, 2.045e+5, -1.532e+5, 2.555e+5, -36.8
1.000e-1, 2.105e+5, -1.800e+5, 2.770e+5, -40.5

File: V1.0-qianduan-mainline/data/ao/2026.5.15__BO-R0.64-N0.58-7ffv-2/BO-R0.64-N0.58-7ffv-2_T0.0_f0.1_1000000_V0.txt
May 16, 2026   01:11:15
A.C. Impedance
File: e:\chi_data\bo-r0.64-n0.58-7ffv-2_t0.0_f0.1_1000000_v0.txt
Data Source:  Experiment
Instrument Model:  CHI660E
Header: 
Note: 

Init E (V) = 0
High Frequency (Hz) = 1e+6
Low Frequency (Hz) = 0.1
Imp SF
Amplitude (V) = 0.005
Quiet Time (sec) = 2
Cycles (.1-1Hz) = 1

Freq/Hz, Z'/ohm, Z"/ohm, Z/ohm, Phase/deg

8.252e+5, 9.488e+0, 1.148e+1, 1.489e+1, 50.4
6.816e+5, 8.915e+0, 9.230e+0, 1.283e+1, 46.0
5.625e+5, 8.383e+0, 7.682e+0, 1.137e+1, 42.5
4.639e+5, 8.168e+0, 6.251e+0, 1.029e+1, 37.4
3.828e+5, 8.039e+0, 5.217e+0, 9.583e+0, 33.0
3.164e+5, 7.972e+0, 4.303e+0, 9.059e+0, 28.4
2.607e+5, 7.892e+0, 3.569e+0, 8.661e+0, 24.3
2.158e+5, 7.828e+0, 2.926e+0, 8.357e+0, 20.5
1.777e+5, 7.793e+0, 2.371e+0, 8.146e+0, 16.9
1.465e+5, 7.771e+0, 1.896e+0, 7.999e+0, 13.7
1.211e+5, 7.735e+0, 1.520e+0, 7.883e+0, 11.1
9.961e+4, 7.710e+0, 1.211e+0, 7.805e+0, 8.9
8.252e+4, 7.694e+0, 9.487e-1, 7.753e+0, 7.0
6.812e+4, 7.692e+0, 7.061e-1, 7.725e+0, 5.2
5.625e+4, 7.694e+0, 4.856e-1, 7.709e+0, 3.6
4.644e+4, 7.706e+0, 2.755e-1, 7.711e+0, 2.0
3.833e+4, 7.731e+0, 7.639e-2, 7.731e+0, 0.6
3.164e+4, 7.757e+0, -1.074e-1, 7.757e+0, -0.8
2.612e+4, 7.780e+0, -2.879e-1, 7.785e+0, -2.1
2.153e+4, 7.804e+0, -4.718e-1, 7.818e+0, -3.5
1.777e+4, 7.835e+0, -6.613e-1, 7.862e+0, -4.8
1.470e+4, 7.869e+0, -8.652e-1, 7.916e+0, -6.3
1.211e+4, 7.906e+0, -1.091e+0, 7.981e+0, -7.9
1.001e+4, 7.948e+0, -1.352e+0, 8.062e+0, -9.7
8.252e+3, 7.997e+0, -1.653e+0, 8.166e+0, -11.7
6.812e+3, 8.053e+0, -2.001e+0, 8.298e+0, -14.0
5.625e+3, 8.113e+0, -2.409e+0, 8.463e+0, -16.5
4.643e+3, 8.184e+0, -2.889e+0, 8.679e+0, -19.4
3.833e+3, 8.266e+0, -3.456e+0, 8.960e+0, -22.7
3.164e+3, 8.361e+0, -4.125e+0, 9.324e+0, -26.3
2.612e+3, 8.471e+0, -4.919e+0, 9.796e+0, -30.1
2.153e+3, 8.596e+0, -5.868e+0, 1.041e+1, -34.3
1.777e+3, 8.741e+0, -6.993e+0, 1.119e+1, -38.7
1.470e+3, 8.911e+0, -8.335e+0, 1.220e+1, -43.1
1.211e+3, 9.110e+0, -9.940e+0, 1.348e+1, -47.5
1.001e+3, 9.344e+0, -1.185e+1, 1.509e+1, -51.7
8.252e+2, 9.613e+0, -1.410e+1, 1.707e+1, -55.7
6.836e+2, 9.927e+0, -1.681e+1, 1.952e+1, -59.4
5.615e+2, 1.032e+1, -2.008e+1, 2.258e+1, -62.8
4.639e+2, 1.081e+1, -2.405e+1, 2.637e+1, -65.8
3.809e+2, 1.137e+1, -2.874e+1, 3.091e+1, -68.4
3.174e+2, 1.202e+1, -3.437e+1, 3.641e+1, -70.7
2.588e+2, 1.278e+1, -4.113e+1, 4.307e+1, -72.7
2.148e+2, 1.369e+1, -4.925e+1, 5.112e+1, -74.5
1.758e+2, 1.477e+1, -5.888e+1, 6.070e+1, -75.9
1.465e+2, 1.602e+1, -7.002e+1, 7.183e+1, -77.1
1.221e+2, 1.759e+1, -8.399e+1, 8.582e+1, -78.2
9.766e+1, 1.976e+1, -1.005e+2, 1.024e+2, -78.9
8.254e+1, 2.242e+1, -1.195e+2, 1.216e+2, -79.4
6.813e+1, 2.542e+1, -1.425e+2, 1.448e+2, -79.9
5.623e+1, 2.879e+1, -1.703e+2, 1.727e+2, -80.4
4.642e+1, 3.273e+1, -2.037e+2, 2.063e+2, -80.9
3.831e+1, 3.748e+1, -2.435e+2, 2.464e+2, -81.3
3.162e+1, 4.312e+1, -2.910e+2, 2.942e+2, -81.6
2.610e+1, 4.997e+1, -3.477e+2, 3.512e+2, -81.8
2.154e+1, 5.822e+1, -4.152e+2, 4.192e+2, -82.0
1.778e+1, 6.807e+1, -4.957e+2, 5.004e+2, -82.2
1.468e+1, 7.983e+1, -5.919e+2, 5.973e+2, -82.3
1.212e+1, 9.412e+1, -7.068e+2, 7.131e+2, -82.4
1.000e+1, 1.117e+2, -8.443e+2, 8.517e+2, -82.5
8.254e+0, 1.326e+2, -1.009e+3, 1.018e+3, -82.5
6.813e+0, 1.572e+2, -1.206e+3, 1.216e+3, -82.6
5.623e+0, 1.864e+2, -1.440e+3, 1.452e+3, -82.6
4.642e+0, 2.208e+2, -1.721e+3, 1.735e+3, -82.7
3.831e+0, 2.636e+2, -2.056e+3, 2.073e+3, -82.7
3.162e+0, 3.151e+2, -2.457e+3, 2.477e+3, -82.7
2.610e+0, 3.761e+2, -2.935e+3, 2.959e+3, -82.7
2.154e+0, 4.421e+2, -3.513e+3, 3.541e+3, -82.8
1.778e+0, 5.189e+2, -4.208e+3, 4.240e+3, -83.0
1.468e+0, 6.220e+2, -5.031e+3, 5.070e+3, -83.0
1.212e+0, 7.588e+2, -6.009e+3, 6.057e+3, -82.8
1.000e+0, 9.361e+2, -7.158e+3, 7.219e+3, -82.5
8.254e-1, 1.157e+3, -8.505e+3, 8.583e+3, -82.3
6.813e-1, 1.422e+3, -1.010e+4, 1.020e+4, -82.0
5.623e-1, 1.743e+3, -1.199e+4, 1.212e+4, -81.7
4.642e-1, 2.141e+3, -1.424e+4, 1.440e+4, -81.4
3.831e-1, 2.630e+3, -1.690e+4, 1.710e+4, -81.2
3.162e-1, 3.238e+3, -2.003e+4, 2.029e+4, -80.8
2.610e-1, 3.990e+3, -2.372e+4, 2.405e+4, -80.4
2.154e-1, 4.911e+3, -2.807e+4, 2.850e+4, -80.1
1.778e-1, 6.028e+3, -3.320e+4, 3.374e+4, -79.7
1.468e-1, 7.382e+3, -3.919e+4, 3.988e+4, -79.3
1.212e-1, 9.028e+3, -4.616e+4, 4.704e+4, -78.9
1.000e-1, 1.097e+4, -5.417e+4, 5.527e+4, -78.5

File: V1.0-qianduan-mainline/data/ao/2026.5.15__BO-R0.64-N0.58-7ffv-2/BO-R0.64-N0.58-7ffv-2_T18.0_f0.1_1000000_V0.txt
May 15, 2026   23:40:40
A.C. Impedance
File: e:\chi_data\bo-r0.64-n0.58-7ffv-2_t18.0_f0.1_1000000_v0.txt
Data Source:  Experiment
Instrument Model:  CHI660E
Header: 
Note: 

Init E (V) = 0
High Frequency (Hz) = 1e+6
Low Frequency (Hz) = 0.1
Imp SF
Amplitude (V) = 0.005
Quiet Time (sec) = 2
Cycles (.1-1Hz) = 1

Freq/Hz, Z'/ohm, Z"/ohm, Z/ohm, Phase/deg

8.252e+5, 7.230e+0, 1.170e+1, 1.375e+1, 58.3
6.816e+5, 6.707e+0, 9.453e+0, 1.159e+1, 54.6
5.625e+5, 6.141e+0, 7.904e+0, 1.001e+1, 52.2
4.639e+5, 5.952e+0, 6.431e+0, 8.762e+0, 47.2
3.828e+5, 5.807e+0, 5.362e+0, 7.904e+0, 42.7
3.164e+5, 5.739e+0, 4.416e+0, 7.242e+0, 37.6
2.607e+5, 5.651e+0, 3.666e+0, 6.735e+0, 33.0
2.158e+5, 5.583e+0, 3.007e+0, 6.342e+0, 28.3
1.777e+5, 5.533e+0, 2.444e+0, 6.048e+0, 23.8
1.465e+5, 5.500e+0, 1.965e+0, 5.841e+0, 19.7
1.211e+5, 5.465e+0, 1.587e+0, 5.691e+0, 16.2
9.961e+4, 5.444e+0, 1.266e+0, 5.589e+0, 13.1
8.252e+4, 5.430e+0, 9.897e-1, 5.519e+0, 10.3
6.812e+4, 5.427e+0, 7.439e-1, 5.478e+0, 7.8
5.625e+4, 5.430e+0, 5.273e-1, 5.455e+0, 5.5
4.644e+4, 5.437e+0, 3.245e-1, 5.447e+0, 3.4
3.833e+4, 5.449e+0, 1.328e-1, 5.450e+0, 1.4
3.164e+4, 5.463e+0, -4.534e-2, 5.464e+0, -0.5
2.612e+4, 5.482e+0, -2.176e-1, 5.487e+0, -2.3
2.153e+4, 5.503e+0, -3.909e-1, 5.517e+0, -4.1
1.777e+4, 5.526e+0, -5.712e-1, 5.556e+0, -5.9
1.470e+4, 5.553e+0, -7.675e-1, 5.606e+0, -7.9
1.211e+4, 5.584e+0, -9.853e-1, 5.670e+0, -10.0
1.001e+4, 5.617e+0, -1.234e+0, 5.751e+0, -12.4
8.252e+3, 5.652e+0, -1.522e+0, 5.853e+0, -15.1
6.812e+3, 5.694e+0, -1.852e+0, 5.988e+0, -18.0
5.625e+3, 5.746e+0, -2.237e+0, 6.166e+0, -21.3
4.643e+3, 5.806e+0, -2.689e+0, 6.398e+0, -24.8
3.833e+3, 5.876e+0, -3.221e+0, 6.701e+0, -28.7
3.164e+3, 5.958e+0, -3.852e+0, 7.095e+0, -32.9
2.612e+3, 6.056e+0, -4.605e+0, 7.608e+0, -37.3
2.153e+3, 6.171e+0, -5.503e+0, 8.268e+0, -41.7
1.777e+3, 6.305e+0, -6.569e+0, 9.105e+0, -46.2
1.470e+3, 6.461e+0, -7.840e+0, 1.016e+1, -50.5
1.211e+3, 6.642e+0, -9.354e+0, 1.147e+1, -54.6
1.001e+3, 6.858e+0, -1.116e+1, 1.310e+1, -58.4
8.252e+2, 7.110e+0, -1.329e+1, 1.507e+1, -61.9
6.836e+2, 7.403e+0, -1.585e+1, 1.749e+1, -65.0
5.615e+2, 7.765e+0, -1.893e+1, 2.046e+1, -67.7
4.639e+2, 8.209e+0, -2.267e+1, 2.411e+1, -70.1
3.809e+2, 8.720e+0, -2.710e+1, 2.846e+1, -72.2
3.174e+2, 9.321e+0, -3.242e+1, 3.373e+1, -74.0
2.588e+2, 1.003e+1, -3.880e+1, 4.008e+1, -75.5
2.148e+2, 1.088e+1, -4.648e+1, 4.773e+1, -76.8
1.758e+2, 1.189e+1, -5.558e+1, 5.683e+1, -77.9
1.465e+2, 1.307e+1, -6.610e+1, 6.738e+1, -78.8
1.221e+2, 1.457e+1, -7.931e+1, 8.064e+1, -79.6
9.766e+1, 1.664e+1, -9.489e+1, 9.634e+1, -80.1
8.254e+1, 1.919e+1, -1.128e+2, 1.144e+2, -80.3
6.813e+1, 2.207e+1, -1.346e+2, 1.364e+2, -80.7
5.623e+1, 2.531e+1, -1.608e+2, 1.627e+2, -81.1
4.642e+1, 2.910e+1, -1.921e+2, 1.943e+2, -81.4
3.831e+1, 3.368e+1, -2.297e+2, 2.322e+2, -81.7
3.162e+1, 3.895e+1, -2.746e+2, 2.773e+2, -81.9
2.610e+1, 4.539e+1, -3.280e+2, 3.311e+2, -82.1
2.154e+1, 5.335e+1, -3.914e+2, 3.950e+2, -82.2
1.778e+1, 6.292e+1, -4.672e+2, 4.715e+2, -82.3
1.468e+1, 7.437e+1, -5.578e+2, 5.628e+2, -82.4
1.212e+1, 8.822e+1, -6.660e+2, 6.718e+2, -82.5
1.000e+1, 1.053e+2, -7.953e+2, 8.023e+2, -82.5
8.254e+0, 1.260e+2, -9.501e+2, 9.584e+2, -82.4
6.813e+0, 1.503e+2, -1.135e+3, 1.145e+3, -82.5
5.623e+0, 1.793e+2, -1.355e+3, 1.367e+3, -82.5
4.642e+0, 2.141e+2, -1.619e+3, 1.633e+3, -82.5
3.831e+0, 2.567e+2, -1.934e+3, 1.950e+3, -82.4
3.162e+0, 3.083e+2, -2.309e+3, 2.330e+3, -82.4
2.610e+0, 3.714e+2, -2.757e+3, 2.782e+3, -82.3
2.154e+0, 4.415e+2, -3.298e+3, 3.327e+3, -82.4
1.778e+0, 5.243e+2, -3.947e+3, 3.981e+3, -82.4
1.468e+0, 6.338e+2, -4.714e+3, 4.757e+3, -82.3
1.212e+0, 7.805e+2, -5.625e+3, 5.679e+3, -82.1
1.000e+0, 9.740e+2, -6.696e+3, 6.766e+3, -81.7
8.254e-1, 1.218e+3, -7.947e+3, 8.040e+3, -81.3
6.813e-1, 1.518e+3, -9.422e+3, 9.544e+3, -80.8
5.623e-1, 1.889e+3, -1.117e+4, 1.133e+4, -80.4
4.642e-1, 2.352e+3, -1.323e+4, 1.344e+4, -79.9
3.831e-1, 2.933e+3, -1.565e+4, 1.592e+4, -79.4
3.162e-1, 3.660e+3, -1.849e+4, 1.885e+4, -78.8
2.610e-1, 4.578e+3, -2.183e+4, 2.230e+4, -78.2
2.154e-1, 5.735e+3, -2.571e+4, 2.634e+4, -77.4
1.778e-1, 7.178e+3, -3.025e+4, 3.109e+4, -76.7
1.468e-1, 8.985e+3, -3.551e+4, 3.663e+4, -75.8
1.212e-1, 1.126e+4, -4.159e+4, 4.308e+4, -74.9
1.000e-1, 1.402e+4, -4.851e+4, 5.050e+4, -73.9

File: V1.0-qianduan-mainline/data/ao/2026.5.15__BO-R0.64-N0.58-7ffv-2/BO-R0.64-N0.58-7ffv-2_T3.0_f0.1_1000000_V0.txt
May 16, 2026   00:56:24
A.C. Impedance
File: e:\chi_data\bo-r0.64-n0.58-7ffv-2_t3.0_f0.1_1000000_v0.txt
Data Source:  Experiment
Instrument Model:  CHI660E
Header: 
Note: 

Init E (V) = 0
High Frequency (Hz) = 1e+6
Low Frequency (Hz) = 0.1
Imp SF
Amplitude (V) = 0.005
Quiet Time (sec) = 2
Cycles (.1-1Hz) = 1

Freq/Hz, Z'/ohm, Z"/ohm, Z/ohm, Phase/deg

8.252e+5, 8.870e+0, 1.156e+1, 1.457e+1, 52.5
6.816e+5, 8.324e+0, 9.275e+0, 1.246e+1, 48.1
5.625e+5, 7.794e+0, 7.730e+0, 1.098e+1, 44.8
4.639e+5, 7.586e+0, 6.303e+0, 9.863e+0, 39.7
3.828e+5, 7.449e+0, 5.268e+0, 9.123e+0, 35.3
3.164e+5, 7.390e+0, 4.344e+0, 8.573e+0, 30.4
2.607e+5, 7.313e+0, 3.606e+0, 8.154e+0, 26.2
2.158e+5, 7.248e+0, 2.956e+0, 7.828e+0, 22.2
1.777e+5, 7.207e+0, 2.388e+0, 7.593e+0, 18.3
1.465e+5, 7.183e+0, 1.900e+0, 7.430e+0, 14.8
1.211e+5, 7.149e+0, 1.523e+0, 7.309e+0, 12.0
9.961e+4, 7.128e+0, 1.215e+0, 7.230e+0, 9.7
8.252e+4, 7.117e+0, 9.521e-1, 7.181e+0, 7.6
6.812e+4, 7.113e+0, 7.135e-1, 7.149e+0, 5.7
5.625e+4, 7.112e+0, 4.954e-1, 7.130e+0, 4.0
4.644e+4, 7.124e+0, 2.899e-1, 7.130e+0, 2.3
3.833e+4, 7.146e+0, 9.275e-2, 7.147e+0, 0.7
3.164e+4, 7.169e+0, -9.432e-2, 7.170e+0, -0.8
2.612e+4, 7.193e+0, -2.707e-1, 7.198e+0, -2.2
2.153e+4, 7.221e+0, -4.457e-1, 7.235e+0, -3.5
1.777e+4, 7.253e+0, -6.308e-1, 7.281e+0, -5.0
1.470e+4, 7.282e+0, -8.384e-1, 7.330e+0, -6.6
1.211e+4, 7.313e+0, -1.068e+0, 7.391e+0, -8.3
1.001e+4, 7.352e+0, -1.327e+0, 7.471e+0, -10.2
8.252e+3, 7.396e+0, -1.625e+0, 7.572e+0, -12.4
6.812e+3, 7.447e+0, -1.966e+0, 7.702e+0, -14.8
5.625e+3, 7.508e+0, -2.366e+0, 7.872e+0, -17.5
4.643e+3, 7.577e+0, -2.837e+0, 8.091e+0, -20.5
3.833e+3, 7.656e+0, -3.394e+0, 8.374e+0, -23.9
3.164e+3, 7.745e+0, -4.052e+0, 8.741e+0, -27.6
2.612e+3, 7.851e+0, -4.837e+0, 9.222e+0, -31.6
2.153e+3, 7.974e+0, -5.776e+0, 9.846e+0, -35.9
1.777e+3, 8.116e+0, -6.890e+0, 1.065e+1, -40.3
1.470e+3, 8.282e+0, -8.219e+0, 1.167e+1, -44.8
1.211e+3, 8.476e+0, -9.804e+0, 1.296e+1, -49.2
1.001e+3, 8.702e+0, -1.168e+1, 1.457e+1, -53.3
8.252e+2, 8.965e+0, -1.391e+1, 1.655e+1, -57.2
6.836e+2, 9.271e+0, -1.658e+1, 1.900e+1, -60.8
5.615e+2, 9.657e+0, -1.982e+1, 2.205e+1, -64.0
4.639e+2, 1.014e+1, -2.374e+1, 2.582e+1, -66.9
3.809e+2, 1.068e+1, -2.837e+1, 3.032e+1, -69.4
3.174e+2, 1.132e+1, -3.393e+1, 3.577e+1, -71.6
2.588e+2, 1.207e+1, -4.061e+1, 4.237e+1, -73.4
2.148e+2, 1.296e+1, -4.863e+1, 5.033e+1, -75.1
1.758e+2, 1.402e+1, -5.814e+1, 5.981e+1, -76.4
1.465e+2, 1.524e+1, -6.917e+1, 7.083e+1, -77.6
1.221e+2, 1.678e+1, -8.303e+1, 8.471e+1, -78.6
9.766e+1, 1.891e+1, -9.935e+1, 1.011e+2, -79.2
8.254e+1, 2.155e+1, -1.181e+2, 1.201e+2, -79.7
6.813e+1, 2.453e+1, -1.409e+2, 1.430e+2, -80.1
5.623e+1, 2.788e+1, -1.683e+2, 1.706e+2, -80.6
4.642e+1, 3.177e+1, -2.012e+2, 2.037e+2, -81.0
3.831e+1, 3.643e+1, -2.405e+2, 2.433e+2, -81.4
3.162e+1, 4.209e+1, -2.876e+2, 2.906e+2, -81.7
2.610e+1, 4.889e+1, -3.436e+2, 3.470e+2, -81.9
2.154e+1, 5.700e+1, -4.102e+2, 4.142e+2, -82.1
1.778e+1, 6.687e+1, -4.898e+2, 4.944e+2, -82.2
1.468e+1, 7.854e+1, -5.848e+2, 5.901e+2, -82.4
1.212e+1, 9.253e+1, -6.982e+2, 7.044e+2, -82.5
1.000e+1, 1.099e+2, -8.341e+2, 8.413e+2, -82.5
8.254e+0, 1.307e+2, -9.968e+2, 1.005e+3, -82.5
6.813e+0, 1.553e+2, -1.191e+3, 1.201e+3, -82.6
5.623e+0, 1.844e+2, -1.423e+3, 1.435e+3, -82.6
4.642e+0, 2.189e+2, -1.700e+3, 1.714e+3, -82.7
3.831e+0, 2.617e+2, -2.030e+3, 2.047e+3, -82.7
3.162e+0, 3.135e+2, -2.426e+3, 2.446e+3, -82.6
2.610e+0, 3.753e+2, -2.899e+3, 2.923e+3, -82.6
2.154e+0, 4.416e+2, -3.470e+3, 3.498e+3, -82.7
1.778e+0, 5.179e+2, -4.156e+3, 4.189e+3, -82.9
1.468e+0, 6.204e+2, -4.968e+3, 5.006e+3, -82.9
1.212e+0, 7.575e+2, -5.931e+3, 5.979e+3, -82.7
1.000e+0, 9.373e+2, -7.064e+3, 7.126e+3, -82.4
8.254e-1, 1.162e+3, -8.394e+3, 8.474e+3, -82.1
6.813e-1, 1.432e+3, -9.965e+3, 1.007e+4, -81.8
5.623e-1, 1.761e+3, -1.183e+4, 1.196e+4, -81.5
4.642e-1, 2.166e+3, -1.404e+4, 1.420e+4, -81.2
3.831e-1, 2.661e+3, -1.665e+4, 1.686e+4, -80.9
3.162e-1, 3.280e+3, -1.972e+4, 2.000e+4, -80.6
2.610e-1, 4.054e+3, -2.334e+4, 2.369e+4, -80.1
2.154e-1, 4.999e+3, -2.762e+4, 2.807e+4, -79.7
1.778e-1, 6.150e+3, -3.265e+4, 3.323e+4, -79.3
1.468e-1, 7.544e+3, -3.851e+4, 3.924e+4, -78.9
1.212e-1, 9.242e+3, -4.535e+4, 4.628e+4, -78.5
1.000e-1, 1.126e+4, -5.321e+4, 5.439e+4, -78.0
