Repository: LJZ-sudo/acid-in-clay-close

# Closed-Loop EIS 分析子项目（2026 清理版）

本目录是 **EIS 自驱动闭环分析系统 + 论文图表/结果** 的主代码仓。  
旧版本代码和历史输出会逐步移动到 `archive_*` 目录，仅作参考。

---

## 1. 当前系统的四个核心目标

1. **方法可靠性**：  
   从 CHI 原始 EIS 数据自动完成 Rb 拟合、导电率计算和多段 Arrhenius 分析，证明自动结果物理合理，并优于传统低分辨率/两段拟合基线。

2. **自驱动相变检测与采样优化**：  
   在线分析 EIS 曲线和导电率变化，实时检测相变/机制转变区域，在 3 K 粗步长与 1 K 精细步长之间自动切换。

3. **AI 机理 + 新材料/下一步实验指导**：  
   基于 Phase 1/3 结果和材料知识库生成深度机理报告，提出机理假设、新配比/新材料预测，并给出可直接执行的后续实验建议。

4. **我们的系统 vs 商用大模型**：  
   对比“带闭环 + ML + 知识库的 Agent 报告”和“直接调用商用大模型”的机制分析质量，在机理深度、数据利用、实验可操作性等维度展示优势。

---

## 2. 运行入口（目前仍在使用）

### 2.1 Phase 3 全流程（基于 Phase 1 结果）

在 `V1.0-qianduan/close/` 目录下：

```bash
cd close
python phase3/run_all.py
```

`run_all.py` 顺序调用：

1. `step1_data_preparation.py`
2. `step2_train_models.py`
3. `step3_confinement_analysis.py`
4. `step4_ml_ai_validation.py`
5. `step_meyer_neldel.py`
6. `step6_cross_material.py`
7. `step5_final_report.py`

输出写入 `close/output/phase3_results/`，用于论文主结果和 AI 报告的定量输入。

> 说明：Phase 1（原始 EIS → Rb → Arrhenius 分段）在主项目中已完成，这里主要复用 `specific_conductance/` 中的实现。算法细节见 `paper/SI_table/SI_Note2_Arrhenius_segmentation.md`。

### 2.2 自驱动闭环 & 相变检测

**完整闭环处理（已有 CHI 数据）：**

```bash
cd close
python auto_control/run_closed_loop.py \
  --data-dir E:\chi_data \
  --config experiment_data/experiment_data.json \
  --thickness 0.01 \
  --area 1.0 \
  --min-points 5 \
  --output-dir experiment_data \
  --bundle-report
```

功能概览：

- 扫描 `E:\chi_data` 内 CHI 输出文件；
- 自动完成数据读取 → Rb 半圆拟合 → 导电率计算；
- 对成功点做 Arrhenius 分段分析；
- 生成 `report.json` + `report.md` + 可选 AI 报告打包产物。

**相变检测 + 自适应步长实验：**

- 主要逻辑在：
  - `auto_control/integrated_temp_chi_controller.py`
  - `auto_control/integrated_workflow.py`
  - `specific_conductance/data_processing.py`, `rb_fitting.py`, `conductivity.py`
- 相变检测和 Phase Jump Score 的细节见：
  - `paper/SI_table/SI_Note4_phase_transition_detection.md`

---

## 3. 目录结构总览

更细的分层见 `PROJECT_MAP.md`，这里只列关键部分。

```text
close/
├── auto_control/          # 闭环控制 & 相变检测 & 报告生成
├── config/                # 材料参数 & 分析超参数
├── data/                  # 原始 EIS 数据 & 材料 Excel
├── docs/                  # 项目综合说明 & 论文草稿 & SI 草稿
├── output/                # Phase1/2/3 结果 & 深度分析输出
├── paper/                 # SI Note、主表格、机理报告评分、写作指南
├── paper_figure/          # 论文图脚本 + 数据 + 配色/版本说明
├── phase1/                # Phase 1 pipeline 规划（部分逻辑从主项目迁移）
├── phase2/                # AI 机理 & 新材料/实验建议
├── phase3/                # ML + 限域效应 + 交叉验证 + 跨材料
├── phase3-v2.0/           # Phase3 v2.0 深度分析（如仍在用则视为核心）
├── specific_conductance/  # Rb 拟合、电导率计算、温控辅助
├── utils/                 # 文件/数学/绘图工具
└── archive_*/             # 旧代码/旧输出/旧文档（逐步迁移中）
```

---

# V1.0-qianduan-mainline/ — 主线代码根目录

> 全项目唯一代码之家（2026-07-05 结构收敛后）。运行时 I/O 全部在同级 `../experiments/`
> （raw/ data/ output/ runs/ results/ logs/ prospective/ live/），本目录不放数据与产物。
> 冻结基线：tag `prospective-release-20260705`；pytest 443 passed / 2 skipped；硬件审计 hits=31、autonomous_bypass=0。

## 目录索引（各目录均有自己的 README/结构文档）

| 目录 | 角色 | 文档 | 一句话状态 |
|---|---|---|---|
| `backend_api/` | FastAPI 统一后端（8000） | [README](backend_api/README.md) | 12 文件现役；唯一死代码是 pipeline router（410 占位） |
| `frontend/` | React 驾驶舱（5173） | [README](frontend/README.md) | 主线 6 页现役；7 个 dev 页由 ENABLE_DEV_ROUTES 门控 |
| `stage0_measurement/` | 测量执行 + EIS 分析 | [README](stage0_measurement/README.md) | 46 文件全现役；b_track_live_driver 为主力真机 CLI |
| `stage1_optimization/` | 优化闭环 + SciTX/E-Mem/PC-Skills/C³ | [README](stage1_optimization/README.md) | 91 文件无遗留；botorch MOBO 未接 CLI 开关 |
| `stage2_statistics/` | S8 回顾性统计 → stage3_seed | [README](stage2_statistics/README.md) | 全现役；stage3_seed.json 为受保护产物 |
| `stage3_mechanism/` | 机理推理流水线（S03–S14） | [README](stage3_mechanism/README.md) · [STRUCTURE](stage3_mechanism/STRUCTURE.md) | 唯一遗留：s09b（自标 LEGACY）；4 个冻结发表产物目录 |
| `analysis/` | 研究分析包（原 research/ 代码） | [README](analysis/README.md) | 83 文件无死码；p*/pH* 为里程碑一次性验证 |
| `code/` | 运行辅助层（批处理/离线联调） | [README](code/README.md) | live 后端仅调 process_ao_stage0；S8 批处理为历史一次性 |
| `configs/` | 冻结分析策略 YAML | [README](configs/README.md) | 6 个全现役；4 个 sha256 冻结 |
| `scripts/` | 治理审计 + 冻结报告 | [README](scripts/README.md) | 2 脚本现役；reports/ 为冻结产物 |
| `tests/` | 主线 pytest（36 文件） | [README](tests/README.md) | 含 2 个"文件哈希契约"盯守测试 |

## 全局纪律

1. **行为保持**：任何结构改动后必跑 `python -m pytest -q`（仓库根 443/2；仅主线 409/2）与 `python scripts\audit_hardware_write_paths.py`（hits=31 / bypass=0）。
2. **I/O 出界**：新代码一律读写 `../experiments/`，锚定方式为向上找 `V1.0-qianduan-mainline` 再取 `parent / "experiments"`。唯一保留的例外是 `stage1_optimization/output/`（campaign 配置写死的运行时目录，见其 README §3）。
3. **冻结产物只读**：stage2 exports、stage3 outputs/verification、scripts/reports、campaign_memory 历史库、analysis 的 legacy_freeze_manifest —— 改动即视为篡改证据。
4. **先冻结再跑**：策略/阈值改动先 commit+push 盖时间戳，再跑重算（configs/README.md 铁律）。

## 快速启动

```powershell
cd V1.0-qianduan-mainline
python -m uvicorn backend_api.main:app --host 127.0.0.1 --port 8000   # 后端
cd frontend; npm run dev                                               # 前端（5173）
python -m pytest -q                                                    # 全量测试
```

File: V1.0-qianduan-mainline/data/ao/2026.5.15__BO-R0.64-N0.58-7ffv-2/BO-R0.64-N0.58-7ffv-2_T-18.0_f0.1_1000000_V0.txt
May 16, 2026   02:40:50
A.C. Impedance
File: e:\chi_data\bo-r0.64-n0.58-7ffv-2_t-18.0_f0.1_1000000_v0.txt
Data Source:  Experiment
Instrument Model:  CHI660E
Header: 
Note: 

Init E (V) = 0
High Frequency (Hz) = 1e+6
Low Frequency (Hz) = 0.1
Imp SF
Amplitude (V) = 0.005
Quiet Time (sec) = 2
Cycles (.1-1Hz) = 1

Freq/Hz, Z'/ohm, Z"/ohm, Z/ohm, Phase/deg

8.252e+5, 1.637e+1, 1.063e+1, 1.952e+1, 33.0
6.816e+5, 1.588e+1, 8.477e+0, 1.800e+1, 28.1
5.625e+5, 1.522e+1, 7.014e+0, 1.676e+1, 24.7
4.639e+5, 1.506e+1, 5.663e+0, 1.609e+1, 20.6
3.828e+5, 1.494e+1, 4.723e+0, 1.567e+1, 17.5
3.164e+5, 1.494e+1, 3.885e+0, 1.543e+1, 14.6
2.607e+5, 1.489e+1, 3.236e+0, 1.524e+1, 12.3
2.158e+5, 1.486e+1, 2.669e+0, 1.510e+1, 10.2
1.777e+5, 1.487e+1, 2.112e+0, 1.502e+1, 8.1
1.465e+5, 1.488e+1, 1.636e+0, 1.497e+1, 6.3
1.211e+5, 1.483e+1, 1.300e+0, 1.488e+1, 5.0
9.961e+4, 1.480e+1, 1.024e+0, 1.484e+1, 4.0
8.252e+4, 1.479e+1, 8.034e-1, 1.481e+1, 3.1
6.812e+4, 1.479e+1, 5.834e-1, 1.480e+1, 2.3
5.625e+4, 1.479e+1, 3.671e-1, 1.479e+1, 1.4
4.644e+4, 1.481e+1, 1.458e-1, 1.481e+1, 0.6
3.833e+4, 1.484e+1, -6.276e-2, 1.484e+1, -0.2
3.164e+4, 1.488e+1, -2.558e-1, 1.488e+1, -1.0
2.612e+4, 1.492e+1, -4.460e-1, 1.493e+1, -1.7
2.153e+4, 1.496e+1, -6.306e-1, 1.498e+1, -2.4
1.777e+4, 1.500e+1, -8.306e-1, 1.502e+1, -3.2
1.470e+4, 1.505e+1, -1.056e+0, 1.508e+1, -4.0
1.211e+4, 1.510e+1, -1.310e+0, 1.516e+1, -5.0
1.001e+4, 1.517e+1, -1.603e+0, 1.526e+1, -6.0
8.252e+3, 1.525e+1, -1.939e+0, 1.537e+1, -7.2
6.812e+3, 1.533e+1, -2.326e+0, 1.550e+1, -8.6
5.625e+3, 1.542e+1, -2.775e+0, 1.566e+1, -10.2
4.643e+3, 1.552e+1, -3.301e+0, 1.586e+1, -12.0
3.833e+3, 1.563e+1, -3.924e+0, 1.611e+1, -14.1
3.164e+3, 1.576e+1, -4.661e+0, 1.643e+1, -16.5
2.612e+3, 1.590e+1, -5.536e+0, 1.683e+1, -19.2
2.153e+3, 1.606e+1, -6.576e+0, 1.735e+1, -22.3
1.777e+3, 1.624e+1, -7.802e+0, 1.802e+1, -25.7
1.470e+3, 1.646e+1, -9.264e+0, 1.889e+1, -29.4
1.211e+3, 1.669e+1, -1.101e+1, 2.000e+1, -33.4
1.001e+3, 1.700e+1, -1.307e+1, 2.144e+1, -37.6
8.252e+2, 1.737e+1, -1.553e+1, 2.330e+1, -41.8
6.836e+2, 1.780e+1, -1.850e+1, 2.567e+1, -46.1
5.615e+2, 1.828e+1, -2.207e+1, 2.866e+1, -50.4
4.639e+2, 1.884e+1, -2.638e+1, 3.241e+1, -54.5
3.809e+2, 1.948e+1, -3.145e+1, 3.700e+1, -58.2
3.174e+2, 2.024e+1, -3.755e+1, 4.266e+1, -61.7
2.588e+2, 2.114e+1, -4.486e+1, 4.959e+1, -64.8
2.148e+2, 2.222e+1, -5.363e+1, 5.805e+1, -67.5
1.758e+2, 2.348e+1, -6.402e+1, 6.819e+1, -69.9
1.465e+2, 2.492e+1, -7.605e+1, 8.003e+1, -71.9
1.221e+2, 2.674e+1, -9.112e+1, 9.497e+1, -73.6
9.766e+1, 2.917e+1, -1.088e+2, 1.127e+2, -75.0
8.254e+1, 3.213e+1, -1.293e+2, 1.333e+2, -76.0
6.813e+1, 3.542e+1, -1.542e+2, 1.582e+2, -77.1
5.623e+1, 3.902e+1, -1.840e+2, 1.881e+2, -78.0
4.642e+1, 4.320e+1, -2.198e+2, 2.241e+2, -78.9
3.831e+1, 4.817e+1, -2.628e+2, 2.671e+2, -79.6
3.162e+1, 5.409e+1, -3.140e+2, 3.187e+2, -80.2
2.610e+1, 6.128e+1, -3.752e+2, 3.802e+2, -80.7
2.154e+1, 7.009e+1, -4.483e+2, 4.537e+2, -81.1
1.778e+1, 8.082e+1, -5.356e+2, 5.416e+2, -81.4
1.468e+1, 9.359e+1, -6.398e+2, 6.466e+2, -81.7
1.212e+1, 1.088e+2, -7.639e+2, 7.716e+2, -81.9
1.000e+1, 1.274e+2, -9.123e+2, 9.211e+2, -82.0
8.254e+0, 1.496e+2, -1.090e+3, 1.100e+3, -82.2
6.813e+0, 1.756e+2, -1.302e+3, 1.314e+3, -82.3
5.623e+0, 2.059e+2, -1.556e+3, 1.569e+3, -82.5
4.642e+0, 2.416e+2, -1.860e+3, 1.875e+3, -82.6
3.831e+0, 2.860e+2, -2.221e+3, 2.240e+3, -82.7
3.162e+0, 3.386e+2, -2.654e+3, 2.676e+3, -82.7
2.610e+0, 4.010e+2, -3.173e+3, 3.198e+3, -82.8
2.154e+0, 4.682e+2, -3.801e+3, 3.829e+3, -83.0
1.778e+0, 5.440e+2, -4.555e+3, 4.587e+3, -83.2
1.468e+0, 6.449e+2, -5.448e+3, 5.486e+3, -83.2
1.212e+0, 7.814e+2, -6.507e+3, 6.554e+3, -83.2
1.000e+0, 9.598e+2, -7.756e+3, 7.815e+3, -82.9
8.254e-1, 1.178e+3, -9.226e+3, 9.300e+3, -82.7
6.813e-1, 1.438e+3, -1.097e+4, 1.106e+4, -82.5
5.623e-1, 1.750e+3, -1.303e+4, 1.315e+4, -82.4
4.642e-1, 2.127e+3, -1.549e+4, 1.563e+4, -82.2
3.831e-1, 2.586e+3, -1.840e+4, 1.858e+4, -82.0
3.162e-1, 3.153e+3, -2.186e+4, 2.208e+4, -81.8
2.610e-1, 3.845e+3, -2.594e+4, 2.622e+4, -81.6
2.154e-1, 4.679e+3, -3.077e+4, 3.113e+4, -81.4
1.778e-1, 5.688e+3, -3.649e+4, 3.693e+4, -81.1
1.468e-1, 6.911e+3, -4.321e+4, 4.376e+4, -80.9
1.212e-1, 8.391e+3, -5.106e+4, 5.175e+4, -80.7
1.000e-1, 1.013e+4, -6.010e+4, 6.095e+4, -80.4

File: V1.0-qianduan-mainline/data/ao/2026.5.15__BO-R0.64-N0.58-7ffv-2/BO-R0.64-N0.58-7ffv-2_T-6.0_f0.1_1000000_V0.txt
May 16, 2026   01:41:20
A.C. Impedance
File: e:\chi_data\bo-r0.64-n0.58-7ffv-2_t-6.0_f0.1_1000000_v0.txt
Data Source:  Experiment
Instrument Model:  CHI660E
Header: 
Note: 

Init E (V) = 0
High Frequency (Hz) = 1e+6
Low Frequency (Hz) = 0.1
Imp SF
Amplitude (V) = 0.005
Quiet Time (sec) = 2
Cycles (.1-1Hz) = 1

Freq/Hz, Z'/ohm, Z"/ohm, Z/ohm, Phase/deg

8.252e+5, 1.089e+1, 1.125e+1, 1.565e+1, 45.9
6.816e+5, 1.035e+1, 9.036e+0, 1.374e+1, 41.1
5.625e+5, 9.782e+0, 7.556e+0, 1.236e+1, 37.7
4.639e+5, 9.573e+0, 6.150e+0, 1.138e+1, 32.7
3.828e+5, 9.445e+0, 5.138e+0, 1.075e+1, 28.5
3.164e+5, 9.396e+0, 4.229e+0, 1.030e+1, 24.2
2.607e+5, 9.321e+0, 3.504e+0, 9.958e+0, 20.6
2.158e+5, 9.252e+0, 2.873e+0, 9.688e+0, 17.2
1.777e+5, 9.215e+0, 2.315e+0, 9.502e+0, 14.1
1.465e+5, 9.199e+0, 1.835e+0, 9.380e+0, 11.3
1.211e+5, 9.170e+0, 1.471e+0, 9.287e+0, 9.1
9.961e+4, 9.155e+0, 1.169e+0, 9.229e+0, 7.3
8.252e+4, 9.146e+0, 9.092e-1, 9.191e+0, 5.7
6.812e+4, 9.142e+0, 6.750e-1, 9.167e+0, 4.2
5.625e+4, 9.144e+0, 4.527e-1, 9.155e+0, 2.8
4.644e+4, 9.157e+0, 2.409e-1, 9.161e+0, 1.5
3.833e+4, 9.174e+0, 4.204e-2, 9.174e+0, 0.3
3.164e+4, 9.201e+0, -1.451e-1, 9.203e+0, -0.9
2.612e+4, 9.235e+0, -3.263e-1, 9.241e+0, -2.0
2.153e+4, 9.267e+0, -5.104e-1, 9.281e+0, -3.2
1.777e+4, 9.302e+0, -7.036e-1, 9.328e+0, -4.3
1.470e+4, 9.334e+0, -9.173e-1, 9.379e+0, -5.6
1.211e+4, 9.373e+0, -1.156e+0, 9.444e+0, -7.0
1.001e+4, 9.423e+0, -1.426e+0, 9.530e+0, -8.6
8.252e+3, 9.481e+0, -1.731e+0, 9.638e+0, -10.3
6.812e+3, 9.546e+0, -2.088e+0, 9.772e+0, -12.3
5.625e+3, 9.614e+0, -2.506e+0, 9.935e+0, -14.6
4.643e+3, 9.690e+0, -2.995e+0, 1.014e+1, -17.2
3.833e+3, 9.778e+0, -3.573e+0, 1.041e+1, -20.1
3.164e+3, 9.879e+0, -4.259e+0, 1.076e+1, -23.3
2.612e+3, 9.994e+0, -5.079e+0, 1.121e+1, -26.9
2.153e+3, 1.013e+1, -6.053e+0, 1.180e+1, -30.9
1.777e+3, 1.028e+1, -7.211e+0, 1.256e+1, -35.0
1.470e+3, 1.046e+1, -8.590e+0, 1.353e+1, -39.4
1.211e+3, 1.067e+1, -1.023e+1, 1.478e+1, -43.8
1.001e+3, 1.092e+1, -1.218e+1, 1.636e+1, -48.1
8.252e+2, 1.119e+1, -1.449e+1, 1.831e+1, -52.3
6.836e+2, 1.155e+1, -1.728e+1, 2.078e+1, -56.2
5.615e+2, 1.198e+1, -2.065e+1, 2.387e+1, -59.9
4.639e+2, 1.249e+1, -2.471e+1, 2.769e+1, -63.2
3.809e+2, 1.307e+1, -2.951e+1, 3.227e+1, -66.1
3.174e+2, 1.374e+1, -3.527e+1, 3.785e+1, -68.7
2.588e+2, 1.453e+1, -4.218e+1, 4.462e+1, -71.0
2.148e+2, 1.549e+1, -5.049e+1, 5.281e+1, -72.9
1.758e+2, 1.661e+1, -6.033e+1, 6.258e+1, -74.6
1.465e+2, 1.789e+1, -7.174e+1, 7.393e+1, -76.0
1.221e+2, 1.949e+1, -8.605e+1, 8.823e+1, -77.2
9.766e+1, 2.172e+1, -1.029e+2, 1.052e+2, -78.1
8.254e+1, 2.444e+1, -1.223e+2, 1.247e+2, -78.7
6.813e+1, 2.751e+1, -1.459e+2, 1.485e+2, -79.3
5.623e+1, 3.096e+1, -1.743e+2, 1.771e+2, -79.9
4.642e+1, 3.497e+1, -2.084e+2, 2.113e+2, -80.5
3.831e+1, 3.981e+1, -2.492e+2, 2.524e+2, -80.9
3.162e+1, 4.560e+1, -2.979e+2, 3.013e+2, -81.3
2.610e+1, 5.250e+1, -3.559e+2, 3.598e+2, -81.6
2.154e+1, 6.088e+1, -4.251e+2, 4.295e+2, -81.9
1.778e+1, 7.092e+1, -5.077e+2, 5.126e+2, -82.0
1.468e+1, 8.293e+1, -6.063e+2, 6.120e+2, -82.2
1.212e+1, 9.729e+1, -7.244e+2, 7.309e+2, -82.4
1.000e+1, 1.149e+2, -8.652e+2, 8.728e+2, -82.4
8.254e+0, 1.362e+2, -1.033e+3, 1.042e+3, -82.5
6.813e+0, 1.612e+2, -1.234e+3, 1.245e+3, -82.6
5.623e+0, 1.905e+2, -1.475e+3, 1.487e+3, -82.6
4.642e+0, 2.250e+2, -1.763e+3, 1.777e+3, -82.7
3.831e+0, 2.681e+2, -2.106e+3, 2.123e+3, -82.7
3.162e+0, 3.198e+2, -2.517e+3, 2.537e+3, -82.8
2.610e+0, 3.818e+2, -3.008e+3, 3.032e+3, -82.8
2.154e+0, 4.487e+2, -3.602e+3, 3.630e+3, -82.9
1.778e+0, 5.246e+2, -4.315e+3, 4.347e+3, -83.1
1.468e+0, 6.252e+2, -5.160e+3, 5.198e+3, -83.1
1.212e+0, 7.596e+2, -6.163e+3, 6.210e+3, -83.0
1.000e+0, 9.352e+2, -7.344e+3, 7.403e+3, -82.7
8.254e-1, 1.157e+3, -8.730e+3, 8.806e+3, -82.5
6.813e-1, 1.423e+3, -1.037e+4, 1.047e+4, -82.2
5.623e-1, 1.740e+3, -1.232e+4, 1.244e+4, -82.0
4.642e-1, 2.126e+3, -1.463e+4, 1.478e+4, -81.7
3.831e-1, 2.597e+3, -1.737e+4, 1.756e+4, -81.5
3.162e-1, 3.185e+3, -2.060e+4, 2.084e+4, -81.2
2.610e-1, 3.913e+3, -2.441e+4, 2.472e+4, -80.9
2.154e-1, 4.805e+3, -2.892e+4, 2.932e+4, -80.6
1.778e-1, 5.882e+3, -3.424e+4, 3.474e+4, -80.3
1.468e-1, 7.169e+3, -4.045e+4, 4.108e+4, -80.0
1.212e-1, 8.727e+3, -4.770e+4, 4.850e+4, -79.6
1.000e-1, 1.058e+4, -5.604e+4, 5.703e+4, -79.3

File: V1.0-qianduan-mainline/data/ao/2026.5.15__BO-R0.64-N0.58-7ffv-2/BO-R0.64-N0.58-7ffv-2_T-69.0_f0.1_1000000_V0.txt
May 16, 2026   06:28:18
A.C. Impedance
File: e:\chi_data\bo-r0.64-n0.58-7ffv-2_t-69.0_f0.1_1000000_v0.txt
Data Source:  Experiment
Instrument Model:  CHI660E
Header: 
Note: 

Init E (V) = 0
High Frequency (Hz) = 1e+6
Low Frequency (Hz) = 0.1
Imp SF
Amplitude (V) = 0.005
Quiet Time (sec) = 2
Cycles (.1-1Hz) = 1

Freq/Hz, Z'/ohm, Z"/ohm, Z/ohm, Phase/deg

8.252e+5, 5.544e+2, -3.270e+2, 6.436e+2, -30.5
6.816e+5, 6.424e+2, -3.542e+2, 7.336e+2, -28.9
5.625e+5, 7.105e+2, -3.527e+2, 7.933e+2, -26.4
4.639e+5, 7.813e+2, -3.405e+2, 8.522e+2, -23.5
3.828e+5, 8.449e+2, -3.179e+2, 9.028e+2, -20.6
3.164e+5, 9.011e+2, -2.938e+2, 9.478e+2, -18.1
2.607e+5, 9.443e+2, -2.666e+2, 9.812e+2, -15.8
2.158e+5, 9.789e+2, -2.385e+2, 1.008e+3, -13.7
1.777e+5, 1.006e+3, -2.147e+2, 1.029e+3, -12.0
1.465e+5, 1.030e+3, -1.906e+2, 1.047e+3, -10.5
1.211e+5, 1.049e+3, -1.631e+2, 1.062e+3, -8.8
9.961e+4, 1.062e+3, -1.388e+2, 1.071e+3, -7.4
8.252e+4, 1.073e+3, -1.170e+2, 1.079e+3, -6.2
6.812e+4, 1.084e+3, -9.826e+1, 1.089e+3, -5.2
5.625e+4, 1.092e+3, -8.385e+1, 1.095e+3, -4.4
4.644e+4, 1.097e+3, -7.397e+1, 1.100e+3, -3.9
3.833e+4, 1.103e+3, -6.610e+1, 1.105e+3, -3.4
3.164e+4, 1.110e+3, -5.890e+1, 1.112e+3, -3.0
2.612e+4, 1.116e+3, -5.108e+1, 1.118e+3, -2.6
2.153e+4, 1.122e+3, -4.459e+1, 1.123e+3, -2.3
1.777e+4, 1.127e+3, -3.599e+1, 1.128e+3, -1.8
1.470e+4, 1.130e+3, -2.826e+1, 1.131e+3, -1.4
1.211e+4, 1.130e+3, -2.562e+1, 1.130e+3, -1.3
1.001e+4, 1.132e+3, -2.217e+1, 1.132e+3, -1.1
8.252e+3, 1.133e+3, -1.829e+1, 1.134e+3, -0.9
6.812e+3, 1.136e+3, -1.573e+1, 1.136e+3, -0.8
5.625e+3, 1.138e+3, -1.427e+1, 1.138e+3, -0.7
4.643e+3, 1.141e+3, -1.408e+1, 1.141e+3, -0.7
3.833e+3, 1.143e+3, -1.517e+1, 1.144e+3, -0.8
3.164e+3, 1.146e+3, -1.674e+1, 1.146e+3, -0.8
2.612e+3, 1.149e+3, -1.886e+1, 1.149e+3, -0.9
2.153e+3, 1.152e+3, -2.122e+1, 1.152e+3, -1.1
1.777e+3, 1.154e+3, -2.352e+1, 1.155e+3, -1.2
1.470e+3, 1.157e+3, -2.612e+1, 1.157e+3, -1.3
1.211e+3, 1.160e+3, -2.951e+1, 1.160e+3, -1.5
1.001e+3, 1.162e+3, -3.233e+1, 1.163e+3, -1.6
8.252e+2, 1.165e+3, -3.532e+1, 1.166e+3, -1.7
6.836e+2, 1.168e+3, -4.036e+1, 1.169e+3, -2.0
5.615e+2, 1.172e+3, -4.731e+1, 1.173e+3, -2.3
4.639e+2, 1.176e+3, -5.616e+1, 1.177e+3, -2.7
3.809e+2, 1.180e+3, -6.651e+1, 1.182e+3, -3.2
3.174e+2, 1.185e+3, -7.837e+1, 1.187e+3, -3.8
2.588e+2, 1.190e+3, -9.178e+1, 1.194e+3, -4.4
2.148e+2, 1.196e+3, -1.074e+2, 1.201e+3, -5.1
1.758e+2, 1.202e+3, -1.258e+2, 1.209e+3, -6.0
1.465e+2, 1.209e+3, -1.470e+2, 1.218e+3, -6.9
1.221e+2, 1.216e+3, -1.722e+2, 1.228e+3, -8.1
9.766e+1, 1.225e+3, -1.981e+2, 1.240e+3, -9.2
8.254e+1, 1.234e+3, -2.279e+2, 1.255e+3, -10.5
6.813e+1, 1.246e+3, -2.684e+2, 1.275e+3, -12.2
5.623e+1, 1.260e+3, -3.196e+2, 1.300e+3, -14.2
4.642e+1, 1.274e+3, -3.819e+2, 1.330e+3, -16.7
3.831e+1, 1.290e+3, -4.553e+2, 1.368e+3, -19.4
3.162e+1, 1.308e+3, -5.415e+2, 1.415e+3, -22.5
2.610e+1, 1.329e+3, -6.437e+2, 1.476e+3, -25.8
2.154e+1, 1.352e+3, -7.649e+2, 1.554e+3, -29.5
1.778e+1, 1.380e+3, -9.094e+2, 1.653e+3, -33.4
1.468e+1, 1.411e+3, -1.082e+3, 1.778e+3, -37.5
1.212e+1, 1.448e+3, -1.287e+3, 1.938e+3, -41.6
1.000e+1, 1.493e+3, -1.532e+3, 2.139e+3, -45.7
8.254e+0, 1.543e+3, -1.827e+3, 2.392e+3, -49.8
6.813e+0, 1.598e+3, -2.182e+3, 2.705e+3, -53.8
5.623e+0, 1.658e+3, -2.606e+3, 3.089e+3, -57.5
4.642e+0, 1.724e+3, -3.116e+3, 3.561e+3, -61.0
3.831e+0, 1.797e+3, -3.717e+3, 4.129e+3, -64.2
3.162e+0, 1.877e+3, -4.440e+3, 4.821e+3, -67.1
2.610e+0, 1.969e+3, -5.300e+3, 5.654e+3, -69.6
2.154e+0, 2.052e+3, -6.380e+3, 6.701e+3, -72.2
1.778e+0, 2.137e+3, -7.684e+3, 7.976e+3, -74.5
1.468e+0, 2.262e+3, -9.154e+3, 9.430e+3, -76.1
1.212e+0, 2.440e+3, -1.084e+4, 1.111e+4, -77.3
1.000e+0, 2.684e+3, -1.282e+4, 1.310e+4, -78.2
8.254e-1, 2.993e+3, -1.515e+4, 1.545e+4, -78.8
6.813e-1, 3.355e+3, -1.792e+4, 1.823e+4, -79.4
5.623e-1, 3.791e+3, -2.120e+4, 2.154e+4, -79.9
4.642e-1, 4.301e+3, -2.512e+4, 2.548e+4, -80.3
3.831e-1, 4.895e+3, -2.980e+4, 3.020e+4, -80.7
3.162e-1, 5.616e+3, -3.536e+4, 3.581e+4, -81.0
2.610e-1, 6.475e+3, -4.200e+4, 4.250e+4, -81.2
2.154e-1, 7.519e+3, -4.991e+4, 5.048e+4, -81.4
1.778e-1, 8.771e+3, -5.933e+4, 5.998e+4, -81.6
1.468e-1, 1.024e+4, -7.057e+4, 7.131e+4, -81.7
1.212e-1, 1.202e+4, -8.395e+4, 8.480e+4, -81.9
1.000e-1, 1.413e+4, -9.956e+4, 1.006e+5, -81.9

File: V1.0-qianduan-mainline/data/ao/2026.5.15__BO-R0.64-N0.58-7ffv-2/BO-R0.64-N0.58-7ffv-2_T-78.0_f0.1_1000000_V0.txt
May 16, 2026   07:04:38
A.C. Impedance
File: e:\chi_data\bo-r0.64-n0.58-7ffv-2_t-78.0_f0.1_1000000_v0.txt
Data Source:  Experiment
Instrument Model:  CHI660E
Header: 
Note: 

Init E (V) = 0
High Frequency (Hz) = 1e+6
Low Frequency (Hz) = 0.1
Imp SF
Amplitude (V) = 0.005
Quiet Time (sec) = 2
Cycles (.1-1Hz) = 1

Freq/Hz, Z'/ohm, Z"/ohm, Z/ohm, Phase/deg

8.252e+5, 5.907e+2, -9.559e+2, 1.124e+3, -58.3
6.816e+5, 7.587e+2, -1.172e+3, 1.396e+3, -57.1
5.625e+5, 9.398e+2, -1.328e+3, 1.627e+3, -54.7
4.639e+5, 1.158e+3, -1.505e+3, 1.899e+3, -52.4
3.828e+5, 1.414e+3, -1.632e+3, 2.159e+3, -49.1
3.164e+5, 1.706e+3, -1.735e+3, 2.433e+3, -45.5
2.607e+5, 2.029e+3, -1.763e+3, 2.688e+3, -41.0
2.158e+5, 2.342e+3, -1.778e+3, 2.940e+3, -37.2
1.777e+5, 2.646e+3, -1.749e+3, 3.171e+3, -33.5
1.465e+5, 2.953e+3, -1.683e+3, 3.399e+3, -29.7
1.211e+5, 3.199e+3, -1.611e+3, 3.582e+3, -26.7
9.961e+4, 3.417e+3, -1.473e+3, 3.721e+3, -23.3
8.252e+4, 3.654e+3, -1.296e+3, 3.877e+3, -19.5
6.812e+4, 3.855e+3, -1.130e+3, 4.017e+3, -16.3
5.625e+4, 4.003e+3, -9.971e+2, 4.126e+3, -14.0
4.644e+4, 4.113e+3, -8.923e+2, 4.209e+3, -12.2
3.833e+4, 4.214e+3, -7.956e+2, 4.289e+3, -10.7
3.164e+4, 4.292e+3, -7.061e+2, 4.349e+3, -9.3
2.612e+4, 4.359e+3, -6.173e+2, 4.402e+3, -8.1
2.153e+4, 4.416e+3, -5.462e+2, 4.449e+3, -7.1
1.777e+4, 4.453e+3, -4.772e+2, 4.479e+3, -6.1
1.470e+4, 4.482e+3, -4.024e+2, 4.500e+3, -5.1
1.211e+4, 4.510e+3, -3.484e+2, 4.523e+3, -4.4
1.001e+4, 4.539e+3, -2.944e+2, 4.548e+3, -3.7
8.252e+3, 4.576e+3, -2.496e+2, 4.582e+3, -3.1
6.812e+3, 4.603e+3, -2.144e+2, 4.608e+3, -2.7
5.625e+3, 4.622e+3, -1.829e+2, 4.626e+3, -2.3
4.643e+3, 4.640e+3, -1.582e+2, 4.643e+3, -2.0
3.833e+3, 4.656e+3, -1.390e+2, 4.658e+3, -1.7
3.164e+3, 4.678e+3, -1.254e+2, 4.680e+3, -1.5
2.612e+3, 4.697e+3, -1.161e+2, 4.698e+3, -1.4
2.153e+3, 4.705e+3, -9.835e+1, 4.706e+3, -1.2
1.777e+3, 4.716e+3, -8.285e+1, 4.717e+3, -1.0
1.470e+3, 4.735e+3, -8.268e+1, 4.736e+3, -1.0
1.211e+3, 4.748e+3, -8.616e+1, 4.749e+3, -1.0
1.001e+3, 4.759e+3, -7.887e+1, 4.759e+3, -0.9
8.252e+2, 4.772e+3, -6.474e+1, 4.773e+3, -0.8
6.836e+2, 4.787e+3, -6.415e+1, 4.788e+3, -0.8
5.615e+2, 4.802e+3, -7.114e+1, 4.803e+3, -0.8
4.639e+2, 4.819e+3, -8.390e+1, 4.820e+3, -1.0
3.809e+2, 4.833e+3, -9.676e+1, 4.834e+3, -1.1
3.174e+2, 4.848e+3, -1.126e+2, 4.849e+3, -1.3
2.588e+2, 4.865e+3, -1.315e+2, 4.867e+3, -1.5
2.148e+2, 4.881e+3, -1.536e+2, 4.883e+3, -1.8
1.758e+2, 4.902e+3, -1.781e+2, 4.906e+3, -2.1
1.465e+2, 4.926e+3, -2.045e+2, 4.930e+3, -2.4
1.221e+2, 4.946e+3, -2.356e+2, 4.952e+3, -2.7
9.766e+1, 4.967e+3, -2.591e+2, 4.973e+3, -3.0
8.254e+1, 4.986e+3, -2.836e+2, 4.994e+3, -3.3
6.813e+1, 5.009e+3, -3.283e+2, 5.019e+3, -3.7
5.623e+1, 5.033e+3, -3.938e+2, 5.049e+3, -4.5
4.642e+1, 5.060e+3, -4.778e+2, 5.083e+3, -5.4
3.831e+1, 5.090e+3, -5.743e+2, 5.123e+3, -6.4
3.162e+1, 5.125e+3, -6.846e+2, 5.170e+3, -7.6
2.610e+1, 5.165e+3, -8.129e+2, 5.228e+3, -8.9
2.154e+1, 5.210e+3, -9.616e+2, 5.298e+3, -10.5
1.778e+1, 5.261e+3, -1.135e+3, 5.383e+3, -12.2
1.468e+1, 5.321e+3, -1.341e+3, 5.487e+3, -14.1
1.212e+1, 5.393e+3, -1.583e+3, 5.621e+3, -16.4
1.000e+1, 5.483e+3, -1.874e+3, 5.794e+3, -18.9
8.254e+0, 5.589e+3, -2.229e+3, 6.017e+3, -21.7
6.813e+0, 5.711e+3, -2.658e+3, 6.300e+3, -25.0
5.623e+0, 5.850e+3, -3.177e+3, 6.657e+3, -28.5
4.642e+0, 6.017e+3, -3.814e+3, 7.124e+3, -32.4
3.831e+0, 6.193e+3, -4.572e+3, 7.698e+3, -36.4
3.162e+0, 6.395e+3, -5.511e+3, 8.442e+3, -40.8
2.610e+0, 6.611e+3, -6.636e+3, 9.367e+3, -45.1
2.154e+0, 6.888e+3, -8.166e+3, 1.068e+4, -49.9
1.778e+0, 7.182e+3, -1.006e+4, 1.236e+4, -54.5
1.468e+0, 7.383e+3, -1.204e+4, 1.413e+4, -58.5
1.212e+0, 7.548e+3, -1.419e+4, 1.607e+4, -62.0
1.000e+0, 7.746e+3, -1.656e+4, 1.828e+4, -64.9
8.254e-1, 8.009e+3, -1.932e+4, 2.091e+4, -67.5
6.813e-1, 8.351e+3, -2.247e+4, 2.398e+4, -69.6
5.623e-1, 8.788e+3, -2.619e+4, 2.762e+4, -71.4
4.642e-1, 9.330e+3, -3.065e+4, 3.204e+4, -73.1
3.831e-1, 1.001e+4, -3.598e+4, 3.735e+4, -74.4
3.162e-1, 1.084e+4, -4.240e+4, 4.376e+4, -75.7
2.610e-1, 1.186e+4, -5.006e+4, 5.145e+4, -76.7
2.154e-1, 1.311e+4, -5.918e+4, 6.061e+4, -77.5
1.778e-1, 1.459e+4, -7.011e+4, 7.161e+4, -78.2
1.468e-1, 1.637e+4, -8.315e+4, 8.474e+4, -78.9
1.212e-1, 1.855e+4, -9.866e+4, 1.004e+5, -79.4
1.000e-1, 2.114e+4, -1.168e+5, 1.187e+5, -79.7

File: V1.0-qianduan-mainline/data/ao/2026.5.15__BO-R0.64-N0.58-7ffv-2/BO-R0.64-N0.58-7ffv-2_T6.0_f0.1_1000000_V0.txt
May 16, 2026   00:43:08
A.C. Impedance
File: e:\chi_data\bo-r0.64-n0.58-7ffv-2_t6.0_f0.1_1000000_v0.txt
Data Source:  Experiment
Instrument Model:  CHI660E
Header: 
Note: 

Init E (V) = 0
High Frequency (Hz) = 1e+6
Low Frequency (Hz) = 0.1
Imp SF
Amplitude (V) = 0.005
Quiet Time (sec) = 2
Cycles (.1-1Hz) = 1

Freq/Hz, Z'/ohm, Z"/ohm, Z/ohm, Phase/deg

8.252e+5, 8.381e+0, 1.160e+1, 1.431e+1, 54.2
6.816e+5, 7.857e+0, 9.319e+0, 1.219e+1, 49.9
5.625e+5, 7.305e+0, 7.762e+0, 1.066e+1, 46.7
4.639e+5, 7.106e+0, 6.328e+0, 9.515e+0, 41.7
3.828e+5, 6.959e+0, 5.283e+0, 8.737e+0, 37.2
3.164e+5, 6.882e+0, 4.366e+0, 8.151e+0, 32.4
2.607e+5, 6.790e+0, 3.627e+0, 7.698e+0, 28.1
2.158e+5, 6.725e+0, 2.975e+0, 7.354e+0, 23.9
1.777e+5, 6.680e+0, 2.408e+0, 7.101e+0, 19.8
1.465e+5, 6.651e+0, 1.925e+0, 6.924e+0, 16.1
1.211e+5, 6.616e+0, 1.547e+0, 6.795e+0, 13.2
9.961e+4, 6.598e+0, 1.234e+0, 6.712e+0, 10.6
8.252e+4, 6.589e+0, 9.679e-1, 6.660e+0, 8.4
6.812e+4, 6.590e+0, 7.275e-1, 6.630e+0, 6.3
5.625e+4, 6.600e+0, 5.086e-1, 6.620e+0, 4.4
4.644e+4, 6.614e+0, 2.999e-1, 6.621e+0, 2.6
3.833e+4, 6.629e+0, 1.050e-1, 6.630e+0, 0.9
3.164e+4, 6.644e+0, -7.584e-2, 6.644e+0, -0.7
2.612e+4, 6.663e+0, -2.516e-1, 6.668e+0, -2.2
2.153e+4, 6.685e+0, -4.293e-1, 6.699e+0, -3.7
1.777e+4, 6.711e+0, -6.156e-1, 6.740e+0, -5.2
1.470e+4, 6.742e+0, -8.185e-1, 6.791e+0, -6.9
1.211e+4, 6.775e+0, -1.045e+0, 6.855e+0, -8.8
1.001e+4, 6.814e+0, -1.301e+0, 6.937e+0, -10.8
8.252e+3, 6.857e+0, -1.592e+0, 7.039e+0, -13.1
6.812e+3, 6.907e+0, -1.929e+0, 7.171e+0, -15.6
5.625e+3, 6.965e+0, -2.322e+0, 7.342e+0, -18.4
4.643e+3, 7.031e+0, -2.786e+0, 7.563e+0, -21.6
3.833e+3, 7.108e+0, -3.336e+0, 7.852e+0, -25.1
3.164e+3, 7.197e+0, -3.989e+0, 8.229e+0, -29.0
2.612e+3, 7.299e+0, -4.766e+0, 8.717e+0, -33.1
2.153e+3, 7.419e+0, -5.691e+0, 9.351e+0, -37.5
1.777e+3, 7.559e+0, -6.789e+0, 1.016e+1, -41.9
1.470e+3, 7.723e+0, -8.099e+0, 1.119e+1, -46.4
1.211e+3, 7.912e+0, -9.662e+0, 1.249e+1, -50.7
1.001e+3, 8.130e+0, -1.152e+1, 1.410e+1, -54.8
8.252e+2, 8.385e+0, -1.372e+1, 1.608e+1, -58.6
6.836e+2, 8.687e+0, -1.637e+1, 1.853e+1, -62.0
5.615e+2, 9.066e+0, -1.956e+1, 2.156e+1, -65.1
4.639e+2, 9.530e+0, -2.343e+1, 2.530e+1, -67.9
3.809e+2, 1.006e+1, -2.800e+1, 2.976e+1, -70.2
3.174e+2, 1.069e+1, -3.350e+1, 3.517e+1, -72.3
2.588e+2, 1.142e+1, -4.010e+1, 4.169e+1, -74.1
2.148e+2, 1.231e+1, -4.802e+1, 4.958e+1, -75.6
1.758e+2, 1.334e+1, -5.743e+1, 5.895e+1, -76.9
1.465e+2, 1.454e+1, -6.831e+1, 6.984e+1, -78.0
1.221e+2, 1.610e+1, -8.199e+1, 8.356e+1, -78.9
9.766e+1, 1.824e+1, -9.811e+1, 9.979e+1, -79.5
8.254e+1, 2.082e+1, -1.167e+2, 1.185e+2, -79.9
6.813e+1, 2.374e+1, -1.392e+2, 1.412e+2, -80.3
5.623e+1, 2.703e+1, -1.663e+2, 1.685e+2, -80.8
4.642e+1, 3.086e+1, -1.988e+2, 2.011e+2, -81.2
3.831e+1, 3.550e+1, -2.377e+2, 2.403e+2, -81.5
3.162e+1, 4.104e+1, -2.841e+2, 2.871e+2, -81.8
2.610e+1, 4.773e+1, -3.394e+2, 3.428e+2, -82.0
2.154e+1, 5.577e+1, -4.054e+2, 4.092e+2, -82.2
1.778e+1, 6.548e+1, -4.840e+2, 4.884e+2, -82.3
1.468e+1, 7.699e+1, -5.778e+2, 5.829e+2, -82.4
1.212e+1, 9.082e+1, -6.899e+2, 6.959e+2, -82.5
1.000e+1, 1.081e+2, -8.242e+2, 8.312e+2, -82.5
8.254e+0, 1.291e+2, -9.848e+2, 9.932e+2, -82.5
6.813e+0, 1.536e+2, -1.177e+3, 1.187e+3, -82.6
5.623e+0, 1.824e+2, -1.405e+3, 1.417e+3, -82.6
4.642e+0, 2.166e+2, -1.679e+3, 1.693e+3, -82.6
3.831e+0, 2.594e+2, -2.005e+3, 2.022e+3, -82.6
3.162e+0, 3.109e+2, -2.395e+3, 2.416e+3, -82.6
2.610e+0, 3.723e+2, -2.862e+3, 2.886e+3, -82.6
2.154e+0, 4.391e+2, -3.425e+3, 3.453e+3, -82.7
1.778e+0, 5.169e+2, -4.101e+3, 4.134e+3, -82.8
1.468e+0, 6.199e+2, -4.902e+3, 4.941e+3, -82.8
1.212e+0, 7.586e+2, -5.853e+3, 5.902e+3, -82.6
1.000e+0, 9.408e+2, -6.971e+3, 7.034e+3, -82.3
8.254e-1, 1.167e+3, -8.281e+3, 8.363e+3, -82.0
6.813e-1, 1.441e+3, -9.828e+3, 9.933e+3, -81.7
5.623e-1, 1.772e+3, -1.166e+4, 1.180e+4, -81.4
4.642e-1, 2.185e+3, -1.384e+4, 1.401e+4, -81.0
3.831e-1, 2.695e+3, -1.641e+4, 1.663e+4, -80.7
3.162e-1, 3.323e+3, -1.944e+4, 1.972e+4, -80.3
2.610e-1, 4.106e+3, -2.300e+4, 2.336e+4, -79.9
2.154e-1, 5.078e+3, -2.718e+4, 2.765e+4, -79.4
1.778e-1, 6.264e+3, -3.211e+4, 3.271e+4, -79.0
1.468e-1, 7.717e+3, -3.786e+4, 3.864e+4, -78.5
1.212e-1, 9.505e+3, -4.455e+4, 4.555e+4, -78.0
1.000e-1, 1.164e+4, -5.223e+4, 5.351e+4, -77.4

File: V1.0-qianduan-mainline/data/ao/2026.5.15__BO-R0.64-N0.58-7ffv-2/BO-R0.64-N0.58-7ffv-2_T9.0_f0.1_1000000_V0.txt
May 16, 2026   00:28:21
A.C. Impedance
File: e:\chi_data\bo-r0.64-n0.58-7ffv-2_t9.0_f0.1_1000000_v0.txt
Data Source:  Experiment
Instrument Model:  CHI660E
Header: 
Note: 

Init E (V) = 0
High Frequency (Hz) = 1e+6
Low Frequency (Hz) = 0.1
Imp SF
Amplitude (V) = 0.005
Quiet Time (sec) = 2
Cycles (.1-1Hz) = 1

Freq/Hz, Z'/ohm, Z"/ohm, Z/ohm, Phase/deg

8.252e+5, 7.885e+0, 1.163e+1, 1.405e+1, 55.9
6.816e+5, 7.365e+0, 9.371e+0, 1.192e+1, 51.8
5.625e+5, 6.828e+0, 7.768e+0, 1.034e+1, 48.7
4.639e+5, 6.655e+0, 6.350e+0, 9.198e+0, 43.7
3.828e+5, 6.512e+0, 5.293e+0, 8.392e+0, 39.1
3.164e+5, 6.446e+0, 4.377e+0, 7.791e+0, 34.2
2.607e+5, 6.354e+0, 3.641e+0, 7.323e+0, 29.8
2.158e+5, 6.285e+0, 2.997e+0, 6.962e+0, 25.5
1.777e+5, 6.233e+0, 2.432e+0, 6.691e+0, 21.3
1.465e+5, 6.203e+0, 1.951e+0, 6.503e+0, 17.5
1.211e+5, 6.171e+0, 1.572e+0, 6.368e+0, 14.3
9.961e+4, 6.155e+0, 1.251e+0, 6.281e+0, 11.5
8.252e+4, 6.148e+0, 9.810e-1, 6.226e+0, 9.1
6.812e+4, 6.147e+0, 7.396e-1, 6.191e+0, 6.9
5.625e+4, 6.151e+0, 5.179e-1, 6.173e+0, 4.8
4.644e+4, 6.158e+0, 3.090e-1, 6.166e+0, 2.9
3.833e+4, 6.171e+0, 1.144e-1, 6.172e+0, 1.1
3.164e+4, 6.192e+0, -6.548e-2, 6.192e+0, -0.6
2.612e+4, 6.215e+0, -2.380e-1, 6.219e+0, -2.2
2.153e+4, 6.237e+0, -4.109e-1, 6.251e+0, -3.8
1.777e+4, 6.258e+0, -5.922e-1, 6.286e+0, -5.4
1.470e+4, 6.282e+0, -7.921e-1, 6.332e+0, -7.2
1.211e+4, 6.314e+0, -1.015e+0, 6.395e+0, -9.1
1.001e+4, 6.350e+0, -1.269e+0, 6.476e+0, -11.3
8.252e+3, 6.392e+0, -1.559e+0, 6.580e+0, -13.7
6.812e+3, 6.442e+0, -1.895e+0, 6.715e+0, -16.4
5.625e+3, 6.499e+0, -2.286e+0, 6.889e+0, -19.4
4.643e+3, 6.562e+0, -2.744e+0, 7.113e+0, -22.7
3.833e+3, 6.636e+0, -3.285e+0, 7.404e+0, -26.3
3.164e+3, 6.722e+0, -3.927e+0, 7.785e+0, -30.3
2.612e+3, 6.822e+0, -4.693e+0, 8.280e+0, -34.5
2.153e+3, 6.938e+0, -5.608e+0, 8.921e+0, -38.9
1.777e+3, 7.072e+0, -6.694e+0, 9.738e+0, -43.4
1.470e+3, 7.231e+0, -7.990e+0, 1.078e+1, -47.9
1.211e+3, 7.417e+0, -9.537e+0, 1.208e+1, -52.1
1.001e+3, 7.635e+0, -1.138e+1, 1.370e+1, -56.1
8.252e+2, 7.890e+0, -1.355e+1, 1.568e+1, -59.8
6.836e+2, 8.185e+0, -1.615e+1, 1.811e+1, -63.1
5.615e+2, 8.554e+0, -1.930e+1, 2.111e+1, -66.1
4.639e+2, 9.010e+0, -2.313e+1, 2.482e+1, -68.7
3.809e+2, 9.536e+0, -2.765e+1, 2.925e+1, -71.0
3.174e+2, 1.015e+1, -3.308e+1, 3.460e+1, -72.9
2.588e+2, 1.087e+1, -3.960e+1, 4.107e+1, -74.6
2.148e+2, 1.173e+1, -4.745e+1, 4.887e+1, -76.1
1.758e+2, 1.275e+1, -5.673e+1, 5.815e+1, -77.3
1.465e+2, 1.394e+1, -6.747e+1, 6.890e+1, -78.3
1.221e+2, 1.545e+1, -8.098e+1, 8.244e+1, -79.2
9.766e+1, 1.754e+1, -9.691e+1, 9.849e+1, -79.7
8.254e+1, 2.011e+1, -1.152e+2, 1.170e+2, -80.1
6.813e+1, 2.303e+1, -1.375e+2, 1.394e+2, -80.5
5.623e+1, 2.629e+1, -1.643e+2, 1.664e+2, -80.9
4.642e+1, 3.008e+1, -1.963e+2, 1.986e+2, -81.3
3.831e+1, 3.469e+1, -2.348e+2, 2.373e+2, -81.6
3.162e+1, 4.022e+1, -2.806e+2, 2.835e+2, -81.8
2.610e+1, 4.686e+1, -3.352e+2, 3.384e+2, -82.0
2.154e+1, 5.483e+1, -4.003e+2, 4.040e+2, -82.2
1.778e+1, 6.452e+1, -4.779e+2, 4.822e+2, -82.3
1.468e+1, 7.611e+1, -5.708e+2, 5.758e+2, -82.4
1.212e+1, 8.998e+1, -6.817e+2, 6.877e+2, -82.5
1.000e+1, 1.070e+2, -8.143e+2, 8.213e+2, -82.5
8.254e+0, 1.275e+2, -9.728e+2, 9.811e+2, -82.5
6.813e+0, 1.517e+2, -1.162e+3, 1.172e+3, -82.6
5.623e+0, 1.805e+2, -1.388e+3, 1.399e+3, -82.6
4.642e+0, 2.146e+2, -1.658e+3, 1.672e+3, -82.6
3.831e+0, 2.565e+2, -1.981e+3, 1.998e+3, -82.6
3.162e+0, 3.075e+2, -2.367e+3, 2.387e+3, -82.6
2.610e+0, 3.693e+2, -2.827e+3, 2.851e+3, -82.6
2.154e+0, 4.363e+2, -3.382e+3, 3.410e+3, -82.6
1.778e+0, 5.142e+2, -4.050e+3, 4.082e+3, -82.8
1.468e+0, 6.180e+2, -4.840e+3, 4.879e+3, -82.7
1.212e+0, 7.583e+2, -5.777e+3, 5.827e+3, -82.5
1.000e+0, 9.421e+2, -6.880e+3, 6.944e+3, -82.2
8.254e-1, 1.172e+3, -8.173e+3, 8.257e+3, -81.8
6.813e-1, 1.454e+3, -9.699e+3, 9.807e+3, -81.5
5.623e-1, 1.795e+3, -1.151e+4, 1.165e+4, -81.1
4.642e-1, 2.216e+3, -1.365e+4, 1.383e+4, -80.8
3.831e-1, 2.741e+3, -1.618e+4, 1.641e+4, -80.4
3.162e-1, 3.389e+3, -1.916e+4, 1.945e+4, -80.0
2.610e-1, 4.200e+3, -2.265e+4, 2.304e+4, -79.5
2.154e-1, 5.214e+3, -2.675e+4, 2.725e+4, -79.0
1.778e-1, 6.452e+3, -3.157e+4, 3.222e+4, -78.4
1.468e-1, 7.961e+3, -3.720e+4, 3.805e+4, -77.9
1.212e-1, 9.839e+3, -4.375e+4, 4.484e+4, -77.3
1.000e-1, 1.211e+4, -5.124e+4, 5.265e+4, -76.7
