Repository: LJZ-sudo/acid-in-clay-close

# Closed-Loop EIS 分析子项目（2026 清理版）

本目录是 **EIS 自驱动闭环分析系统 + 论文图表/结果** 的主代码仓。  
旧版本代码和历史输出会逐步移动到 `archive_*` 目录，仅作参考。

---

## 1. 当前系统的四个核心目标

1. **方法可靠性**：  
   从 CHI 原始 EIS 数据自动完成 Rb 拟合、导电率计算和多段 Arrhenius 分析，证明自动结果物理合理，并优于传统低分辨率/两段拟合基线。

2. **自驱动相变检测与采样优化**：  
   在线分析 EIS 曲线和导电率变化，实时检测相变/机制转变区域，在 3 K 粗步长与 1 K 精细步长之间自动切换。

3. **AI 机理 + 新材料/下一步实验指导**：  
   基于 Phase 1/3 结果和材料知识库生成深度机理报告，提出机理假设、新配比/新材料预测，并给出可直接执行的后续实验建议。

4. **我们的系统 vs 商用大模型**：  
   对比“带闭环 + ML + 知识库的 Agent 报告”和“直接调用商用大模型”的机制分析质量，在机理深度、数据利用、实验可操作性等维度展示优势。

---

## 2. 运行入口（目前仍在使用）

### 2.1 Phase 3 全流程（基于 Phase 1 结果）

在 `V1.0-qianduan/close/` 目录下：

```bash
cd close
python phase3/run_all.py
```

`run_all.py` 顺序调用：

1. `step1_data_preparation.py`
2. `step2_train_models.py`
3. `step3_confinement_analysis.py`
4. `step4_ml_ai_validation.py`
5. `step_meyer_neldel.py`
6. `step6_cross_material.py`
7. `step5_final_report.py`

输出写入 `close/output/phase3_results/`，用于论文主结果和 AI 报告的定量输入。

> 说明：Phase 1（原始 EIS → Rb → Arrhenius 分段）在主项目中已完成，这里主要复用 `specific_conductance/` 中的实现。算法细节见 `paper/SI_table/SI_Note2_Arrhenius_segmentation.md`。

### 2.2 自驱动闭环 & 相变检测

**完整闭环处理（已有 CHI 数据）：**

```bash
cd close
python auto_control/run_closed_loop.py \
  --data-dir E:\chi_data \
  --config experiment_data/experiment_data.json \
  --thickness 0.01 \
  --area 1.0 \
  --min-points 5 \
  --output-dir experiment_data \
  --bundle-report
```

功能概览：

- 扫描 `E:\chi_data` 内 CHI 输出文件；
- 自动完成数据读取 → Rb 半圆拟合 → 导电率计算；
- 对成功点做 Arrhenius 分段分析；
- 生成 `report.json` + `report.md` + 可选 AI 报告打包产物。

**相变检测 + 自适应步长实验：**

- 主要逻辑在：
  - `auto_control/integrated_temp_chi_controller.py`
  - `auto_control/integrated_workflow.py`
  - `specific_conductance/data_processing.py`, `rb_fitting.py`, `conductivity.py`
- 相变检测和 Phase Jump Score 的细节见：
  - `paper/SI_table/SI_Note4_phase_transition_detection.md`

---

## 3. 目录结构总览

更细的分层见 `PROJECT_MAP.md`，这里只列关键部分。

```text
close/
├── auto_control/          # 闭环控制 & 相变检测 & 报告生成
├── config/                # 材料参数 & 分析超参数
├── data/                  # 原始 EIS 数据 & 材料 Excel
├── docs/                  # 项目综合说明 & 论文草稿 & SI 草稿
├── output/                # Phase1/2/3 结果 & 深度分析输出
├── paper/                 # SI Note、主表格、机理报告评分、写作指南
├── paper_figure/          # 论文图脚本 + 数据 + 配色/版本说明
├── phase1/                # Phase 1 pipeline 规划（部分逻辑从主项目迁移）
├── phase2/                # AI 机理 & 新材料/实验建议
├── phase3/                # ML + 限域效应 + 交叉验证 + 跨材料
├── phase3-v2.0/           # Phase3 v2.0 深度分析（如仍在用则视为核心）
├── specific_conductance/  # Rb 拟合、电导率计算、温控辅助
├── utils/                 # 文件/数学/绘图工具
└── archive_*/             # 旧代码/旧输出/旧文档（逐步迁移中）
```

---

# V1.0-qianduan-mainline/ — 主线代码根目录

> 全项目唯一代码之家（2026-07-05 结构收敛后）。运行时 I/O 全部在同级 `../experiments/`
> （raw/ data/ output/ runs/ results/ logs/ prospective/ live/），本目录不放数据与产物。
> 冻结基线：tag `prospective-release-20260705`；pytest 443 passed / 2 skipped；硬件审计 hits=31、autonomous_bypass=0。

## 目录索引（各目录均有自己的 README/结构文档）

| 目录 | 角色 | 文档 | 一句话状态 |
|---|---|---|---|
| `backend_api/` | FastAPI 统一后端（8000） | [README](backend_api/README.md) | 12 文件现役；唯一死代码是 pipeline router（410 占位） |
| `frontend/` | React 驾驶舱（5173） | [README](frontend/README.md) | 主线 6 页现役；7 个 dev 页由 ENABLE_DEV_ROUTES 门控 |
| `stage0_measurement/` | 测量执行 + EIS 分析 | [README](stage0_measurement/README.md) | 46 文件全现役；b_track_live_driver 为主力真机 CLI |
| `stage1_optimization/` | 优化闭环 + SciTX/E-Mem/PC-Skills/C³ | [README](stage1_optimization/README.md) | 91 文件无遗留；botorch MOBO 未接 CLI 开关 |
| `stage2_statistics/` | S8 回顾性统计 → stage3_seed | [README](stage2_statistics/README.md) | 全现役；stage3_seed.json 为受保护产物 |
| `stage3_mechanism/` | 机理推理流水线（S03–S14） | [README](stage3_mechanism/README.md) · [STRUCTURE](stage3_mechanism/STRUCTURE.md) | 唯一遗留：s09b（自标 LEGACY）；4 个冻结发表产物目录 |
| `analysis/` | 研究分析包（原 research/ 代码） | [README](analysis/README.md) | 83 文件无死码；p*/pH* 为里程碑一次性验证 |
| `code/` | 运行辅助层（批处理/离线联调） | [README](code/README.md) | live 后端仅调 process_ao_stage0；S8 批处理为历史一次性 |
| `configs/` | 冻结分析策略 YAML | [README](configs/README.md) | 6 个全现役；4 个 sha256 冻结 |
| `scripts/` | 治理审计 + 冻结报告 | [README](scripts/README.md) | 2 脚本现役；reports/ 为冻结产物 |
| `tests/` | 主线 pytest（36 文件） | [README](tests/README.md) | 含 2 个"文件哈希契约"盯守测试 |

## 全局纪律

1. **行为保持**：任何结构改动后必跑 `python -m pytest -q`（仓库根 443/2；仅主线 409/2）与 `python scripts\audit_hardware_write_paths.py`（hits=31 / bypass=0）。
2. **I/O 出界**：新代码一律读写 `../experiments/`，锚定方式为向上找 `V1.0-qianduan-mainline` 再取 `parent / "experiments"`。唯一保留的例外是 `stage1_optimization/output/`（campaign 配置写死的运行时目录，见其 README §3）。
3. **冻结产物只读**：stage2 exports、stage3 outputs/verification、scripts/reports、campaign_memory 历史库、analysis 的 legacy_freeze_manifest —— 改动即视为篡改证据。
4. **先冻结再跑**：策略/阈值改动先 commit+push 盖时间戳，再跑重算（configs/README.md 铁律）。

## 快速启动

```powershell
cd V1.0-qianduan-mainline
python -m uvicorn backend_api.main:app --host 127.0.0.1 --port 8000   # 后端
cd frontend; npm run dev                                               # 前端（5173）
python -m pytest -q                                                    # 全量测试
```

File: V1.0-qianduan-mainline/data/ao/2026.5.16__BO-R0.20-N1.10-746i-2/BO-R0.20-N1.10-746i-2_T-12.0_f0.1_1000000_V0.txt
May 16, 2026   17:17:57
A.C. Impedance
File: e:\chi_data\bo-r0.20-n1.10-746i-2_t-12.0_f0.1_1000000_v0.txt
Data Source:  Experiment
Instrument Model:  CHI660E
Header: 
Note: 

Init E (V) = 0
High Frequency (Hz) = 1e+6
Low Frequency (Hz) = 0.1
Imp SF
Amplitude (V) = 0.005
Quiet Time (sec) = 2
Cycles (.1-1Hz) = 1

Freq/Hz, Z'/ohm, Z"/ohm, Z/ohm, Phase/deg

8.252e+5, 4.337e+0, 1.187e+1, 1.263e+1, 69.9
6.816e+5, 3.740e+0, 9.446e+0, 1.016e+1, 68.4
5.625e+5, 3.266e+0, 7.928e+0, 8.574e+0, 67.6
4.639e+5, 3.031e+0, 6.446e+0, 7.123e+0, 64.8
3.828e+5, 2.883e+0, 5.377e+0, 6.102e+0, 61.8
3.164e+5, 2.792e+0, 4.390e+0, 5.202e+0, 57.5
2.607e+5, 2.706e+0, 3.596e+0, 4.501e+0, 53.0
2.158e+5, 2.642e+0, 2.881e+0, 3.909e+0, 47.5
1.777e+5, 2.604e+0, 2.268e+0, 3.453e+0, 41.1
1.465e+5, 2.583e+0, 1.731e+0, 3.109e+0, 33.8
1.211e+5, 2.568e+0, 1.280e+0, 2.869e+0, 26.5
9.961e+4, 2.568e+0, 8.790e-1, 2.714e+0, 18.9
8.252e+4, 2.577e+0, 5.207e-1, 2.629e+0, 11.4
6.812e+4, 2.596e+0, 1.845e-1, 2.603e+0, 4.1
5.625e+4, 2.623e+0, -1.392e-1, 2.627e+0, -3.0
4.644e+4, 2.660e+0, -4.639e-1, 2.700e+0, -9.9
3.833e+4, 2.706e+0, -7.957e-1, 2.821e+0, -16.4
3.164e+4, 2.760e+0, -1.139e+0, 2.986e+0, -22.4
2.612e+4, 2.821e+0, -1.507e+0, 3.199e+0, -28.1
2.153e+4, 2.892e+0, -1.916e+0, 3.469e+0, -33.5
1.777e+4, 2.971e+0, -2.375e+0, 3.803e+0, -38.6
1.470e+4, 3.065e+0, -2.901e+0, 4.220e+0, -43.4
1.211e+4, 3.175e+0, -3.509e+0, 4.732e+0, -47.9
1.001e+4, 3.304e+0, -4.216e+0, 5.356e+0, -51.9
8.252e+3, 3.457e+0, -5.045e+0, 6.116e+0, -55.6
6.812e+3, 3.640e+0, -6.019e+0, 7.034e+0, -58.8
5.625e+3, 3.857e+0, -7.169e+0, 8.141e+0, -61.7
4.643e+3, 4.119e+0, -8.527e+0, 9.470e+0, -64.2
3.833e+3, 4.440e+0, -1.013e+1, 1.106e+1, -66.3
3.164e+3, 4.835e+0, -1.203e+1, 1.296e+1, -68.1
2.612e+3, 5.316e+0, -1.427e+1, 1.522e+1, -69.6
2.153e+3, 5.903e+0, -1.691e+1, 1.791e+1, -70.8
1.777e+3, 6.623e+0, -1.999e+1, 2.106e+1, -71.7
1.470e+3, 7.514e+0, -2.361e+1, 2.478e+1, -72.3
1.211e+3, 8.634e+0, -2.789e+1, 2.920e+1, -72.8
1.001e+3, 1.005e+1, -3.293e+1, 3.443e+1, -73.0
8.252e+2, 1.179e+1, -3.880e+1, 4.055e+1, -73.1
6.836e+2, 1.390e+1, -4.567e+1, 4.774e+1, -73.1
5.615e+2, 1.647e+1, -5.369e+1, 5.616e+1, -72.9
4.639e+2, 1.962e+1, -6.306e+1, 6.604e+1, -72.7
3.809e+2, 2.339e+1, -7.379e+1, 7.741e+1, -72.4
3.174e+2, 2.796e+1, -8.623e+1, 9.065e+1, -72.0
2.588e+2, 3.344e+1, -1.006e+2, 1.060e+2, -71.6
2.148e+2, 3.997e+1, -1.171e+2, 1.237e+2, -71.2
1.758e+2, 4.756e+1, -1.358e+2, 1.439e+2, -70.7
1.465e+2, 5.612e+1, -1.566e+2, 1.663e+2, -70.3
1.221e+2, 6.650e+1, -1.813e+2, 1.931e+2, -69.9
9.766e+1, 7.908e+1, -2.096e+2, 2.240e+2, -69.3
8.254e+1, 9.332e+1, -2.413e+2, 2.587e+2, -68.9
6.813e+1, 1.091e+2, -2.784e+2, 2.991e+2, -68.6
5.623e+1, 1.267e+2, -3.215e+2, 3.456e+2, -68.5
4.642e+1, 1.468e+2, -3.717e+2, 3.996e+2, -68.5
3.831e+1, 1.701e+2, -4.301e+2, 4.625e+2, -68.4
3.162e+1, 1.971e+2, -4.979e+2, 5.354e+2, -68.4
2.610e+1, 2.286e+2, -5.765e+2, 6.202e+2, -68.4
2.154e+1, 2.654e+2, -6.677e+2, 7.185e+2, -68.3
1.778e+1, 3.086e+2, -7.735e+2, 8.328e+2, -68.2
1.468e+1, 3.589e+2, -8.960e+2, 9.652e+2, -68.2
1.212e+1, 4.182e+2, -1.037e+3, 1.118e+3, -68.0
1.000e+1, 4.887e+2, -1.201e+3, 1.296e+3, -67.8
8.254e+0, 5.714e+2, -1.391e+3, 1.504e+3, -67.7
6.813e+0, 6.676e+2, -1.612e+3, 1.745e+3, -67.5
5.623e+0, 7.829e+2, -1.866e+3, 2.024e+3, -67.2
4.642e+0, 9.213e+2, -2.158e+3, 2.346e+3, -66.9
3.831e+0, 1.083e+3, -2.491e+3, 2.717e+3, -66.5
3.162e+0, 1.273e+3, -2.878e+3, 3.147e+3, -66.1
2.610e+0, 1.499e+3, -3.319e+3, 3.642e+3, -65.7
2.154e+0, 1.762e+3, -3.848e+3, 4.232e+3, -65.4
1.778e+0, 2.074e+3, -4.464e+3, 4.922e+3, -65.1
1.468e+0, 2.458e+3, -5.101e+3, 5.662e+3, -64.3
1.212e+0, 2.927e+3, -5.762e+3, 6.463e+3, -63.1
1.000e+0, 3.479e+3, -6.444e+3, 7.323e+3, -61.6
8.254e-1, 4.089e+3, -7.138e+3, 8.226e+3, -60.2
6.813e-1, 4.749e+3, -7.870e+3, 9.192e+3, -58.9
5.623e-1, 5.492e+3, -8.813e+3, 1.038e+4, -58.1
4.642e-1, 6.310e+3, -9.954e+3, 1.179e+4, -57.6
3.831e-1, 7.182e+3, -1.117e+4, 1.328e+4, -57.3
3.162e-1, 8.069e+3, -1.241e+4, 1.480e+4, -57.0
2.610e-1, 8.924e+3, -1.368e+4, 1.634e+4, -56.9
2.154e-1, 9.824e+3, -1.521e+4, 1.811e+4, -57.1
1.778e-1, 1.072e+4, -1.708e+4, 2.016e+4, -57.9
1.468e-1, 1.149e+4, -1.922e+4, 2.239e+4, -59.1
1.212e-1, 1.219e+4, -2.169e+4, 2.489e+4, -60.7
1.000e-1, 1.286e+4, -2.455e+4, 2.772e+4, -62.3

File: V1.0-qianduan-mainline/data/ao/2026.5.16__BO-R0.20-N1.10-746i-2/BO-R0.20-N1.10-746i-2_T-24.0_f0.1_1000000_V0.txt
May 16, 2026   18:15:40
A.C. Impedance
File: e:\chi_data\bo-r0.20-n1.10-746i-2_t-24.0_f0.1_1000000_v0.txt
Data Source:  Experiment
Instrument Model:  CHI660E
Header: 
Note: 

Init E (V) = 0
High Frequency (Hz) = 1e+6
Low Frequency (Hz) = 0.1
Imp SF
Amplitude (V) = 0.005
Quiet Time (sec) = 2
Cycles (.1-1Hz) = 1

Freq/Hz, Z'/ohm, Z"/ohm, Z/ohm, Phase/deg

8.252e+5, 4.675e+0, 1.180e+1, 1.269e+1, 68.4
6.816e+5, 4.134e+0, 9.569e+0, 1.042e+1, 66.6
5.625e+5, 3.571e+0, 7.919e+0, 8.687e+0, 65.7
4.639e+5, 3.381e+0, 6.457e+0, 7.288e+0, 62.4
3.828e+5, 3.224e+0, 5.335e+0, 6.234e+0, 58.9
3.164e+5, 3.153e+0, 4.358e+0, 5.379e+0, 54.1
2.607e+5, 3.063e+0, 3.545e+0, 4.685e+0, 49.2
2.158e+5, 3.000e+0, 2.830e+0, 4.124e+0, 43.3
1.777e+5, 2.960e+0, 2.209e+0, 3.693e+0, 36.7
1.465e+5, 2.942e+0, 1.669e+0, 3.382e+0, 29.6
1.211e+5, 2.929e+0, 1.209e+0, 3.169e+0, 22.4
9.961e+4, 2.935e+0, 7.997e-1, 3.042e+0, 15.2
8.252e+4, 2.951e+0, 4.290e-1, 2.982e+0, 8.3
6.812e+4, 2.978e+0, 7.863e-2, 2.979e+0, 1.5
5.625e+4, 3.011e+0, -2.621e-1, 3.023e+0, -5.0
4.644e+4, 3.054e+0, -6.057e-1, 3.113e+0, -11.2
3.833e+4, 3.108e+0, -9.583e-1, 3.253e+0, -17.1
3.164e+4, 3.174e+0, -1.327e+0, 3.440e+0, -22.7
2.612e+4, 3.249e+0, -1.723e+0, 3.678e+0, -27.9
2.153e+4, 3.334e+0, -2.161e+0, 3.973e+0, -33.0
1.777e+4, 3.430e+0, -2.655e+0, 4.338e+0, -37.7
1.470e+4, 3.539e+0, -3.223e+0, 4.786e+0, -42.3
1.211e+4, 3.663e+0, -3.878e+0, 5.334e+0, -46.6
1.001e+4, 3.810e+0, -4.639e+0, 6.003e+0, -50.6
8.252e+3, 3.984e+0, -5.533e+0, 6.818e+0, -54.2
6.812e+3, 4.189e+0, -6.588e+0, 7.807e+0, -57.6
5.625e+3, 4.429e+0, -7.834e+0, 9.000e+0, -60.5
4.643e+3, 4.714e+0, -9.306e+0, 1.043e+1, -63.1
3.833e+3, 5.053e+0, -1.104e+1, 1.214e+1, -65.4
3.164e+3, 5.464e+0, -1.309e+1, 1.419e+1, -67.3
2.612e+3, 5.964e+0, -1.553e+1, 1.663e+1, -69.0
2.153e+3, 6.569e+0, -1.840e+1, 1.954e+1, -70.3
1.777e+3, 7.300e+0, -2.177e+1, 2.296e+1, -71.5
1.470e+3, 8.220e+0, -2.576e+1, 2.704e+1, -72.3
1.211e+3, 9.371e+0, -3.049e+1, 3.190e+1, -72.9
1.001e+3, 1.081e+1, -3.606e+1, 3.765e+1, -73.3
8.252e+2, 1.258e+1, -4.256e+1, 4.438e+1, -73.5
6.836e+2, 1.473e+1, -5.021e+1, 5.233e+1, -73.7
5.615e+2, 1.737e+1, -5.919e+1, 6.169e+1, -73.6
4.639e+2, 2.063e+1, -6.976e+1, 7.275e+1, -73.5
3.809e+2, 2.458e+1, -8.192e+1, 8.553e+1, -73.3
3.174e+2, 2.943e+1, -9.607e+1, 1.005e+2, -73.0
2.588e+2, 3.534e+1, -1.125e+2, 1.179e+2, -72.6
2.148e+2, 4.252e+1, -1.314e+2, 1.381e+2, -72.1
1.758e+2, 5.103e+1, -1.529e+2, 1.612e+2, -71.5
1.465e+2, 6.084e+1, -1.767e+2, 1.869e+2, -71.0
1.221e+2, 7.317e+1, -2.053e+2, 2.179e+2, -70.4
9.766e+1, 8.816e+1, -2.377e+2, 2.535e+2, -69.7
8.254e+1, 1.051e+2, -2.736e+2, 2.931e+2, -69.0
6.813e+1, 1.240e+2, -3.153e+2, 3.388e+2, -68.5
5.623e+1, 1.452e+2, -3.633e+2, 3.912e+2, -68.2
4.642e+1, 1.695e+2, -4.189e+2, 4.519e+2, -68.0
3.831e+1, 1.977e+2, -4.832e+2, 5.221e+2, -67.8
3.162e+1, 2.303e+2, -5.575e+2, 6.032e+2, -67.6
2.610e+1, 2.683e+2, -6.433e+2, 6.970e+2, -67.4
2.154e+1, 3.125e+2, -7.423e+2, 8.054e+2, -67.2
1.778e+1, 3.644e+2, -8.569e+2, 9.311e+2, -67.0
1.468e+1, 4.257e+2, -9.887e+2, 1.076e+3, -66.7
1.212e+1, 4.978e+2, -1.139e+3, 1.243e+3, -66.4
1.000e+1, 5.836e+2, -1.312e+3, 1.436e+3, -66.0
8.254e+0, 6.849e+2, -1.513e+3, 1.661e+3, -65.6
6.813e+0, 8.044e+2, -1.741e+3, 1.918e+3, -65.2
5.623e+0, 9.477e+2, -2.000e+3, 2.213e+3, -64.6
4.642e+0, 1.117e+3, -2.293e+3, 2.551e+3, -64.0
3.831e+0, 1.317e+3, -2.622e+3, 2.935e+3, -63.3
3.162e+0, 1.552e+3, -2.998e+3, 3.376e+3, -62.6
2.610e+0, 1.828e+3, -3.421e+3, 3.879e+3, -61.9
2.154e+0, 2.149e+3, -3.922e+3, 4.472e+3, -61.3
1.778e+0, 2.521e+3, -4.495e+3, 5.153e+3, -60.7
1.468e+0, 2.950e+3, -5.106e+3, 5.897e+3, -60.0
1.212e+0, 3.443e+3, -5.741e+3, 6.694e+3, -59.0
1.000e+0, 3.994e+3, -6.389e+3, 7.535e+3, -58.0
8.254e-1, 4.590e+3, -7.067e+3, 8.427e+3, -57.0
6.813e-1, 5.211e+3, -7.789e+3, 9.371e+3, -56.2
5.623e-1, 5.848e+3, -8.595e+3, 1.040e+4, -55.8
4.642e-1, 6.491e+3, -9.483e+3, 1.149e+4, -55.6
3.831e-1, 7.132e+3, -1.048e+4, 1.268e+4, -55.8
3.162e-1, 7.778e+3, -1.166e+4, 1.402e+4, -56.3
2.610e-1, 8.403e+3, -1.305e+4, 1.552e+4, -57.2
2.154e-1, 8.985e+3, -1.469e+4, 1.722e+4, -58.6
1.778e-1, 9.563e+3, -1.665e+4, 1.920e+4, -60.1
1.468e-1, 1.014e+4, -1.907e+4, 2.160e+4, -62.0
1.212e-1, 1.076e+4, -2.195e+4, 2.445e+4, -63.9
1.000e-1, 1.145e+4, -2.529e+4, 2.776e+4, -65.6

File: V1.0-qianduan-mainline/data/ao/2026.5.16__BO-R0.20-N1.10-746i-2/BO-R0.20-N1.10-746i-2_T-30.0_f0.1_1000000_V0.txt
May 16, 2026   18:45:34
A.C. Impedance
File: e:\chi_data\bo-r0.20-n1.10-746i-2_t-30.0_f0.1_1000000_v0.txt
Data Source:  Experiment
Instrument Model:  CHI660E
Header: 
Note: 

Init E (V) = 0
High Frequency (Hz) = 1e+6
Low Frequency (Hz) = 0.1
Imp SF
Amplitude (V) = 0.005
Quiet Time (sec) = 2
Cycles (.1-1Hz) = 1

Freq/Hz, Z'/ohm, Z"/ohm, Z/ohm, Phase/deg

8.252e+5, 4.971e+0, 1.173e+1, 1.274e+1, 67.0
6.816e+5, 4.406e+0, 9.540e+0, 1.051e+1, 65.2
5.625e+5, 3.918e+0, 7.910e+0, 8.827e+0, 63.6
4.639e+5, 3.677e+0, 6.436e+0, 7.413e+0, 60.3
3.828e+5, 3.523e+0, 5.301e+0, 6.365e+0, 56.4
3.164e+5, 3.431e+0, 4.312e+0, 5.510e+0, 51.5
2.607e+5, 3.352e+0, 3.504e+0, 4.849e+0, 46.3
2.158e+5, 3.292e+0, 2.793e+0, 4.317e+0, 40.3
1.777e+5, 3.255e+0, 2.170e+0, 3.912e+0, 33.7
1.465e+5, 3.239e+0, 1.627e+0, 3.625e+0, 26.7
1.211e+5, 3.231e+0, 1.165e+0, 3.435e+0, 19.8
9.961e+4, 3.238e+0, 7.507e-1, 3.324e+0, 13.1
8.252e+4, 3.257e+0, 3.727e-1, 3.278e+0, 6.5
6.812e+4, 3.288e+0, 1.368e-2, 3.288e+0, 0.2
5.625e+4, 3.328e+0, -3.371e-1, 3.345e+0, -5.8
4.644e+4, 3.377e+0, -6.935e-1, 3.448e+0, -11.6
3.833e+4, 3.440e+0, -1.060e+0, 3.599e+0, -17.1
3.164e+4, 3.513e+0, -1.446e+0, 3.799e+0, -22.4
2.612e+4, 3.596e+0, -1.861e+0, 4.049e+0, -27.4
2.153e+4, 3.692e+0, -2.320e+0, 4.360e+0, -32.2
1.777e+4, 3.804e+0, -2.835e+0, 4.744e+0, -36.7
1.470e+4, 3.931e+0, -3.423e+0, 5.213e+0, -41.1
1.211e+4, 4.070e+0, -4.106e+0, 5.781e+0, -45.3
1.001e+4, 4.229e+0, -4.903e+0, 6.475e+0, -49.2
8.252e+3, 4.417e+0, -5.839e+0, 7.322e+0, -52.9
6.812e+3, 4.638e+0, -6.942e+0, 8.348e+0, -56.3
5.625e+3, 4.893e+0, -8.245e+0, 9.587e+0, -59.3
4.643e+3, 5.195e+0, -9.779e+0, 1.107e+1, -62.0
3.833e+3, 5.556e+0, -1.159e+1, 1.285e+1, -64.4
3.164e+3, 5.986e+0, -1.373e+1, 1.498e+1, -66.4
2.612e+3, 6.497e+0, -1.628e+1, 1.753e+1, -68.2
2.153e+3, 7.110e+0, -1.928e+1, 2.055e+1, -69.8
1.777e+3, 7.861e+0, -2.281e+1, 2.413e+1, -71.0
1.470e+3, 8.799e+0, -2.701e+1, 2.840e+1, -72.0
1.211e+3, 9.958e+0, -3.197e+1, 3.349e+1, -72.7
1.001e+3, 1.141e+1, -3.784e+1, 3.952e+1, -73.2
8.252e+2, 1.318e+1, -4.471e+1, 4.661e+1, -73.6
6.836e+2, 1.534e+1, -5.281e+1, 5.499e+1, -73.8
5.615e+2, 1.798e+1, -6.236e+1, 6.490e+1, -73.9
4.639e+2, 2.125e+1, -7.363e+1, 7.664e+1, -73.9
3.809e+2, 2.523e+1, -8.664e+1, 9.024e+1, -73.8
3.174e+2, 3.017e+1, -1.018e+2, 1.062e+2, -73.5
2.588e+2, 3.624e+1, -1.195e+2, 1.248e+2, -73.1
2.148e+2, 4.363e+1, -1.399e+2, 1.466e+2, -72.7
1.758e+2, 5.244e+1, -1.633e+2, 1.715e+2, -72.2
1.465e+2, 6.267e+1, -1.891e+2, 1.992e+2, -71.7
1.221e+2, 7.574e+1, -2.202e+2, 2.329e+2, -71.0
9.766e+1, 9.189e+1, -2.556e+2, 2.717e+2, -70.2
8.254e+1, 1.103e+2, -2.946e+2, 3.146e+2, -69.5
6.813e+1, 1.312e+2, -3.397e+2, 3.642e+2, -68.9
5.623e+1, 1.546e+2, -3.915e+2, 4.210e+2, -68.5
4.642e+1, 1.814e+2, -4.513e+2, 4.864e+2, -68.1
3.831e+1, 2.125e+2, -5.201e+2, 5.618e+2, -67.8
3.162e+1, 2.487e+2, -5.992e+2, 6.488e+2, -67.5
2.610e+1, 2.912e+2, -6.900e+2, 7.490e+2, -67.1
2.154e+1, 3.409e+2, -7.943e+2, 8.643e+2, -66.8
1.778e+1, 3.984e+2, -9.141e+2, 9.971e+2, -66.5
1.468e+1, 4.648e+2, -1.053e+3, 1.151e+3, -66.2
1.212e+1, 5.429e+2, -1.214e+3, 1.330e+3, -65.9
1.000e+1, 6.359e+2, -1.399e+3, 1.537e+3, -65.6
8.254e+0, 7.468e+2, -1.609e+3, 1.774e+3, -65.1
6.813e+0, 8.783e+2, -1.847e+3, 2.046e+3, -64.6
5.623e+0, 1.032e+3, -2.121e+3, 2.359e+3, -64.1
4.642e+0, 1.214e+3, -2.432e+3, 2.718e+3, -63.5
3.831e+0, 1.427e+3, -2.783e+3, 3.128e+3, -62.9
3.162e+0, 1.675e+3, -3.187e+3, 3.601e+3, -62.3
2.610e+0, 1.968e+3, -3.639e+3, 4.137e+3, -61.6
2.154e+0, 2.315e+3, -4.163e+3, 4.763e+3, -60.9
1.778e+0, 2.718e+3, -4.754e+3, 5.476e+3, -60.2
1.468e+0, 3.182e+3, -5.374e+3, 6.246e+3, -59.4
1.212e+0, 3.709e+3, -6.020e+3, 7.071e+3, -58.4
1.000e+0, 4.291e+3, -6.688e+3, 7.946e+3, -57.3
8.254e-1, 4.912e+3, -7.379e+3, 8.864e+3, -56.4
6.813e-1, 5.562e+3, -8.129e+3, 9.850e+3, -55.6
5.623e-1, 6.242e+3, -8.990e+3, 1.094e+4, -55.2
4.642e-1, 6.936e+3, -9.941e+3, 1.212e+4, -55.1
3.831e-1, 7.601e+3, -1.098e+4, 1.335e+4, -55.3
3.162e-1, 8.253e+3, -1.218e+4, 1.471e+4, -55.9
2.610e-1, 8.869e+3, -1.360e+4, 1.623e+4, -56.9
2.154e-1, 9.441e+3, -1.527e+4, 1.795e+4, -58.3
1.778e-1, 9.991e+3, -1.728e+4, 1.996e+4, -60.0
1.468e-1, 1.060e+4, -1.979e+4, 2.245e+4, -61.8
1.212e-1, 1.126e+4, -2.278e+4, 2.542e+4, -63.7
1.000e-1, 1.195e+4, -2.618e+4, 2.878e+4, -65.5

File: V1.0-qianduan-mainline/data/ao/2026.5.16__BO-R0.20-N1.10-746i-2/BO-R0.20-N1.10-746i-2_T-33.0_f0.1_1000000_V0.txt
May 16, 2026   19:00:40
A.C. Impedance
File: e:\chi_data\bo-r0.20-n1.10-746i-2_t-33.0_f0.1_1000000_v0.txt
Data Source:  Experiment
Instrument Model:  CHI660E
Header: 
Note: 

Init E (V) = 0
High Frequency (Hz) = 1e+6
Low Frequency (Hz) = 0.1
Imp SF
Amplitude (V) = 0.005
Quiet Time (sec) = 2
Cycles (.1-1Hz) = 1

Freq/Hz, Z'/ohm, Z"/ohm, Z/ohm, Phase/deg

8.252e+5, 5.106e+0, 1.179e+1, 1.285e+1, 66.6
6.816e+5, 4.574e+0, 9.520e+0, 1.056e+1, 64.3
5.625e+5, 4.056e+0, 7.870e+0, 8.854e+0, 62.7
4.639e+5, 3.826e+0, 6.398e+0, 7.455e+0, 59.1
3.828e+5, 3.663e+0, 5.275e+0, 6.422e+0, 55.2
3.164e+5, 3.583e+0, 4.295e+0, 5.593e+0, 50.2
2.607e+5, 3.505e+0, 3.486e+0, 4.943e+0, 44.9
2.158e+5, 3.448e+0, 2.775e+0, 4.426e+0, 38.8
1.777e+5, 3.415e+0, 2.148e+0, 4.035e+0, 32.2
1.465e+5, 3.404e+0, 1.600e+0, 3.761e+0, 25.2
1.211e+5, 3.398e+0, 1.133e+0, 3.582e+0, 18.4
9.961e+4, 3.406e+0, 7.155e-1, 3.480e+0, 11.9
8.252e+4, 3.426e+0, 3.355e-1, 3.442e+0, 5.6
6.812e+4, 3.460e+0, -2.945e-2, 3.460e+0, -0.5
5.625e+4, 3.502e+0, -3.888e-1, 3.524e+0, -6.3
4.644e+4, 3.556e+0, -7.501e-1, 3.634e+0, -11.9
3.833e+4, 3.622e+0, -1.120e+0, 3.791e+0, -17.2
3.164e+4, 3.701e+0, -1.514e+0, 3.998e+0, -22.2
2.612e+4, 3.793e+0, -1.947e+0, 4.263e+0, -27.2
2.153e+4, 3.896e+0, -2.423e+0, 4.588e+0, -31.9
1.777e+4, 4.009e+0, -2.952e+0, 4.979e+0, -36.4
1.470e+4, 4.137e+0, -3.557e+0, 5.456e+0, -40.7
1.211e+4, 4.285e+0, -4.258e+0, 6.041e+0, -44.8
1.001e+4, 4.457e+0, -5.075e+0, 6.754e+0, -48.7
8.252e+3, 4.658e+0, -6.033e+0, 7.622e+0, -52.3
6.812e+3, 4.889e+0, -7.161e+0, 8.671e+0, -55.7
5.625e+3, 5.157e+0, -8.494e+0, 9.937e+0, -58.7
4.643e+3, 5.468e+0, -1.007e+1, 1.145e+1, -61.5
3.833e+3, 5.831e+0, -1.192e+1, 1.327e+1, -63.9
3.164e+3, 6.266e+0, -1.412e+1, 1.545e+1, -66.1
2.612e+3, 6.786e+0, -1.672e+1, 1.804e+1, -67.9
2.153e+3, 7.409e+0, -1.980e+1, 2.114e+1, -69.5
1.777e+3, 8.169e+0, -2.343e+1, 2.481e+1, -70.8
1.470e+3, 9.113e+0, -2.774e+1, 2.920e+1, -71.8
1.211e+3, 1.028e+1, -3.285e+1, 3.442e+1, -72.6
1.001e+3, 1.173e+1, -3.888e+1, 4.062e+1, -73.2
8.252e+2, 1.351e+1, -4.595e+1, 4.789e+1, -73.6
6.836e+2, 1.567e+1, -5.430e+1, 5.652e+1, -73.9
5.615e+2, 1.832e+1, -6.417e+1, 6.674e+1, -74.1
4.639e+2, 2.159e+1, -7.584e+1, 7.885e+1, -74.1
3.809e+2, 2.558e+1, -8.933e+1, 9.293e+1, -74.0
3.174e+2, 3.054e+1, -1.051e+2, 1.095e+2, -73.8
2.588e+2, 3.662e+1, -1.235e+2, 1.288e+2, -73.5
2.148e+2, 4.409e+1, -1.448e+2, 1.514e+2, -73.1
1.758e+2, 5.304e+1, -1.691e+2, 1.773e+2, -72.6
1.465e+2, 6.356e+1, -1.964e+2, 2.064e+2, -72.1
1.221e+2, 7.717e+1, -2.292e+2, 2.419e+2, -71.4
9.766e+1, 9.391e+1, -2.662e+2, 2.823e+2, -70.6
8.254e+1, 1.130e+2, -3.070e+2, 3.272e+2, -69.8
6.813e+1, 1.348e+2, -3.543e+2, 3.791e+2, -69.2
5.623e+1, 1.595e+2, -4.086e+2, 4.386e+2, -68.7
4.642e+1, 1.878e+2, -4.709e+2, 5.070e+2, -68.3
3.831e+1, 2.207e+2, -5.427e+2, 5.858e+2, -67.9
3.162e+1, 2.589e+2, -6.252e+2, 6.767e+2, -67.5
2.610e+1, 3.031e+2, -7.202e+2, 7.813e+2, -67.2
2.154e+1, 3.541e+2, -8.296e+2, 9.020e+2, -66.9
1.778e+1, 4.137e+2, -9.554e+2, 1.041e+3, -66.6
1.468e+1, 4.837e+2, -1.099e+3, 1.201e+3, -66.2
1.212e+1, 5.666e+2, -1.264e+3, 1.386e+3, -65.9
1.000e+1, 6.647e+2, -1.454e+3, 1.599e+3, -65.4
8.254e+0, 7.788e+2, -1.673e+3, 1.845e+3, -65.0
6.813e+0, 9.138e+2, -1.923e+3, 2.129e+3, -64.6
5.623e+0, 1.073e+3, -2.208e+3, 2.455e+3, -64.1
4.642e+0, 1.260e+3, -2.533e+3, 2.829e+3, -63.5
3.831e+0, 1.481e+3, -2.897e+3, 3.253e+3, -62.9
3.162e+0, 1.742e+3, -3.308e+3, 3.738e+3, -62.2
2.610e+0, 2.049e+3, -3.766e+3, 4.287e+3, -61.5
2.154e+0, 2.407e+3, -4.307e+3, 4.934e+3, -60.8
1.778e+0, 2.823e+3, -4.923e+3, 5.676e+3, -60.2
1.468e+0, 3.306e+3, -5.560e+3, 6.468e+3, -59.3
1.212e+0, 3.854e+3, -6.211e+3, 7.310e+3, -58.2
1.000e+0, 4.459e+3, -6.883e+3, 8.201e+3, -57.1
8.254e-1, 5.101e+3, -7.584e+3, 9.140e+3, -56.1
6.813e-1, 5.765e+3, -8.336e+3, 1.014e+4, -55.3
5.623e-1, 6.457e+3, -9.188e+3, 1.123e+4, -54.9
4.642e-1, 7.160e+3, -1.015e+4, 1.242e+4, -54.8
3.831e-1, 7.876e+3, -1.125e+4, 1.373e+4, -55.0
3.162e-1, 8.582e+3, -1.252e+4, 1.518e+4, -55.6
2.610e-1, 9.255e+3, -1.399e+4, 1.678e+4, -56.5
2.154e-1, 9.932e+3, -1.575e+4, 1.862e+4, -57.8
1.778e-1, 1.061e+4, -1.789e+4, 2.080e+4, -59.3
1.468e-1, 1.128e+4, -2.041e+4, 2.332e+4, -61.1
1.212e-1, 1.197e+4, -2.339e+4, 2.628e+4, -62.9
1.000e-1, 1.269e+4, -2.689e+4, 2.974e+4, -64.7

File: V1.0-qianduan-mainline/data/ao/2026.5.16__BO-R0.20-N1.10-746i-2/BO-R0.20-N1.10-746i-2_T-42.0_f0.1_1000000_V0.txt
May 16, 2026   19:42:58
A.C. Impedance
File: e:\chi_data\bo-r0.20-n1.10-746i-2_t-42.0_f0.1_1000000_v0.txt
Data Source:  Experiment
Instrument Model:  CHI660E
Header: 
Note: 

Init E (V) = 0
High Frequency (Hz) = 1e+6
Low Frequency (Hz) = 0.1
Imp SF
Amplitude (V) = 0.005
Quiet Time (sec) = 2
Cycles (.1-1Hz) = 1

Freq/Hz, Z'/ohm, Z"/ohm, Z/ohm, Phase/deg

8.252e+5, 6.060e+0, 1.171e+1, 1.319e+1, 62.6
6.816e+5, 5.493e+0, 9.426e+0, 1.091e+1, 59.8
5.625e+5, 4.971e+0, 7.753e+0, 9.210e+0, 57.3
4.639e+5, 4.750e+0, 6.299e+0, 7.889e+0, 53.0
3.828e+5, 4.606e+0, 5.185e+0, 6.935e+0, 48.4
3.164e+5, 4.527e+0, 4.218e+0, 6.188e+0, 43.0
2.607e+5, 4.451e+0, 3.416e+0, 5.611e+0, 37.5
2.158e+5, 4.397e+0, 2.704e+0, 5.162e+0, 31.6
1.777e+5, 4.362e+0, 2.070e+0, 4.829e+0, 25.4
1.465e+5, 4.348e+0, 1.511e+0, 4.603e+0, 19.2
1.211e+5, 4.340e+0, 1.034e+0, 4.462e+0, 13.4
9.961e+4, 4.350e+0, 6.090e-1, 4.392e+0, 8.0
8.252e+4, 4.373e+0, 2.204e-1, 4.379e+0, 2.9
6.812e+4, 4.415e+0, -1.588e-1, 4.418e+0, -2.1
5.625e+4, 4.465e+0, -5.383e-1, 4.498e+0, -6.9
4.644e+4, 4.526e+0, -9.271e-1, 4.620e+0, -11.6
3.833e+4, 4.601e+0, -1.330e+0, 4.789e+0, -16.1
3.164e+4, 4.691e+0, -1.760e+0, 5.010e+0, -20.6
2.612e+4, 4.797e+0, -2.233e+0, 5.291e+0, -25.0
2.153e+4, 4.919e+0, -2.753e+0, 5.637e+0, -29.2
1.777e+4, 5.056e+0, -3.336e+0, 6.058e+0, -33.4
1.470e+4, 5.214e+0, -4.003e+0, 6.574e+0, -37.5
1.211e+4, 5.397e+0, -4.769e+0, 7.203e+0, -41.5
1.001e+4, 5.605e+0, -5.660e+0, 7.966e+0, -45.3
8.252e+3, 5.840e+0, -6.704e+0, 8.891e+0, -48.9
6.812e+3, 6.110e+0, -7.928e+0, 1.001e+1, -52.4
5.625e+3, 6.420e+0, -9.368e+0, 1.136e+1, -55.6
4.643e+3, 6.773e+0, -1.107e+1, 1.298e+1, -58.5
3.833e+3, 7.179e+0, -1.308e+1, 1.492e+1, -61.2
3.164e+3, 7.660e+0, -1.544e+1, 1.724e+1, -63.6
2.612e+3, 8.231e+0, -1.825e+1, 2.002e+1, -65.7
2.153e+3, 8.904e+0, -2.158e+1, 2.335e+1, -67.6
1.777e+3, 9.723e+0, -2.552e+1, 2.731e+1, -69.1
1.470e+3, 1.072e+1, -3.021e+1, 3.206e+1, -70.5
1.211e+3, 1.192e+1, -3.578e+1, 3.771e+1, -71.6
1.001e+3, 1.340e+1, -4.235e+1, 4.442e+1, -72.4
8.252e+2, 1.520e+1, -5.008e+1, 5.233e+1, -73.1
6.836e+2, 1.738e+1, -5.925e+1, 6.174e+1, -73.7
5.615e+2, 2.005e+1, -7.014e+1, 7.295e+1, -74.0
4.639e+2, 2.335e+1, -8.305e+1, 8.627e+1, -74.3
3.809e+2, 2.737e+1, -9.804e+1, 1.018e+2, -74.4
3.174e+2, 3.236e+1, -1.157e+2, 1.201e+2, -74.4
2.588e+2, 3.851e+1, -1.363e+2, 1.416e+2, -74.2
2.148e+2, 4.615e+1, -1.604e+2, 1.669e+2, -73.9
1.758e+2, 5.546e+1, -1.881e+2, 1.961e+2, -73.6
1.465e+2, 6.658e+1, -2.195e+2, 2.293e+2, -73.1
1.221e+2, 8.117e+1, -2.575e+2, 2.700e+2, -72.5
9.766e+1, 9.950e+1, -3.006e+2, 3.166e+2, -71.7
8.254e+1, 1.209e+2, -3.481e+2, 3.685e+2, -70.9
6.813e+1, 1.458e+2, -4.031e+2, 4.287e+2, -70.1
5.623e+1, 1.746e+2, -4.661e+2, 4.978e+2, -69.5
4.642e+1, 2.086e+2, -5.383e+2, 5.773e+2, -68.8
3.831e+1, 2.485e+2, -6.207e+2, 6.686e+2, -68.2
3.162e+1, 2.952e+2, -7.147e+2, 7.733e+2, -67.6
2.610e+1, 3.497e+2, -8.217e+2, 8.930e+2, -66.9
2.154e+1, 4.129e+2, -9.435e+2, 1.030e+3, -66.4
1.778e+1, 4.862e+2, -1.082e+3, 1.186e+3, -65.8
1.468e+1, 5.722e+2, -1.240e+3, 1.366e+3, -65.2
1.212e+1, 6.744e+2, -1.420e+3, 1.572e+3, -64.6
1.000e+1, 7.935e+2, -1.624e+3, 1.807e+3, -64.0
8.254e+0, 9.329e+2, -1.856e+3, 2.077e+3, -63.3
6.813e+0, 1.097e+3, -2.118e+3, 2.386e+3, -62.6
5.623e+0, 1.290e+3, -2.414e+3, 2.737e+3, -61.9
4.642e+0, 1.513e+3, -2.749e+3, 3.138e+3, -61.2
3.831e+0, 1.774e+3, -3.117e+3, 3.586e+3, -60.4
3.162e+0, 2.079e+3, -3.526e+3, 4.093e+3, -59.5
2.610e+0, 2.431e+3, -3.980e+3, 4.663e+3, -58.6
2.154e+0, 2.836e+3, -4.513e+3, 5.330e+3, -57.8
1.778e+0, 3.296e+3, -5.107e+3, 6.078e+3, -57.2
1.468e+0, 3.807e+3, -5.710e+3, 6.863e+3, -56.3
1.212e+0, 4.363e+3, -6.322e+3, 7.682e+3, -55.4
1.000e+0, 4.958e+3, -6.958e+3, 8.544e+3, -54.5
8.254e-1, 5.566e+3, -7.623e+3, 9.439e+3, -53.9
6.813e-1, 6.176e+3, -8.366e+3, 1.040e+4, -53.6
5.623e-1, 6.779e+3, -9.215e+3, 1.144e+4, -53.7
4.642e-1, 7.372e+3, -1.020e+4, 1.258e+4, -54.1
3.831e-1, 7.949e+3, -1.134e+4, 1.385e+4, -55.0
3.162e-1, 8.521e+3, -1.269e+4, 1.529e+4, -56.1
2.610e-1, 9.119e+3, -1.434e+4, 1.700e+4, -57.6
2.154e-1, 9.759e+3, -1.632e+4, 1.901e+4, -59.1
1.778e-1, 1.044e+4, -1.872e+4, 2.144e+4, -60.9
1.468e-1, 1.113e+4, -2.154e+4, 2.425e+4, -62.7
1.212e-1, 1.187e+4, -2.481e+4, 2.751e+4, -64.4
1.000e-1, 1.269e+4, -2.859e+4, 3.128e+4, -66.1

File: V1.0-qianduan-mainline/data/ao/2026.5.16__BO-R0.20-N1.10-746i-2/BO-R0.20-N1.10-746i-2_T-45.0_f0.1_1000000_V0.txt
May 16, 2026   19:55:48
A.C. Impedance
File: e:\chi_data\bo-r0.20-n1.10-746i-2_t-45.0_f0.1_1000000_v0.txt
Data Source:  Experiment
Instrument Model:  CHI660E
Header: 
Note: 

Init E (V) = 0
High Frequency (Hz) = 1e+6
Low Frequency (Hz) = 0.1
Imp SF
Amplitude (V) = 0.005
Quiet Time (sec) = 2
Cycles (.1-1Hz) = 1

Freq/Hz, Z'/ohm, Z"/ohm, Z/ohm, Phase/deg

8.252e+5, 6.340e+0, 1.167e+1, 1.328e+1, 61.5
6.816e+5, 5.863e+0, 9.400e+0, 1.108e+1, 58.0
5.625e+5, 5.311e+0, 7.745e+0, 9.391e+0, 55.6
4.639e+5, 5.107e+0, 6.281e+0, 8.095e+0, 50.9
3.828e+5, 4.941e+0, 5.168e+0, 7.150e+0, 46.3
3.164e+5, 4.871e+0, 4.192e+0, 6.426e+0, 40.7
2.607e+5, 4.792e+0, 3.390e+0, 5.870e+0, 35.3
2.158e+5, 4.745e+0, 2.679e+0, 5.449e+0, 29.5
1.777e+5, 4.717e+0, 2.042e+0, 5.140e+0, 23.4
1.465e+5, 4.708e+0, 1.479e+0, 4.934e+0, 17.4
1.211e+5, 4.697e+0, 1.000e+0, 4.802e+0, 12.0
9.961e+4, 4.706e+0, 5.686e-1, 4.740e+0, 6.9
8.252e+4, 4.731e+0, 1.697e-1, 4.734e+0, 2.1
6.812e+4, 4.772e+0, -2.178e-1, 4.777e+0, -2.6
5.625e+4, 4.825e+0, -6.027e-1, 4.863e+0, -7.1
4.644e+4, 4.890e+0, -1.001e+0, 4.992e+0, -11.6
3.833e+4, 4.970e+0, -1.418e+0, 5.169e+0, -15.9
3.164e+4, 5.069e+0, -1.863e+0, 5.401e+0, -20.2
2.612e+4, 5.184e+0, -2.347e+0, 5.691e+0, -24.4
2.153e+4, 5.314e+0, -2.883e+0, 6.045e+0, -28.5
1.777e+4, 5.459e+0, -3.482e+0, 6.475e+0, -32.5
1.470e+4, 5.627e+0, -4.165e+0, 7.001e+0, -36.5
1.211e+4, 5.819e+0, -4.963e+0, 7.648e+0, -40.5
1.001e+4, 6.041e+0, -5.889e+0, 8.437e+0, -44.3
8.252e+3, 6.297e+0, -6.970e+0, 9.394e+0, -47.9
6.812e+3, 6.587e+0, -8.234e+0, 1.054e+1, -51.3
5.625e+3, 6.915e+0, -9.721e+0, 1.193e+1, -54.6
4.643e+3, 7.289e+0, -1.147e+1, 1.359e+1, -57.6
3.833e+3, 7.719e+0, -1.354e+1, 1.559e+1, -60.3
3.164e+3, 8.223e+0, -1.598e+1, 1.797e+1, -62.8
2.612e+3, 8.820e+0, -1.887e+1, 2.083e+1, -64.9
2.153e+3, 9.518e+0, -2.229e+1, 2.424e+1, -66.9
1.777e+3, 1.036e+1, -2.634e+1, 2.831e+1, -68.5
1.470e+3, 1.138e+1, -3.117e+1, 3.319e+1, -69.9
1.211e+3, 1.261e+1, -3.691e+1, 3.900e+1, -71.1
1.001e+3, 1.412e+1, -4.368e+1, 4.590e+1, -72.1
8.252e+2, 1.595e+1, -5.162e+1, 5.403e+1, -72.8
6.836e+2, 1.815e+1, -6.107e+1, 6.371e+1, -73.4
5.615e+2, 2.084e+1, -7.231e+1, 7.526e+1, -73.9
4.639e+2, 2.416e+1, -8.567e+1, 8.901e+1, -74.3
3.809e+2, 2.819e+1, -1.012e+2, 1.051e+2, -74.4
3.174e+2, 3.323e+1, -1.195e+2, 1.240e+2, -74.5
2.588e+2, 3.945e+1, -1.409e+2, 1.463e+2, -74.4
2.148e+2, 4.716e+1, -1.660e+2, 1.726e+2, -74.1
1.758e+2, 5.664e+1, -1.951e+2, 2.032e+2, -73.8
1.465e+2, 6.797e+1, -2.280e+2, 2.379e+2, -73.4
1.221e+2, 8.280e+1, -2.676e+2, 2.801e+2, -72.8
9.766e+1, 1.016e+2, -3.126e+2, 3.287e+2, -72.0
8.254e+1, 1.236e+2, -3.624e+2, 3.829e+2, -71.2
6.813e+1, 1.494e+2, -4.203e+2, 4.461e+2, -70.4
5.623e+1, 1.795e+2, -4.865e+2, 5.185e+2, -69.7
4.642e+1, 2.151e+2, -5.623e+2, 6.020e+2, -69.1
3.831e+1, 2.573e+2, -6.488e+2, 6.980e+2, -68.4
3.162e+1, 3.070e+2, -7.473e+2, 8.079e+2, -67.7
2.610e+1, 3.648e+2, -8.591e+2, 9.333e+2, -67.0
2.154e+1, 4.320e+2, -9.854e+2, 1.076e+3, -66.3
1.778e+1, 5.102e+2, -1.129e+3, 1.239e+3, -65.7
1.468e+1, 6.015e+2, -1.293e+3, 1.426e+3, -65.0
1.212e+1, 7.090e+2, -1.480e+3, 1.641e+3, -64.4
1.000e+1, 8.345e+2, -1.691e+3, 1.885e+3, -63.7
8.254e+0, 9.811e+2, -1.930e+3, 2.165e+3, -63.0
6.813e+0, 1.153e+3, -2.200e+3, 2.484e+3, -62.3
5.623e+0, 1.352e+3, -2.505e+3, 2.846e+3, -61.6
4.642e+0, 1.586e+3, -2.848e+3, 3.260e+3, -60.9
3.831e+0, 1.857e+3, -3.228e+3, 3.724e+3, -60.1
3.162e+0, 2.173e+3, -3.653e+3, 4.251e+3, -59.2
2.610e+0, 2.539e+3, -4.119e+3, 4.839e+3, -58.3
2.154e+0, 2.961e+3, -4.663e+3, 5.524e+3, -57.6
1.778e+0, 3.441e+3, -5.274e+3, 6.297e+3, -56.9
1.468e+0, 3.972e+3, -5.893e+3, 7.107e+3, -56.0
1.212e+0, 4.547e+3, -6.528e+3, 7.956e+3, -55.1
1.000e+0, 5.161e+3, -7.185e+3, 8.846e+3, -54.3
8.254e-1, 5.786e+3, -7.869e+3, 9.767e+3, -53.7
6.813e-1, 6.408e+3, -8.621e+3, 1.074e+4, -53.4
5.623e-1, 7.025e+3, -9.490e+3, 1.181e+4, -53.5
4.642e-1, 7.634e+3, -1.050e+4, 1.298e+4, -54.0
3.831e-1, 8.243e+3, -1.169e+4, 1.430e+4, -54.8
3.162e-1, 8.865e+3, -1.311e+4, 1.583e+4, -55.9
2.610e-1, 9.500e+3, -1.482e+4, 1.760e+4, -57.3
2.154e-1, 1.016e+4, -1.686e+4, 1.968e+4, -58.9
1.778e-1, 1.084e+4, -1.935e+4, 2.218e+4, -60.7
1.468e-1, 1.155e+4, -2.223e+4, 2.506e+4, -62.5
1.212e-1, 1.233e+4, -2.559e+4, 2.841e+4, -64.3
1.000e-1, 1.320e+4, -2.948e+4, 3.230e+4, -65.9

File: V1.0-qianduan-mainline/data/ao/2026.5.16__BO-R0.20-N1.10-746i-2/BO-R0.20-N1.10-746i-2_T-75.0_f0.1_1000000_V0.txt
May 16, 2026   21:57:50
A.C. Impedance
File: e:\chi_data\bo-r0.20-n1.10-746i-2_t-75.0_f0.1_1000000_v0.txt
Data Source:  Experiment
Instrument Model:  CHI660E
Header: 
Note: 

Init E (V) = 0
High Frequency (Hz) = 1e+6
Low Frequency (Hz) = 0.1
Imp SF
Amplitude (V) = 0.005
Quiet Time (sec) = 2
Cycles (.1-1Hz) = 1

Freq/Hz, Z'/ohm, Z"/ohm, Z/ohm, Phase/deg

8.252e+5, 3.168e+1, 9.120e+0, 3.297e+1, 16.1
6.816e+5, 3.152e+1, 6.929e+0, 3.228e+1, 12.4
5.625e+5, 3.126e+1, 5.617e+0, 3.176e+1, 10.2
4.639e+5, 3.132e+1, 4.323e+0, 3.161e+1, 7.9
3.828e+5, 3.144e+1, 3.458e+0, 3.163e+1, 6.3
3.164e+5, 3.160e+1, 2.631e+0, 3.171e+1, 4.8
2.607e+5, 3.172e+1, 2.002e+0, 3.178e+1, 3.6
2.158e+5, 3.182e+1, 1.441e+0, 3.185e+1, 2.6
1.777e+5, 3.192e+1, 8.361e-1, 3.193e+1, 1.5
1.465e+5, 3.201e+1, 2.720e-1, 3.201e+1, 0.5
1.211e+5, 3.204e+1, 1.091e+0, 3.206e+1, 1.9
9.961e+4, 3.208e+1, 2.482e+0, 3.218e+1, 4.4
8.252e+4, 3.216e+1, 2.854e+0, 3.229e+1, 5.1
6.812e+4, 3.226e+1, 2.349e+0, 3.235e+1, 4.2
5.625e+4, 3.236e+1, 1.229e+0, 3.238e+1, 2.2
4.644e+4, 3.248e+1, 2.446e-3, 3.248e+1, 0.0
3.833e+4, 3.265e+1, -1.166e+0, 3.268e+1, -2.0
3.164e+4, 3.287e+1, -2.221e+0, 3.294e+1, -3.9
2.612e+4, 3.311e+1, -3.258e+0, 3.327e+1, -5.6
2.153e+4, 3.337e+1, -4.343e+0, 3.365e+1, -7.4
1.777e+4, 3.364e+1, -5.523e+0, 3.409e+1, -9.3
1.470e+4, 3.398e+1, -6.855e+0, 3.466e+1, -11.4
1.211e+4, 3.438e+1, -8.371e+0, 3.539e+1, -13.7
1.001e+4, 3.486e+1, -1.008e+1, 3.628e+1, -16.1
8.252e+3, 3.542e+1, -1.204e+1, 3.741e+1, -18.8
6.812e+3, 3.608e+1, -1.429e+1, 3.881e+1, -21.6
5.625e+3, 3.685e+1, -1.688e+1, 4.053e+1, -24.6
4.643e+3, 3.774e+1, -1.989e+1, 4.266e+1, -27.8
3.833e+3, 3.877e+1, -2.339e+1, 4.528e+1, -31.1
3.164e+3, 3.998e+1, -2.746e+1, 4.850e+1, -34.5
2.612e+3, 4.137e+1, -3.221e+1, 5.243e+1, -37.9
2.153e+3, 4.296e+1, -3.776e+1, 5.719e+1, -41.3
1.777e+3, 4.480e+1, -4.422e+1, 6.295e+1, -44.6
1.470e+3, 4.692e+1, -5.181e+1, 6.989e+1, -47.8
1.211e+3, 4.936e+1, -6.069e+1, 7.823e+1, -50.9
1.001e+3, 5.224e+1, -7.109e+1, 8.822e+1, -53.7
8.252e+2, 5.555e+1, -8.323e+1, 1.001e+2, -56.3
6.836e+2, 5.928e+1, -9.762e+1, 1.142e+2, -58.7
5.615e+2, 6.356e+1, -1.147e+2, 1.311e+2, -61.0
4.639e+2, 6.852e+1, -1.349e+2, 1.513e+2, -63.1
3.809e+2, 7.418e+1, -1.586e+2, 1.751e+2, -64.9
3.174e+2, 8.091e+1, -1.868e+2, 2.036e+2, -66.6
2.588e+2, 8.895e+1, -2.206e+2, 2.378e+2, -68.0
2.148e+2, 9.860e+1, -2.607e+2, 2.787e+2, -69.3
1.758e+2, 1.100e+2, -3.077e+2, 3.268e+2, -70.3
1.465e+2, 1.232e+2, -3.614e+2, 3.818e+2, -71.2
1.221e+2, 1.404e+2, -4.276e+2, 4.501e+2, -71.8
9.766e+1, 1.630e+2, -5.045e+2, 5.302e+2, -72.1
8.254e+1, 1.903e+2, -5.921e+2, 6.219e+2, -72.2
6.813e+1, 2.226e+2, -6.965e+2, 7.312e+2, -72.3
5.623e+1, 2.614e+2, -8.195e+2, 8.602e+2, -72.3
4.642e+1, 3.096e+2, -9.642e+2, 1.013e+3, -72.2
3.831e+1, 3.705e+2, -1.133e+3, 1.192e+3, -71.9
3.162e+1, 4.471e+2, -1.330e+3, 1.403e+3, -71.4
2.610e+1, 5.431e+2, -1.557e+3, 1.649e+3, -70.8
2.154e+1, 6.636e+2, -1.817e+3, 1.934e+3, -69.9
1.778e+1, 8.155e+2, -2.112e+3, 2.264e+3, -68.9
1.468e+1, 1.007e+3, -2.443e+3, 2.642e+3, -67.6
1.212e+1, 1.246e+3, -2.808e+3, 3.072e+3, -66.1
1.000e+1, 1.541e+3, -3.209e+3, 3.559e+3, -64.4
8.254e+0, 1.894e+3, -3.648e+3, 4.110e+3, -62.6
6.813e+0, 2.313e+3, -4.115e+3, 4.720e+3, -60.7
5.623e+0, 2.803e+3, -4.599e+3, 5.386e+3, -58.6
4.642e+0, 3.366e+3, -5.096e+3, 6.107e+3, -56.6
3.831e+0, 3.999e+3, -5.593e+3, 6.876e+3, -54.4
3.162e+0, 4.696e+3, -6.105e+3, 7.702e+3, -52.4
2.610e+0, 5.448e+3, -6.619e+3, 8.573e+3, -50.5
2.154e+0, 6.245e+3, -7.174e+3, 9.511e+3, -49.0
1.778e+0, 7.070e+3, -7.784e+3, 1.052e+4, -47.8
1.468e+0, 7.899e+3, -8.417e+3, 1.154e+4, -46.8
1.212e+0, 8.700e+3, -9.084e+3, 1.258e+4, -46.2
1.000e+0, 9.460e+3, -9.817e+3, 1.363e+4, -46.1
8.254e-1, 1.015e+4, -1.063e+4, 1.470e+4, -46.3
6.813e-1, 1.076e+4, -1.159e+4, 1.582e+4, -47.1
5.623e-1, 1.135e+4, -1.283e+4, 1.712e+4, -48.5
4.642e-1, 1.191e+4, -1.437e+4, 1.866e+4, -50.4
3.831e-1, 1.248e+4, -1.632e+4, 2.055e+4, -52.6
3.162e-1, 1.304e+4, -1.860e+4, 2.271e+4, -55.0
2.610e-1, 1.359e+4, -2.122e+4, 2.520e+4, -57.4
2.154e-1, 1.420e+4, -2.442e+4, 2.825e+4, -59.8
1.778e-1, 1.490e+4, -2.827e+4, 3.195e+4, -62.2
1.468e-1, 1.574e+4, -3.291e+4, 3.648e+4, -64.4
1.212e-1, 1.679e+4, -3.850e+4, 4.200e+4, -66.4
1.000e-1, 1.810e+4, -4.506e+4, 4.856e+4, -68.1

File: V1.0-qianduan-mainline/data/ao/2026.5.16__BO-R0.20-N1.10-746i-2/BO-R0.20-N1.10-746i-2_T-84.0_f0.1_1000000_V0.txt
May 16, 2026   22:37:44
A.C. Impedance
File: e:\chi_data\bo-r0.20-n1.10-746i-2_t-84.0_f0.1_1000000_v0.txt
Data Source:  Experiment
Instrument Model:  CHI660E
Header: 
Note: 

Init E (V) = 0
High Frequency (Hz) = 1e+6
Low Frequency (Hz) = 0.1
Imp SF
Amplitude (V) = 0.005
Quiet Time (sec) = 2
Cycles (.1-1Hz) = 1

Freq/Hz, Z'/ohm, Z"/ohm, Z/ohm, Phase/deg

8.252e+5, 1.158e+2, -1.598e+1, 1.169e+2, -7.9
6.816e+5, 1.183e+2, -1.729e+1, 1.196e+2, -8.3
5.625e+5, 1.188e+2, -1.466e+1, 1.197e+2, -7.0
4.639e+5, 1.217e+2, -1.439e+1, 1.225e+2, -6.7
3.828e+5, 1.240e+2, -1.281e+1, 1.247e+2, -5.9
3.164e+5, 1.264e+2, -1.195e+1, 1.270e+2, -5.4
2.607e+5, 1.279e+2, -1.070e+1, 1.283e+2, -4.8
2.158e+5, 1.291e+2, -9.843e+0, 1.295e+2, -4.4
1.777e+5, 1.303e+2, -9.432e+0, 1.306e+2, -4.1
1.465e+5, 1.313e+2, -8.975e+0, 1.316e+2, -3.9
1.211e+5, 1.319e+2, -6.813e+0, 1.321e+2, -3.0
9.961e+4, 1.325e+2, -4.266e+0, 1.325e+2, -1.8
8.252e+4, 1.330e+2, -2.861e+0, 1.331e+2, -1.2
6.812e+4, 1.336e+2, -2.566e+0, 1.336e+2, -1.1
5.625e+4, 1.340e+2, -3.178e+0, 1.340e+2, -1.4
4.644e+4, 1.346e+2, -4.176e+0, 1.346e+2, -1.8
3.833e+4, 1.352e+2, -5.056e+0, 1.353e+2, -2.1
3.164e+4, 1.359e+2, -5.841e+0, 1.360e+2, -2.5
2.612e+4, 1.366e+2, -6.654e+0, 1.367e+2, -2.8
2.153e+4, 1.371e+2, -7.651e+0, 1.374e+2, -3.2
1.777e+4, 1.377e+2, -8.787e+0, 1.380e+2, -3.7
1.470e+4, 1.383e+2, -1.022e+1, 1.387e+2, -4.2
1.211e+4, 1.391e+2, -1.209e+1, 1.396e+2, -5.0
1.001e+4, 1.399e+2, -1.432e+1, 1.406e+2, -5.8
8.252e+3, 1.408e+2, -1.686e+1, 1.418e+2, -6.8
6.812e+3, 1.418e+2, -1.975e+1, 1.432e+2, -7.9
5.625e+3, 1.430e+2, -2.317e+1, 1.448e+2, -9.2
4.643e+3, 1.443e+2, -2.724e+1, 1.469e+2, -10.7
3.833e+3, 1.458e+2, -3.204e+1, 1.493e+2, -12.4
3.164e+3, 1.476e+2, -3.764e+1, 1.524e+2, -14.3
2.612e+3, 1.497e+2, -4.422e+1, 1.561e+2, -16.5
2.153e+3, 1.522e+2, -5.188e+1, 1.608e+2, -18.8
1.777e+3, 1.550e+2, -6.078e+1, 1.665e+2, -21.4
1.470e+3, 1.583e+2, -7.124e+1, 1.736e+2, -24.2
1.211e+3, 1.621e+2, -8.346e+1, 1.823e+2, -27.2
1.001e+3, 1.664e+2, -9.745e+1, 1.928e+2, -30.4
8.252e+2, 1.717e+2, -1.136e+2, 2.059e+2, -33.5
6.836e+2, 1.781e+2, -1.329e+2, 2.222e+2, -36.7
5.615e+2, 1.854e+2, -1.558e+2, 2.422e+2, -40.0
4.639e+2, 1.939e+2, -1.828e+2, 2.665e+2, -43.3
3.809e+2, 2.035e+2, -2.140e+2, 2.953e+2, -46.4
3.174e+2, 2.147e+2, -2.507e+2, 3.301e+2, -49.4
2.588e+2, 2.278e+2, -2.937e+2, 3.717e+2, -52.2
2.148e+2, 2.432e+2, -3.443e+2, 4.216e+2, -54.8
1.758e+2, 2.611e+2, -4.032e+2, 4.803e+2, -57.1
1.465e+2, 2.814e+2, -4.700e+2, 5.478e+2, -59.1
1.221e+2, 3.072e+2, -5.521e+2, 6.318e+2, -60.9
9.766e+1, 3.396e+2, -6.467e+2, 7.304e+2, -62.3
8.254e+1, 3.772e+2, -7.542e+2, 8.432e+2, -63.4
6.813e+1, 4.211e+2, -8.826e+2, 9.779e+2, -64.5
5.623e+1, 4.731e+2, -1.034e+3, 1.137e+3, -65.4
4.642e+1, 5.366e+2, -1.212e+3, 1.326e+3, -66.1
3.831e+1, 6.163e+2, -1.422e+3, 1.550e+3, -66.6
3.162e+1, 7.153e+2, -1.666e+3, 1.813e+3, -66.8
2.610e+1, 8.409e+2, -1.947e+3, 2.121e+3, -66.6
2.154e+1, 1.001e+3, -2.269e+3, 2.480e+3, -66.2
1.778e+1, 1.203e+3, -2.636e+3, 2.898e+3, -65.5
1.468e+1, 1.462e+3, -3.044e+3, 3.377e+3, -64.3
1.212e+1, 1.791e+3, -3.492e+3, 3.925e+3, -62.8
1.000e+1, 2.201e+3, -3.982e+3, 4.550e+3, -61.1
8.254e+0, 2.706e+3, -4.504e+3, 5.254e+3, -59.0
6.813e+0, 3.315e+3, -5.035e+3, 6.028e+3, -56.6
5.623e+0, 4.038e+3, -5.555e+3, 6.868e+3, -54.0
4.642e+0, 4.878e+3, -6.042e+3, 7.765e+3, -51.1
3.831e+0, 5.827e+3, -6.465e+3, 8.703e+3, -48.0
3.162e+0, 6.875e+3, -6.809e+3, 9.676e+3, -44.7
2.610e+0, 7.993e+3, -7.049e+3, 1.066e+4, -41.4
2.154e+0, 9.178e+3, -7.200e+3, 1.167e+4, -38.1
1.778e+0, 1.038e+4, -7.231e+3, 1.265e+4, -34.9
1.468e+0, 1.153e+4, -7.108e+3, 1.355e+4, -31.6
1.212e+0, 1.262e+4, -6.873e+3, 1.437e+4, -28.6
1.000e+0, 1.363e+4, -6.540e+3, 1.512e+4, -25.6
8.254e-1, 1.452e+4, -6.142e+3, 1.577e+4, -22.9
6.813e-1, 1.531e+4, -5.714e+3, 1.634e+4, -20.5
5.623e-1, 1.602e+4, -5.289e+3, 1.687e+4, -18.3
4.642e-1, 1.665e+4, -4.863e+3, 1.734e+4, -16.3
3.831e-1, 1.719e+4, -4.433e+3, 1.775e+4, -14.5
3.162e-1, 1.764e+4, -4.017e+3, 1.809e+4, -12.8
2.610e-1, 1.805e+4, -3.618e+3, 1.841e+4, -11.3
2.154e-1, 1.843e+4, -3.242e+3, 1.871e+4, -10.0
1.778e-1, 1.879e+4, -2.898e+3, 1.901e+4, -8.8
1.468e-1, 1.907e+4, -2.579e+3, 1.925e+4, -7.7
1.212e-1, 1.929e+4, -2.274e+3, 1.942e+4, -6.7
1.000e-1, 1.944e+4, -1.983e+3, 1.954e+4, -5.8

File: V1.0-qianduan-mainline/data/ao/2026.5.16__BO-R0.20-N1.10-746i-2/BO-R0.20-N1.10-746i-2_T-9.0_f0.1_1000000_V0.txt
May 16, 2026   17:04:21
A.C. Impedance
File: e:\chi_data\bo-r0.20-n1.10-746i-2_t-9.0_f0.1_1000000_v0.txt
Data Source:  Experiment
Instrument Model:  CHI660E
Header: 
Note: 

Init E (V) = 0
High Frequency (Hz) = 1e+6
Low Frequency (Hz) = 0.1
Imp SF
Amplitude (V) = 0.005
Quiet Time (sec) = 2
Cycles (.1-1Hz) = 1

Freq/Hz, Z'/ohm, Z"/ohm, Z/ohm, Phase/deg

8.252e+5, 4.238e+0, 1.188e+1, 1.261e+1, 70.4
6.816e+5, 3.651e+0, 9.640e+0, 1.031e+1, 69.3
5.625e+5, 3.113e+0, 7.999e+0, 8.583e+0, 68.7
4.639e+5, 2.903e+0, 6.517e+0, 7.134e+0, 66.0
3.828e+5, 2.747e+0, 5.392e+0, 6.051e+0, 63.0
3.164e+5, 2.669e+0, 4.408e+0, 5.153e+0, 58.8
2.607e+5, 2.579e+0, 3.598e+0, 4.427e+0, 54.4
2.158e+5, 2.515e+0, 2.888e+0, 3.829e+0, 49.0
1.777e+5, 2.475e+0, 2.281e+0, 3.366e+0, 42.7
1.465e+5, 2.454e+0, 1.752e+0, 3.016e+0, 35.5
1.211e+5, 2.438e+0, 1.302e+0, 2.764e+0, 28.1
9.961e+4, 2.436e+0, 9.028e-1, 2.598e+0, 20.3
8.252e+4, 2.431e+0, 4.540e-1, 2.473e+0, 10.6
6.812e+4, 2.432e+0, -1.015e-2, 2.432e+0, -0.2
5.625e+4, 2.446e+0, -3.833e-1, 2.476e+0, -8.9
4.644e+4, 2.485e+0, -6.469e-1, 2.568e+0, -14.6
3.833e+4, 2.548e+0, -8.537e-1, 2.687e+0, -18.5
3.164e+4, 2.612e+0, -1.114e+0, 2.840e+0, -23.1
2.612e+4, 2.678e+0, -1.443e+0, 3.042e+0, -28.3
2.153e+4, 2.746e+0, -1.844e+0, 3.308e+0, -33.9
1.777e+4, 2.823e+0, -2.302e+0, 3.643e+0, -39.2
1.470e+4, 2.913e+0, -2.826e+0, 4.059e+0, -44.1
1.211e+4, 3.020e+0, -3.425e+0, 4.567e+0, -48.6
1.001e+4, 3.146e+0, -4.117e+0, 5.181e+0, -52.6
8.252e+3, 3.294e+0, -4.926e+0, 5.926e+0, -56.2
6.812e+3, 3.471e+0, -5.877e+0, 6.825e+0, -59.4
5.625e+3, 3.684e+0, -7.001e+0, 7.911e+0, -62.2
4.643e+3, 3.942e+0, -8.332e+0, 9.217e+0, -64.7
3.833e+3, 4.256e+0, -9.901e+0, 1.078e+1, -66.7
3.164e+3, 4.645e+0, -1.175e+1, 1.264e+1, -68.4
2.612e+3, 5.124e+0, -1.394e+1, 1.486e+1, -69.8
2.153e+3, 5.708e+0, -1.652e+1, 1.747e+1, -70.9
1.777e+3, 6.423e+0, -1.952e+1, 2.055e+1, -71.8
1.470e+3, 7.306e+0, -2.305e+1, 2.418e+1, -72.4
1.211e+3, 8.412e+0, -2.722e+1, 2.849e+1, -72.8
1.001e+3, 9.820e+0, -3.212e+1, 3.359e+1, -73.0
8.252e+2, 1.155e+1, -3.782e+1, 3.954e+1, -73.0
6.836e+2, 1.364e+1, -4.448e+1, 4.653e+1, -73.0
5.615e+2, 1.617e+1, -5.226e+1, 5.471e+1, -72.8
4.639e+2, 1.926e+1, -6.133e+1, 6.428e+1, -72.6
3.809e+2, 2.298e+1, -7.168e+1, 7.527e+1, -72.2
3.174e+2, 2.746e+1, -8.367e+1, 8.806e+1, -71.8
2.588e+2, 3.281e+1, -9.751e+1, 1.029e+2, -71.4
2.148e+2, 3.916e+1, -1.135e+2, 1.200e+2, -71.0
1.758e+2, 4.653e+1, -1.316e+2, 1.396e+2, -70.5
1.465e+2, 5.478e+1, -1.516e+2, 1.612e+2, -70.1
1.221e+2, 6.472e+1, -1.756e+2, 1.871e+2, -69.8
9.766e+1, 7.677e+1, -2.029e+2, 2.169e+2, -69.3
8.254e+1, 9.044e+1, -2.335e+2, 2.504e+2, -68.8
6.813e+1, 1.056e+2, -2.696e+2, 2.895e+2, -68.6
5.623e+1, 1.223e+2, -3.114e+2, 3.346e+2, -68.6
4.642e+1, 1.413e+2, -3.603e+2, 3.870e+2, -68.6
3.831e+1, 1.633e+2, -4.174e+2, 4.482e+2, -68.6
3.162e+1, 1.891e+2, -4.836e+2, 5.193e+2, -68.6
2.610e+1, 2.192e+2, -5.603e+2, 6.016e+2, -68.6
2.154e+1, 2.546e+2, -6.490e+2, 6.972e+2, -68.6
1.778e+1, 2.960e+2, -7.522e+2, 8.083e+2, -68.5
1.468e+1, 3.445e+2, -8.720e+2, 9.376e+2, -68.4
1.212e+1, 4.014e+2, -1.010e+3, 1.087e+3, -68.3
1.000e+1, 4.688e+2, -1.171e+3, 1.261e+3, -68.2
8.254e+0, 5.481e+2, -1.357e+3, 1.463e+3, -68.0
6.813e+0, 6.412e+2, -1.572e+3, 1.697e+3, -67.8
5.623e+0, 7.504e+2, -1.820e+3, 1.968e+3, -67.6
4.642e+0, 8.803e+2, -2.108e+3, 2.284e+3, -67.3
3.831e+0, 1.034e+3, -2.438e+3, 2.648e+3, -67.0
3.162e+0, 1.214e+3, -2.821e+3, 3.071e+3, -66.7
2.610e+0, 1.426e+3, -3.260e+3, 3.559e+3, -66.4
2.154e+0, 1.678e+3, -3.790e+3, 4.145e+3, -66.1
1.778e+0, 1.976e+3, -4.408e+3, 4.831e+3, -65.9
1.468e+0, 2.332e+3, -5.072e+3, 5.582e+3, -65.3
1.212e+0, 2.764e+3, -5.790e+3, 6.416e+3, -64.5
1.000e+0, 3.285e+3, -6.558e+3, 7.335e+3, -63.4
8.254e-1, 3.889e+3, -7.364e+3, 8.328e+3, -62.2
6.813e-1, 4.570e+3, -8.226e+3, 9.410e+3, -60.9
5.623e-1, 5.334e+3, -9.165e+3, 1.060e+4, -59.8
4.642e-1, 6.174e+3, -1.019e+4, 1.191e+4, -58.8
3.831e-1, 7.080e+3, -1.130e+4, 1.334e+4, -57.9
3.162e-1, 8.022e+3, -1.251e+4, 1.486e+4, -57.3
2.610e-1, 8.986e+3, -1.386e+4, 1.652e+4, -57.0
2.154e-1, 9.943e+3, -1.539e+4, 1.833e+4, -57.1
1.778e-1, 1.088e+4, -1.719e+4, 2.035e+4, -57.7
1.468e-1, 1.175e+4, -1.927e+4, 2.257e+4, -58.6
1.212e-1, 1.251e+4, -2.166e+4, 2.502e+4, -60.0
1.000e-1, 1.321e+4, -2.441e+4, 2.776e+4, -61.6

File: V1.0-qianduan-mainline/data/ao/2026.5.16__BO-R0.20-N1.10-746i-2/BO-R0.20-N1.10-746i-2_T6.0_f0.1_1000000_V0.txt
May 16, 2026   15:47:23
A.C. Impedance
File: e:\chi_data\bo-r0.20-n1.10-746i-2_t6.0_f0.1_1000000_v0.txt
Data Source:  Experiment
Instrument Model:  CHI660E
Header: 
Note: 

Init E (V) = 0
High Frequency (Hz) = 1e+6
Low Frequency (Hz) = 0.1
Imp SF
Amplitude (V) = 0.005
Quiet Time (sec) = 2
Cycles (.1-1Hz) = 1

Freq/Hz, Z'/ohm, Z"/ohm, Z/ohm, Phase/deg

8.252e+5, 3.972e+0, 1.191e+1, 1.255e+1, 71.6
6.816e+5, 3.389e+0, 9.653e+0, 1.023e+1, 70.7
5.625e+5, 2.874e+0, 8.033e+0, 8.532e+0, 70.3
4.639e+5, 2.649e+0, 6.561e+0, 7.076e+0, 68.0
3.828e+5, 2.490e+0, 5.439e+0, 5.982e+0, 65.4
3.164e+5, 2.398e+0, 4.451e+0, 5.056e+0, 61.7
2.607e+5, 2.310e+0, 3.643e+0, 4.314e+0, 57.6
2.158e+5, 2.247e+0, 2.937e+0, 3.698e+0, 52.6
1.777e+5, 2.205e+0, 2.331e+0, 3.209e+0, 46.6
1.465e+5, 2.181e+0, 1.806e+0, 2.832e+0, 39.6
1.211e+5, 2.161e+0, 1.360e+0, 2.553e+0, 32.2
9.961e+4, 2.142e+0, 8.593e-1, 2.308e+0, 21.9
8.252e+4, 2.128e+0, 3.537e-1, 2.157e+0, 9.4
6.812e+4, 2.133e+0, -3.191e-2, 2.133e+0, -0.9
5.625e+4, 2.149e+0, -3.288e-1, 2.174e+0, -8.7
4.644e+4, 2.179e+0, -5.740e-1, 2.253e+0, -14.8
3.833e+4, 2.217e+0, -8.190e-1, 2.364e+0, -20.3
3.164e+4, 2.261e+0, -1.084e+0, 2.507e+0, -25.6
2.612e+4, 2.323e+0, -1.362e+0, 2.693e+0, -30.4
2.153e+4, 2.401e+0, -1.672e+0, 2.925e+0, -34.9
1.777e+4, 2.479e+0, -2.053e+0, 3.219e+0, -39.6
1.470e+4, 2.566e+0, -2.511e+0, 3.590e+0, -44.4
1.211e+4, 2.663e+0, -3.054e+0, 4.052e+0, -48.9
1.001e+4, 2.775e+0, -3.689e+0, 4.616e+0, -53.0
8.252e+3, 2.912e+0, -4.429e+0, 5.301e+0, -56.7
6.812e+3, 3.077e+0, -5.293e+0, 6.122e+0, -59.8
5.625e+3, 3.279e+0, -6.308e+0, 7.109e+0, -62.5
4.643e+3, 3.526e+0, -7.506e+0, 8.293e+0, -64.8
3.833e+3, 3.832e+0, -8.919e+0, 9.708e+0, -66.8
3.164e+3, 4.210e+0, -1.058e+1, 1.139e+1, -68.3
2.612e+3, 4.674e+0, -1.253e+1, 1.338e+1, -69.5
2.153e+3, 5.242e+0, -1.483e+1, 1.573e+1, -70.5
1.777e+3, 5.941e+0, -1.751e+1, 1.849e+1, -71.3
1.470e+3, 6.797e+0, -2.063e+1, 2.172e+1, -71.8
1.211e+3, 7.862e+0, -2.430e+1, 2.554e+1, -72.1
1.001e+3, 9.204e+0, -2.858e+1, 3.003e+1, -72.1
8.252e+2, 1.084e+1, -3.353e+1, 3.524e+1, -72.1
6.836e+2, 1.281e+1, -3.931e+1, 4.135e+1, -71.9
5.615e+2, 1.517e+1, -4.603e+1, 4.847e+1, -71.8
4.639e+2, 1.801e+1, -5.382e+1, 5.675e+1, -71.5
3.809e+2, 2.134e+1, -6.269e+1, 6.622e+1, -71.2
3.174e+2, 2.530e+1, -7.294e+1, 7.720e+1, -70.9
2.588e+2, 2.997e+1, -8.476e+1, 8.991e+1, -70.5
2.148e+2, 3.543e+1, -9.840e+1, 1.046e+2, -70.2
1.758e+2, 4.165e+1, -1.139e+2, 1.213e+2, -69.9
1.465e+2, 4.850e+1, -1.312e+2, 1.399e+2, -69.7
1.221e+2, 5.674e+1, -1.520e+2, 1.622e+2, -69.5
9.766e+1, 6.667e+1, -1.758e+2, 1.880e+2, -69.2
8.254e+1, 7.789e+1, -2.027e+2, 2.171e+2, -69.0
6.813e+1, 9.032e+1, -2.344e+2, 2.512e+2, -68.9
5.623e+1, 1.041e+2, -2.714e+2, 2.907e+2, -69.0
4.642e+1, 1.198e+2, -3.147e+2, 3.367e+2, -69.2
3.831e+1, 1.380e+2, -3.654e+2, 3.906e+2, -69.3
3.162e+1, 1.593e+2, -4.245e+2, 4.534e+2, -69.4
2.610e+1, 1.843e+2, -4.932e+2, 5.265e+2, -69.5
2.154e+1, 2.132e+2, -5.728e+2, 6.112e+2, -69.6
1.778e+1, 2.470e+2, -6.654e+2, 7.097e+2, -69.6
1.468e+1, 2.865e+2, -7.729e+2, 8.243e+2, -69.7
1.212e+1, 3.323e+2, -8.976e+2, 9.572e+2, -69.7
1.000e+1, 3.862e+2, -1.043e+3, 1.112e+3, -69.7
8.254e+0, 4.487e+2, -1.213e+3, 1.293e+3, -69.7
6.813e+0, 5.207e+2, -1.411e+3, 1.504e+3, -69.7
5.623e+0, 6.039e+2, -1.641e+3, 1.749e+3, -69.8
4.642e+0, 7.001e+2, -1.911e+3, 2.035e+3, -69.9
3.831e+0, 8.129e+2, -2.224e+3, 2.368e+3, -69.9
3.162e+0, 9.429e+2, -2.593e+3, 2.759e+3, -70.0
2.610e+0, 1.094e+3, -3.026e+3, 3.218e+3, -70.1
2.154e+0, 1.266e+3, -3.554e+3, 3.773e+3, -70.4
1.778e+0, 1.465e+3, -4.185e+3, 4.434e+3, -70.7
1.468e+0, 1.717e+3, -4.893e+3, 5.186e+3, -70.7
1.212e+0, 2.039e+3, -5.691e+3, 6.045e+3, -70.3
1.000e+0, 2.443e+3, -6.590e+3, 7.028e+3, -69.7
8.254e-1, 2.939e+3, -7.598e+3, 8.147e+3, -68.9
6.813e-1, 3.548e+3, -8.724e+3, 9.417e+3, -67.9
5.623e-1, 4.294e+3, -9.994e+3, 1.088e+4, -66.7
4.642e-1, 5.213e+3, -1.140e+4, 1.253e+4, -65.4
3.831e-1, 6.326e+3, -1.292e+4, 1.438e+4, -63.9
3.162e-1, 7.631e+3, -1.455e+4, 1.643e+4, -62.3
2.610e-1, 9.124e+3, -1.626e+4, 1.864e+4, -60.7
2.154e-1, 1.080e+4, -1.804e+4, 2.103e+4, -59.1
1.778e-1, 1.262e+4, -1.992e+4, 2.358e+4, -57.6
1.468e-1, 1.451e+4, -2.191e+4, 2.628e+4, -56.5
1.212e-1, 1.641e+4, -2.407e+4, 2.913e+4, -55.7
1.000e-1, 1.833e+4, -2.636e+4, 3.211e+4, -55.2
