Repository: LJZ-sudo/acid-in-clay-close

# Closed-Loop EIS 分析子项目（2026 清理版）

本目录是 **EIS 自驱动闭环分析系统 + 论文图表/结果** 的主代码仓。  
旧版本代码和历史输出会逐步移动到 `archive_*` 目录，仅作参考。

---

## 1. 当前系统的四个核心目标

1. **方法可靠性**：  
   从 CHI 原始 EIS 数据自动完成 Rb 拟合、导电率计算和多段 Arrhenius 分析，证明自动结果物理合理，并优于传统低分辨率/两段拟合基线。

2. **自驱动相变检测与采样优化**：  
   在线分析 EIS 曲线和导电率变化，实时检测相变/机制转变区域，在 3 K 粗步长与 1 K 精细步长之间自动切换。

3. **AI 机理 + 新材料/下一步实验指导**：  
   基于 Phase 1/3 结果和材料知识库生成深度机理报告，提出机理假设、新配比/新材料预测，并给出可直接执行的后续实验建议。

4. **我们的系统 vs 商用大模型**：  
   对比“带闭环 + ML + 知识库的 Agent 报告”和“直接调用商用大模型”的机制分析质量，在机理深度、数据利用、实验可操作性等维度展示优势。

---

## 2. 运行入口（目前仍在使用）

### 2.1 Phase 3 全流程（基于 Phase 1 结果）

在 `V1.0-qianduan/close/` 目录下：

```bash
cd close
python phase3/run_all.py
```

`run_all.py` 顺序调用：

1. `step1_data_preparation.py`
2. `step2_train_models.py`
3. `step3_confinement_analysis.py`
4. `step4_ml_ai_validation.py`
5. `step_meyer_neldel.py`
6. `step6_cross_material.py`
7. `step5_final_report.py`

输出写入 `close/output/phase3_results/`，用于论文主结果和 AI 报告的定量输入。

> 说明：Phase 1（原始 EIS → Rb → Arrhenius 分段）在主项目中已完成，这里主要复用 `specific_conductance/` 中的实现。算法细节见 `paper/SI_table/SI_Note2_Arrhenius_segmentation.md`。

### 2.2 自驱动闭环 & 相变检测

**完整闭环处理（已有 CHI 数据）：**

```bash
cd close
python auto_control/run_closed_loop.py \
  --data-dir E:\chi_data \
  --config experiment_data/experiment_data.json \
  --thickness 0.01 \
  --area 1.0 \
  --min-points 5 \
  --output-dir experiment_data \
  --bundle-report
```

功能概览：

- 扫描 `E:\chi_data` 内 CHI 输出文件；
- 自动完成数据读取 → Rb 半圆拟合 → 导电率计算；
- 对成功点做 Arrhenius 分段分析；
- 生成 `report.json` + `report.md` + 可选 AI 报告打包产物。

**相变检测 + 自适应步长实验：**

- 主要逻辑在：
  - `auto_control/integrated_temp_chi_controller.py`
  - `auto_control/integrated_workflow.py`
  - `specific_conductance/data_processing.py`, `rb_fitting.py`, `conductivity.py`
- 相变检测和 Phase Jump Score 的细节见：
  - `paper/SI_table/SI_Note4_phase_transition_detection.md`

---

## 3. 目录结构总览

更细的分层见 `PROJECT_MAP.md`，这里只列关键部分。

```text
close/
├── auto_control/          # 闭环控制 & 相变检测 & 报告生成
├── config/                # 材料参数 & 分析超参数
├── data/                  # 原始 EIS 数据 & 材料 Excel
├── docs/                  # 项目综合说明 & 论文草稿 & SI 草稿
├── output/                # Phase1/2/3 结果 & 深度分析输出
├── paper/                 # SI Note、主表格、机理报告评分、写作指南
├── paper_figure/          # 论文图脚本 + 数据 + 配色/版本说明
├── phase1/                # Phase 1 pipeline 规划（部分逻辑从主项目迁移）
├── phase2/                # AI 机理 & 新材料/实验建议
├── phase3/                # ML + 限域效应 + 交叉验证 + 跨材料
├── phase3-v2.0/           # Phase3 v2.0 深度分析（如仍在用则视为核心）
├── specific_conductance/  # Rb 拟合、电导率计算、温控辅助
├── utils/                 # 文件/数学/绘图工具
└── archive_*/             # 旧代码/旧输出/旧文档（逐步迁移中）
```

---

# V1.0-qianduan-mainline/ — 主线代码根目录

> 全项目唯一代码之家（2026-07-05 结构收敛后）。运行时 I/O 全部在同级 `../experiments/`
> （raw/ data/ output/ runs/ results/ logs/ prospective/ live/），本目录不放数据与产物。
> 冻结基线：tag `prospective-release-20260705`；pytest 443 passed / 2 skipped；硬件审计 hits=31、autonomous_bypass=0。

## 目录索引（各目录均有自己的 README/结构文档）

| 目录 | 角色 | 文档 | 一句话状态 |
|---|---|---|---|
| `backend_api/` | FastAPI 统一后端（8000） | [README](backend_api/README.md) | 12 文件现役；唯一死代码是 pipeline router（410 占位） |
| `frontend/` | React 驾驶舱（5173） | [README](frontend/README.md) | 主线 6 页现役；7 个 dev 页由 ENABLE_DEV_ROUTES 门控 |
| `stage0_measurement/` | 测量执行 + EIS 分析 | [README](stage0_measurement/README.md) | 46 文件全现役；b_track_live_driver 为主力真机 CLI |
| `stage1_optimization/` | 优化闭环 + SciTX/E-Mem/PC-Skills/C³ | [README](stage1_optimization/README.md) | 91 文件无遗留；botorch MOBO 未接 CLI 开关 |
| `stage2_statistics/` | S8 回顾性统计 → stage3_seed | [README](stage2_statistics/README.md) | 全现役；stage3_seed.json 为受保护产物 |
| `stage3_mechanism/` | 机理推理流水线（S03–S14） | [README](stage3_mechanism/README.md) · [STRUCTURE](stage3_mechanism/STRUCTURE.md) | 唯一遗留：s09b（自标 LEGACY）；4 个冻结发表产物目录 |
| `analysis/` | 研究分析包（原 research/ 代码） | [README](analysis/README.md) | 83 文件无死码；p*/pH* 为里程碑一次性验证 |
| `code/` | 运行辅助层（批处理/离线联调） | [README](code/README.md) | live 后端仅调 process_ao_stage0；S8 批处理为历史一次性 |
| `configs/` | 冻结分析策略 YAML | [README](configs/README.md) | 6 个全现役；4 个 sha256 冻结 |
| `scripts/` | 治理审计 + 冻结报告 | [README](scripts/README.md) | 2 脚本现役；reports/ 为冻结产物 |
| `tests/` | 主线 pytest（36 文件） | [README](tests/README.md) | 含 2 个"文件哈希契约"盯守测试 |

## 全局纪律

1. **行为保持**：任何结构改动后必跑 `python -m pytest -q`（仓库根 443/2；仅主线 409/2）与 `python scripts\audit_hardware_write_paths.py`（hits=31 / bypass=0）。
2. **I/O 出界**：新代码一律读写 `../experiments/`，锚定方式为向上找 `V1.0-qianduan-mainline` 再取 `parent / "experiments"`。唯一保留的例外是 `stage1_optimization/output/`（campaign 配置写死的运行时目录，见其 README §3）。
3. **冻结产物只读**：stage2 exports、stage3 outputs/verification、scripts/reports、campaign_memory 历史库、analysis 的 legacy_freeze_manifest —— 改动即视为篡改证据。
4. **先冻结再跑**：策略/阈值改动先 commit+push 盖时间戳，再跑重算（configs/README.md 铁律）。

## 快速启动

```powershell
cd V1.0-qianduan-mainline
python -m uvicorn backend_api.main:app --host 127.0.0.1 --port 8000   # 后端
cd frontend; npm run dev                                               # 前端（5173）
python -m pytest -q                                                    # 全量测试
```

File: V1.0-qianduan-mainline/data/ao/2026.5.16__BO-R0.20-N1.10-746i-2/BO-R0.20-N1.10-746i-2_T-39.0_f0.1_1000000_V0.txt
May 16, 2026   19:28:43
A.C. Impedance
File: e:\chi_data\bo-r0.20-n1.10-746i-2_t-39.0_f0.1_1000000_v0.txt
Data Source:  Experiment
Instrument Model:  CHI660E
Header: 
Note: 

Init E (V) = 0
High Frequency (Hz) = 1e+6
Low Frequency (Hz) = 0.1
Imp SF
Amplitude (V) = 0.005
Quiet Time (sec) = 2
Cycles (.1-1Hz) = 1

Freq/Hz, Z'/ohm, Z"/ohm, Z/ohm, Phase/deg

8.252e+5, 5.714e+0, 1.170e+1, 1.302e+1, 64.0
6.816e+5, 5.171e+0, 9.461e+0, 1.078e+1, 61.3
5.625e+5, 4.589e+0, 7.800e+0, 9.049e+0, 59.5
4.639e+5, 4.396e+0, 6.329e+0, 7.706e+0, 55.2
3.828e+5, 4.239e+0, 5.210e+0, 6.717e+0, 50.9
3.164e+5, 4.175e+0, 4.244e+0, 5.953e+0, 45.5
2.607e+5, 4.091e+0, 3.443e+0, 5.347e+0, 40.1
2.158e+5, 4.036e+0, 2.733e+0, 4.874e+0, 34.1
1.777e+5, 3.999e+0, 2.104e+0, 4.519e+0, 27.8
1.465e+5, 3.988e+0, 1.552e+0, 4.279e+0, 21.3
1.211e+5, 3.980e+0, 1.080e+0, 4.124e+0, 15.2
9.961e+4, 3.990e+0, 6.546e-1, 4.043e+0, 9.3
8.252e+4, 4.010e+0, 2.644e-1, 4.019e+0, 3.8
6.812e+4, 4.042e+0, -1.092e-1, 4.044e+0, -1.5
5.625e+4, 4.087e+0, -4.791e-1, 4.115e+0, -6.7
4.644e+4, 4.147e+0, -8.597e-1, 4.235e+0, -11.7
3.833e+4, 4.218e+0, -1.251e+0, 4.400e+0, -16.5
3.164e+4, 4.306e+0, -1.665e+0, 4.617e+0, -21.1
2.612e+4, 4.409e+0, -2.117e+0, 4.890e+0, -25.6
2.153e+4, 4.523e+0, -2.622e+0, 5.228e+0, -30.1
1.777e+4, 4.654e+0, -3.190e+0, 5.642e+0, -34.4
1.470e+4, 4.803e+0, -3.830e+0, 6.143e+0, -38.6
1.211e+4, 4.972e+0, -4.563e+0, 6.749e+0, -42.5
1.001e+4, 5.164e+0, -5.423e+0, 7.488e+0, -46.4
8.252e+3, 5.384e+0, -6.432e+0, 8.388e+0, -50.1
6.812e+3, 5.637e+0, -7.620e+0, 9.479e+0, -53.5
5.625e+3, 5.930e+0, -9.023e+0, 1.080e+1, -56.7
4.643e+3, 6.267e+0, -1.067e+1, 1.238e+1, -59.6
3.833e+3, 6.658e+0, -1.262e+1, 1.427e+1, -62.2
3.164e+3, 7.119e+0, -1.493e+1, 1.654e+1, -64.5
2.612e+3, 7.669e+0, -1.765e+1, 1.925e+1, -66.5
2.153e+3, 8.322e+0, -2.088e+1, 2.248e+1, -68.3
1.777e+3, 9.121e+0, -2.471e+1, 2.634e+1, -69.7
1.470e+3, 1.010e+1, -2.926e+1, 3.095e+1, -71.0
1.211e+3, 1.127e+1, -3.465e+1, 3.644e+1, -72.0
1.001e+3, 1.274e+1, -4.102e+1, 4.296e+1, -72.7
8.252e+2, 1.453e+1, -4.850e+1, 5.063e+1, -73.3
6.836e+2, 1.670e+1, -5.735e+1, 5.973e+1, -73.8
5.615e+2, 1.935e+1, -6.785e+1, 7.055e+1, -74.1
4.639e+2, 2.263e+1, -8.029e+1, 8.342e+1, -74.3
3.809e+2, 2.664e+1, -9.473e+1, 9.840e+1, -74.3
3.174e+2, 3.162e+1, -1.117e+2, 1.161e+2, -74.2
2.588e+2, 3.774e+1, -1.315e+2, 1.368e+2, -74.0
2.148e+2, 4.530e+1, -1.546e+2, 1.611e+2, -73.7
1.758e+2, 5.444e+1, -1.810e+2, 1.891e+2, -73.3
1.465e+2, 6.536e+1, -2.108e+2, 2.207e+2, -72.8
1.221e+2, 7.961e+1, -2.468e+2, 2.593e+2, -72.1
9.766e+1, 9.739e+1, -2.875e+2, 3.036e+2, -71.3
8.254e+1, 1.180e+2, -3.326e+2, 3.529e+2, -70.5
6.813e+1, 1.418e+2, -3.847e+2, 4.100e+2, -69.8
5.623e+1, 1.691e+2, -4.443e+2, 4.754e+2, -69.2
4.642e+1, 2.010e+2, -5.126e+2, 5.506e+2, -68.6
3.831e+1, 2.382e+2, -5.906e+2, 6.368e+2, -68.0
3.162e+1, 2.814e+2, -6.800e+2, 7.359e+2, -67.5
2.610e+1, 3.316e+2, -7.822e+2, 8.496e+2, -67.0
2.154e+1, 3.897e+2, -8.991e+2, 9.799e+2, -66.6
1.778e+1, 4.572e+2, -1.032e+3, 1.129e+3, -66.1
1.468e+1, 5.359e+2, -1.186e+3, 1.302e+3, -65.7
1.212e+1, 6.290e+2, -1.362e+3, 1.500e+3, -65.2
1.000e+1, 7.390e+2, -1.562e+3, 1.728e+3, -64.7
8.254e+0, 8.672e+2, -1.791e+3, 1.990e+3, -64.2
6.813e+0, 1.019e+3, -2.052e+3, 2.291e+3, -63.6
5.623e+0, 1.197e+3, -2.345e+3, 2.633e+3, -63.0
4.642e+0, 1.408e+3, -2.677e+3, 3.025e+3, -62.3
3.831e+0, 1.654e+3, -3.046e+3, 3.466e+3, -61.5
3.162e+0, 1.943e+3, -3.461e+3, 3.969e+3, -60.7
2.610e+0, 2.279e+3, -3.921e+3, 4.535e+3, -59.8
2.154e+0, 2.668e+3, -4.464e+3, 5.200e+3, -59.1
1.778e+0, 3.115e+3, -5.078e+3, 5.958e+3, -58.5
1.468e+0, 3.624e+3, -5.709e+3, 6.762e+3, -57.6
1.212e+0, 4.187e+3, -6.347e+3, 7.604e+3, -56.6
1.000e+0, 4.796e+3, -7.001e+3, 8.487e+3, -55.6
8.254e-1, 5.430e+3, -7.681e+3, 9.406e+3, -54.7
6.813e-1, 6.067e+3, -8.405e+3, 1.037e+4, -54.2
5.623e-1, 6.710e+3, -9.229e+3, 1.141e+4, -54.0
4.642e-1, 7.354e+3, -1.019e+4, 1.256e+4, -54.2
3.831e-1, 7.998e+3, -1.132e+4, 1.386e+4, -54.8
3.162e-1, 8.650e+3, -1.267e+4, 1.534e+4, -55.7
2.610e-1, 9.309e+3, -1.426e+4, 1.703e+4, -56.9
2.154e-1, 9.952e+3, -1.613e+4, 1.896e+4, -58.3
1.778e-1, 1.059e+4, -1.841e+4, 2.124e+4, -60.1
1.468e-1, 1.122e+4, -2.108e+4, 2.388e+4, -62.0
1.212e-1, 1.192e+4, -2.423e+4, 2.700e+4, -63.8
1.000e-1, 1.271e+4, -2.793e+4, 3.069e+4, -65.5

File: V1.0-qianduan-mainline/data/ao/2026.5.16__BO-R0.20-N1.10-746i-2/BO-R0.20-N1.10-746i-2_T-57.0_f0.1_1000000_V0.txt
May 16, 2026   20:47:14
A.C. Impedance
File: e:\chi_data\bo-r0.20-n1.10-746i-2_t-57.0_f0.1_1000000_v0.txt
Data Source:  Experiment
Instrument Model:  CHI660E
Header: 
Note: 

Init E (V) = 0
High Frequency (Hz) = 1e+6
Low Frequency (Hz) = 0.1
Imp SF
Amplitude (V) = 0.005
Quiet Time (sec) = 2
Cycles (.1-1Hz) = 1

Freq/Hz, Z'/ohm, Z"/ohm, Z/ohm, Phase/deg

8.252e+5, 9.776e+0, 1.115e+1, 1.483e+1, 48.8
6.816e+5, 9.260e+0, 8.965e+0, 1.289e+1, 44.1
5.625e+5, 8.684e+0, 7.412e+0, 1.142e+1, 40.5
4.639e+5, 8.509e+0, 5.972e+0, 1.040e+1, 35.1
3.828e+5, 8.369e+0, 4.898e+0, 9.697e+0, 30.3
3.164e+5, 8.326e+0, 3.939e+0, 9.211e+0, 25.3
2.607e+5, 8.256e+0, 3.151e+0, 8.837e+0, 20.9
2.158e+5, 8.216e+0, 2.447e+0, 8.573e+0, 16.6
1.777e+5, 8.201e+0, 1.805e+0, 8.397e+0, 12.4
1.465e+5, 8.200e+0, 1.233e+0, 8.292e+0, 8.6
1.211e+5, 8.192e+0, 7.571e-1, 8.227e+0, 5.3
9.961e+4, 8.208e+0, 3.172e-1, 8.214e+0, 2.2
8.252e+4, 8.245e+0, -1.004e-1, 8.246e+0, -0.7
6.812e+4, 8.303e+0, -5.170e-1, 8.319e+0, -3.6
5.625e+4, 8.371e+0, -9.449e-1, 8.424e+0, -6.4
4.644e+4, 8.459e+0, -1.402e+0, 8.574e+0, -9.4
3.833e+4, 8.569e+0, -1.890e+0, 8.775e+0, -12.4
3.164e+4, 8.703e+0, -2.418e+0, 9.032e+0, -15.5
2.612e+4, 8.857e+0, -2.994e+0, 9.349e+0, -18.7
2.153e+4, 9.025e+0, -3.633e+0, 9.728e+0, -21.9
1.777e+4, 9.218e+0, -4.361e+0, 1.020e+1, -25.3
1.470e+4, 9.445e+0, -5.194e+0, 1.078e+1, -28.8
1.211e+4, 9.703e+0, -6.146e+0, 1.149e+1, -32.3
1.001e+4, 1.001e+1, -7.256e+0, 1.236e+1, -35.9
8.252e+3, 1.036e+1, -8.555e+0, 1.344e+1, -39.5
6.812e+3, 1.077e+1, -1.006e+1, 1.474e+1, -43.1
5.625e+3, 1.123e+1, -1.182e+1, 1.630e+1, -46.5
4.643e+3, 1.176e+1, -1.387e+1, 1.818e+1, -49.7
3.833e+3, 1.235e+1, -1.628e+1, 2.043e+1, -52.8
3.164e+3, 1.302e+1, -1.911e+1, 2.312e+1, -55.7
2.612e+3, 1.381e+1, -2.245e+1, 2.635e+1, -58.4
2.153e+3, 1.473e+1, -2.642e+1, 3.025e+1, -60.9
1.777e+3, 1.578e+1, -3.113e+1, 3.491e+1, -63.1
1.470e+3, 1.700e+1, -3.673e+1, 4.048e+1, -65.2
1.211e+3, 1.842e+1, -4.336e+1, 4.710e+1, -67.0
1.001e+3, 2.012e+1, -5.118e+1, 5.499e+1, -68.5
8.252e+2, 2.217e+1, -6.039e+1, 6.433e+1, -69.8
6.836e+2, 2.458e+1, -7.139e+1, 7.551e+1, -71.0
5.615e+2, 2.747e+1, -8.454e+1, 8.889e+1, -72.0
4.639e+2, 3.096e+1, -1.002e+2, 1.049e+2, -72.8
3.809e+2, 3.517e+1, -1.185e+2, 1.236e+2, -73.5
3.174e+2, 4.035e+1, -1.401e+2, 1.458e+2, -73.9
2.588e+2, 4.667e+1, -1.657e+2, 1.722e+2, -74.3
2.148e+2, 5.457e+1, -1.961e+2, 2.036e+2, -74.5
1.758e+2, 6.432e+1, -2.318e+2, 2.405e+2, -74.5
1.465e+2, 7.598e+1, -2.722e+2, 2.826e+2, -74.4
1.221e+2, 9.135e+1, -3.216e+2, 3.343e+2, -74.1
9.766e+1, 1.113e+2, -3.783e+2, 3.944e+2, -73.6
8.254e+1, 1.352e+2, -4.422e+2, 4.624e+2, -73.0
6.813e+1, 1.639e+2, -5.171e+2, 5.424e+2, -72.4
5.623e+1, 1.981e+2, -6.037e+2, 6.354e+2, -71.8
4.642e+1, 2.400e+2, -7.040e+2, 7.438e+2, -71.2
3.831e+1, 2.915e+2, -8.194e+2, 8.697e+2, -70.4
3.162e+1, 3.545e+2, -9.506e+2, 1.015e+3, -69.6
2.610e+1, 4.310e+2, -1.099e+3, 1.180e+3, -68.6
2.154e+1, 5.229e+2, -1.267e+3, 1.370e+3, -67.6
1.778e+1, 6.329e+2, -1.456e+3, 1.587e+3, -66.5
1.468e+1, 7.627e+2, -1.666e+3, 1.833e+3, -65.4
1.212e+1, 9.172e+2, -1.899e+3, 2.109e+3, -64.2
1.000e+1, 1.100e+3, -2.157e+3, 2.422e+3, -63.0
8.254e+0, 1.313e+3, -2.444e+3, 2.774e+3, -61.8
6.813e+0, 1.558e+3, -2.759e+3, 3.168e+3, -60.5
5.623e+0, 1.838e+3, -3.105e+3, 3.608e+3, -59.4
4.642e+0, 2.160e+3, -3.487e+3, 4.102e+3, -58.2
3.831e+0, 2.528e+3, -3.897e+3, 4.645e+3, -57.0
3.162e+0, 2.948e+3, -4.347e+3, 5.252e+3, -55.9
2.610e+0, 3.421e+3, -4.835e+3, 5.922e+3, -54.7
2.154e+0, 3.955e+3, -5.404e+3, 6.697e+3, -53.8
1.778e+0, 4.541e+3, -6.032e+3, 7.551e+3, -53.0
1.468e+0, 5.160e+3, -6.655e+3, 8.421e+3, -52.2
1.212e+0, 5.800e+3, -7.291e+3, 9.317e+3, -51.5
1.000e+0, 6.452e+3, -7.969e+3, 1.025e+4, -51.0
8.254e-1, 7.082e+3, -8.690e+3, 1.121e+4, -50.8
6.813e-1, 7.683e+3, -9.500e+3, 1.222e+4, -51.0
5.623e-1, 8.273e+3, -1.048e+4, 1.335e+4, -51.7
4.642e-1, 8.853e+3, -1.166e+4, 1.464e+4, -52.8
3.831e-1, 9.434e+3, -1.308e+4, 1.613e+4, -54.2
3.162e-1, 1.002e+4, -1.478e+4, 1.785e+4, -55.9
2.610e-1, 1.062e+4, -1.681e+4, 1.988e+4, -57.7
2.154e-1, 1.129e+4, -1.933e+4, 2.238e+4, -59.7
1.778e-1, 1.203e+4, -2.228e+4, 2.532e+4, -61.6
1.468e-1, 1.287e+4, -2.568e+4, 2.872e+4, -63.4
1.212e-1, 1.386e+4, -2.976e+4, 3.283e+4, -65.0
1.000e-1, 1.500e+4, -3.456e+4, 3.767e+4, -66.5

File: V1.0-qianduan-mainline/data/ao/2026.5.16__BO-R0.20-N1.10-746i-2/BO-R0.20-N1.10-746i-2_T-6.0_f0.1_1000000_V0.txt
May 16, 2026   16:45:29
A.C. Impedance
File: e:\chi_data\bo-r0.20-n1.10-746i-2_t-6.0_f0.1_1000000_v0.txt
Data Source:  Experiment
Instrument Model:  CHI660E
Header: 
Note: 

Init E (V) = 0
High Frequency (Hz) = 1e+6
Low Frequency (Hz) = 0.1
Imp SF
Amplitude (V) = 0.005
Quiet Time (sec) = 2
Cycles (.1-1Hz) = 1

Freq/Hz, Z'/ohm, Z"/ohm, Z/ohm, Phase/deg

8.252e+5, 4.161e+0, 1.191e+1, 1.261e+1, 70.7
6.816e+5, 3.568e+0, 9.649e+0, 1.029e+1, 69.7
5.625e+5, 3.049e+0, 8.008e+0, 8.569e+0, 69.2
4.639e+5, 2.817e+0, 6.523e+0, 7.105e+0, 66.6
3.828e+5, 2.665e+0, 5.396e+0, 6.018e+0, 63.7
3.164e+5, 2.581e+0, 4.417e+0, 5.116e+0, 59.7
2.607e+5, 2.496e+0, 3.612e+0, 4.390e+0, 55.4
2.158e+5, 2.431e+0, 2.905e+0, 3.789e+0, 50.1
1.777e+5, 2.389e+0, 2.296e+0, 3.313e+0, 43.9
1.465e+5, 2.366e+0, 1.768e+0, 2.953e+0, 36.8
1.211e+5, 2.349e+0, 1.319e+0, 2.694e+0, 29.3
9.961e+4, 2.345e+0, 9.223e-1, 2.520e+0, 21.5
8.252e+4, 2.342e+0, 4.776e-1, 2.390e+0, 11.5
6.812e+4, 2.341e+0, 1.663e-2, 2.341e+0, 0.4
5.625e+4, 2.354e+0, -3.552e-1, 2.381e+0, -8.6
4.644e+4, 2.382e+0, -6.652e-1, 2.474e+0, -15.6
3.833e+4, 2.436e+0, -8.960e-1, 2.595e+0, -20.2
3.164e+4, 2.505e+0, -1.119e+0, 2.743e+0, -24.1
2.612e+4, 2.575e+0, -1.409e+0, 2.936e+0, -28.7
2.153e+4, 2.646e+0, -1.778e+0, 3.188e+0, -33.9
1.777e+4, 2.721e+0, -2.221e+0, 3.512e+0, -39.2
1.470e+4, 2.806e+0, -2.733e+0, 3.917e+0, -44.2
1.211e+4, 2.908e+0, -3.320e+0, 4.413e+0, -48.8
1.001e+4, 3.028e+0, -3.998e+0, 5.015e+0, -52.9
8.252e+3, 3.172e+0, -4.789e+0, 5.744e+0, -56.5
6.812e+3, 3.346e+0, -5.719e+0, 6.626e+0, -59.7
5.625e+3, 3.556e+0, -6.814e+0, 7.686e+0, -62.4
4.643e+3, 3.811e+0, -8.109e+0, 8.960e+0, -64.8
3.833e+3, 4.122e+0, -9.638e+0, 1.048e+1, -66.8
3.164e+3, 4.506e+0, -1.144e+1, 1.229e+1, -68.5
2.612e+3, 4.979e+0, -1.357e+1, 1.445e+1, -69.8
2.153e+3, 5.559e+0, -1.607e+1, 1.701e+1, -70.9
1.777e+3, 6.265e+0, -1.900e+1, 2.000e+1, -71.7
1.470e+3, 7.138e+0, -2.242e+1, 2.353e+1, -72.3
1.211e+3, 8.240e+0, -2.647e+1, 2.772e+1, -72.7
1.001e+3, 9.631e+0, -3.122e+1, 3.267e+1, -72.9
8.252e+2, 1.133e+1, -3.673e+1, 3.844e+1, -72.9
6.836e+2, 1.340e+1, -4.317e+1, 4.520e+1, -72.8
5.615e+2, 1.589e+1, -5.068e+1, 5.312e+1, -72.6
4.639e+2, 1.892e+1, -5.941e+1, 6.235e+1, -72.3
3.809e+2, 2.254e+1, -6.939e+1, 7.296e+1, -72.0
3.174e+2, 2.689e+1, -8.096e+1, 8.531e+1, -71.6
2.588e+2, 3.208e+1, -9.430e+1, 9.961e+1, -71.2
2.148e+2, 3.821e+1, -1.097e+2, 1.161e+2, -70.8
1.758e+2, 4.528e+1, -1.271e+2, 1.349e+2, -70.4
1.465e+2, 5.317e+1, -1.464e+2, 1.558e+2, -70.0
1.221e+2, 6.266e+1, -1.696e+2, 1.808e+2, -69.7
9.766e+1, 7.416e+1, -1.960e+2, 2.096e+2, -69.3
8.254e+1, 8.719e+1, -2.257e+2, 2.419e+2, -68.9
6.813e+1, 1.016e+2, -2.606e+2, 2.797e+2, -68.7
5.623e+1, 1.175e+2, -3.012e+2, 3.234e+2, -68.7
4.642e+1, 1.357e+2, -3.487e+2, 3.742e+2, -68.7
3.831e+1, 1.569e+2, -4.041e+2, 4.335e+2, -68.8
3.162e+1, 1.816e+2, -4.686e+2, 5.025e+2, -68.8
2.610e+1, 2.104e+2, -5.434e+2, 5.827e+2, -68.8
2.154e+1, 2.440e+2, -6.300e+2, 6.756e+2, -68.8
1.778e+1, 2.835e+2, -7.306e+2, 7.837e+2, -68.8
1.468e+1, 3.298e+2, -8.470e+2, 9.090e+2, -68.7
1.212e+1, 3.839e+2, -9.819e+2, 1.054e+3, -68.6
1.000e+1, 4.481e+2, -1.138e+3, 1.223e+3, -68.5
8.254e+0, 5.239e+2, -1.320e+3, 1.420e+3, -68.4
6.813e+0, 6.124e+2, -1.531e+3, 1.649e+3, -68.2
5.623e+0, 7.160e+2, -1.775e+3, 1.914e+3, -68.0
4.642e+0, 8.383e+2, -2.058e+3, 2.222e+3, -67.8
3.831e+0, 9.838e+2, -2.382e+3, 2.577e+3, -67.6
3.162e+0, 1.155e+3, -2.760e+3, 2.991e+3, -67.3
2.610e+0, 1.356e+3, -3.194e+3, 3.470e+3, -67.0
2.154e+0, 1.589e+3, -3.719e+3, 4.044e+3, -66.9
1.778e+0, 1.864e+3, -4.334e+3, 4.717e+3, -66.7
1.468e+0, 2.201e+3, -5.006e+3, 5.469e+3, -66.3
1.212e+0, 2.615e+3, -5.740e+3, 6.308e+3, -65.5
1.000e+0, 3.113e+3, -6.534e+3, 7.238e+3, -64.5
8.254e-1, 3.700e+3, -7.380e+3, 8.256e+3, -63.4
6.813e-1, 4.378e+3, -8.297e+3, 9.381e+3, -62.2
5.623e-1, 5.151e+3, -9.303e+3, 1.063e+4, -61.0
4.642e-1, 6.017e+3, -1.036e+4, 1.198e+4, -59.9
3.831e-1, 6.967e+3, -1.150e+4, 1.345e+4, -58.8
3.162e-1, 7.993e+3, -1.276e+4, 1.506e+4, -57.9
2.610e-1, 9.078e+3, -1.418e+4, 1.684e+4, -57.4
2.154e-1, 1.019e+4, -1.577e+4, 1.878e+4, -57.1
1.778e-1, 1.132e+4, -1.761e+4, 2.094e+4, -57.3
1.468e-1, 1.245e+4, -1.971e+4, 2.331e+4, -57.7
1.212e-1, 1.355e+4, -2.213e+4, 2.595e+4, -58.5
1.000e-1, 1.464e+4, -2.494e+4, 2.892e+4, -59.6

File: V1.0-qianduan-mainline/data/ao/2026.5.16__BO-R0.20-N1.10-746i-2/BO-R0.20-N1.10-746i-2_T-60.0_f0.1_1000000_V0.txt
May 16, 2026   20:59:19
A.C. Impedance
File: e:\chi_data\bo-r0.20-n1.10-746i-2_t-60.0_f0.1_1000000_v0.txt
Data Source:  Experiment
Instrument Model:  CHI660E
Header: 
Note: 

Init E (V) = 0
High Frequency (Hz) = 1e+6
Low Frequency (Hz) = 0.1
Imp SF
Amplitude (V) = 0.005
Quiet Time (sec) = 2
Cycles (.1-1Hz) = 1

Freq/Hz, Z'/ohm, Z"/ohm, Z/ohm, Phase/deg

8.252e+5, 1.134e+1, 1.095e+1, 1.576e+1, 44.0
6.816e+5, 1.079e+1, 8.766e+0, 1.390e+1, 39.1
5.625e+5, 1.020e+1, 7.195e+0, 1.249e+1, 35.2
4.639e+5, 1.005e+1, 5.798e+0, 1.160e+1, 30.0
3.828e+5, 9.948e+0, 4.747e+0, 1.102e+1, 25.5
3.164e+5, 9.927e+0, 3.821e+0, 1.064e+1, 21.1
2.607e+5, 9.874e+0, 3.059e+0, 1.034e+1, 17.2
2.158e+5, 9.828e+0, 2.368e+0, 1.011e+1, 13.5
1.777e+5, 9.811e+0, 1.721e+0, 9.961e+0, 10.0
1.465e+5, 9.814e+0, 1.148e+0, 9.881e+0, 6.7
1.211e+5, 9.806e+0, 6.733e-1, 9.829e+0, 3.9
9.961e+4, 9.820e+0, 2.343e-1, 9.823e+0, 1.4
8.252e+4, 9.852e+0, -1.820e-1, 9.854e+0, -1.1
6.812e+4, 9.910e+0, -6.030e-1, 9.928e+0, -3.5
5.625e+4, 9.981e+0, -1.047e+0, 1.004e+1, -6.0
4.644e+4, 1.007e+1, -1.535e+0, 1.018e+1, -8.7
3.833e+4, 1.018e+1, -2.046e+0, 1.038e+1, -11.4
3.164e+4, 1.031e+1, -2.587e+0, 1.063e+1, -14.1
2.612e+4, 1.046e+1, -3.185e+0, 1.094e+1, -16.9
2.153e+4, 1.065e+1, -3.859e+0, 1.132e+1, -19.9
1.777e+4, 1.085e+1, -4.631e+0, 1.180e+1, -23.1
1.470e+4, 1.110e+1, -5.506e+0, 1.239e+1, -26.4
1.211e+4, 1.139e+1, -6.513e+0, 1.312e+1, -29.8
1.001e+4, 1.171e+1, -7.687e+0, 1.401e+1, -33.3
8.252e+3, 1.209e+1, -9.051e+0, 1.510e+1, -36.8
6.812e+3, 1.252e+1, -1.064e+1, 1.643e+1, -40.3
5.625e+3, 1.301e+1, -1.249e+1, 1.803e+1, -43.8
4.643e+3, 1.357e+1, -1.464e+1, 1.996e+1, -47.2
3.833e+3, 1.420e+1, -1.717e+1, 2.228e+1, -50.4
3.164e+3, 1.495e+1, -2.013e+1, 2.507e+1, -53.4
2.612e+3, 1.582e+1, -2.363e+1, 2.843e+1, -56.2
2.153e+3, 1.683e+1, -2.777e+1, 3.248e+1, -58.8
1.777e+3, 1.798e+1, -3.268e+1, 3.730e+1, -61.2
1.470e+3, 1.928e+1, -3.850e+1, 4.306e+1, -63.4
1.211e+3, 2.078e+1, -4.538e+1, 4.991e+1, -65.4
1.001e+3, 2.258e+1, -5.350e+1, 5.807e+1, -67.1
8.252e+2, 2.472e+1, -6.307e+1, 6.774e+1, -68.6
6.836e+2, 2.723e+1, -7.452e+1, 7.934e+1, -69.9
5.615e+2, 3.021e+1, -8.820e+1, 9.323e+1, -71.1
4.639e+2, 3.378e+1, -1.045e+2, 1.098e+2, -72.1
3.809e+2, 3.804e+1, -1.235e+2, 1.292e+2, -72.9
3.174e+2, 4.324e+1, -1.461e+2, 1.524e+2, -73.5
2.588e+2, 4.960e+1, -1.727e+2, 1.797e+2, -74.0
2.148e+2, 5.754e+1, -2.045e+2, 2.124e+2, -74.3
1.758e+2, 6.733e+1, -2.418e+2, 2.510e+2, -74.4
1.465e+2, 7.900e+1, -2.842e+2, 2.950e+2, -74.5
1.221e+2, 9.453e+1, -3.363e+2, 3.493e+2, -74.3
9.766e+1, 1.147e+2, -3.962e+2, 4.125e+2, -73.9
8.254e+1, 1.390e+2, -4.634e+2, 4.838e+2, -73.3
6.813e+1, 1.682e+2, -5.425e+2, 5.679e+2, -72.8
5.623e+1, 2.034e+2, -6.344e+2, 6.662e+2, -72.2
4.642e+1, 2.467e+2, -7.413e+2, 7.813e+2, -71.6
3.831e+1, 3.004e+2, -8.647e+2, 9.154e+2, -70.8
3.162e+1, 3.663e+2, -1.006e+3, 1.070e+3, -70.0
2.610e+1, 4.465e+2, -1.165e+3, 1.247e+3, -69.0
2.154e+1, 5.444e+2, -1.345e+3, 1.451e+3, -68.0
1.778e+1, 6.630e+2, -1.547e+3, 1.683e+3, -66.8
1.468e+1, 8.045e+2, -1.771e+3, 1.946e+3, -65.6
1.212e+1, 9.743e+2, -2.019e+3, 2.242e+3, -64.2
1.000e+1, 1.176e+3, -2.291e+3, 2.575e+3, -62.8
8.254e+0, 1.411e+3, -2.589e+3, 2.949e+3, -61.4
6.813e+0, 1.679e+3, -2.915e+3, 3.364e+3, -60.1
5.623e+0, 1.987e+3, -3.272e+3, 3.828e+3, -58.7
4.642e+0, 2.339e+3, -3.663e+3, 4.346e+3, -57.4
3.831e+0, 2.737e+3, -4.076e+3, 4.910e+3, -56.1
3.162e+0, 3.188e+3, -4.522e+3, 5.533e+3, -54.8
2.610e+0, 3.691e+3, -4.998e+3, 6.213e+3, -53.6
2.154e+0, 4.248e+3, -5.546e+3, 6.986e+3, -52.5
1.778e+0, 4.852e+3, -6.156e+3, 7.838e+3, -51.8
1.468e+0, 5.484e+3, -6.775e+3, 8.716e+3, -51.0
1.212e+0, 6.130e+3, -7.417e+3, 9.623e+3, -50.4
1.000e+0, 6.779e+3, -8.109e+3, 1.057e+4, -50.1
8.254e-1, 7.412e+3, -8.851e+3, 1.154e+4, -50.1
6.813e-1, 8.010e+3, -9.681e+3, 1.257e+4, -50.4
5.623e-1, 8.579e+3, -1.068e+4, 1.370e+4, -51.2
4.642e-1, 9.114e+3, -1.190e+4, 1.499e+4, -52.5
3.831e-1, 9.641e+3, -1.338e+4, 1.649e+4, -54.2
3.162e-1, 1.020e+4, -1.518e+4, 1.829e+4, -56.1
2.610e-1, 1.080e+4, -1.740e+4, 2.048e+4, -58.2
2.154e-1, 1.145e+4, -2.002e+4, 2.307e+4, -60.2
1.778e-1, 1.217e+4, -2.304e+4, 2.605e+4, -62.2
1.468e-1, 1.298e+4, -2.663e+4, 2.963e+4, -64.0
1.212e-1, 1.395e+4, -3.095e+4, 3.395e+4, -65.7
1.000e-1, 1.512e+4, -3.604e+4, 3.908e+4, -67.2

File: V1.0-qianduan-mainline/data/ao/2026.5.16__BO-R0.20-N1.10-746i-2/BO-R0.20-N1.10-746i-2_T-66.0_f0.1_1000000_V0.txt
May 16, 2026   21:23:21
A.C. Impedance
File: e:\chi_data\bo-r0.20-n1.10-746i-2_t-66.0_f0.1_1000000_v0.txt
Data Source:  Experiment
Instrument Model:  CHI660E
Header: 
Note: 

Init E (V) = 0
High Frequency (Hz) = 1e+6
Low Frequency (Hz) = 0.1
Imp SF
Amplitude (V) = 0.005
Quiet Time (sec) = 2
Cycles (.1-1Hz) = 1

Freq/Hz, Z'/ohm, Z"/ohm, Z/ohm, Phase/deg

8.252e+5, 1.606e+1, 1.023e+1, 1.904e+1, 32.5
6.816e+5, 1.551e+1, 8.052e+0, 1.747e+1, 27.4
5.625e+5, 1.491e+1, 6.619e+0, 1.631e+1, 23.9
4.639e+5, 1.478e+1, 5.284e+0, 1.570e+1, 19.7
3.828e+5, 1.473e+1, 4.316e+0, 1.535e+1, 16.3
3.164e+5, 1.476e+1, 3.438e+0, 1.516e+1, 13.1
2.607e+5, 1.475e+1, 2.722e+0, 1.500e+1, 10.5
2.158e+5, 1.472e+1, 2.065e+0, 1.487e+1, 8.0
1.777e+5, 1.471e+1, 1.428e+0, 1.478e+1, 5.5
1.465e+5, 1.472e+1, 8.559e-1, 1.475e+1, 3.3
1.211e+5, 1.472e+1, 4.053e-1, 1.472e+1, 1.6
9.961e+4, 1.474e+1, -5.249e-3, 1.474e+1, -0.0
8.252e+4, 1.478e+1, -4.040e-1, 1.478e+1, -1.6
6.812e+4, 1.484e+1, -8.365e-1, 1.486e+1, -3.2
5.625e+4, 1.491e+1, -1.300e+0, 1.497e+1, -5.0
4.644e+4, 1.501e+1, -1.806e+0, 1.512e+1, -6.9
3.833e+4, 1.514e+1, -2.357e+0, 1.532e+1, -8.9
3.164e+4, 1.529e+1, -2.961e+0, 1.558e+1, -11.0
2.612e+4, 1.548e+1, -3.626e+0, 1.590e+1, -13.2
2.153e+4, 1.568e+1, -4.383e+0, 1.628e+1, -15.6
1.777e+4, 1.591e+1, -5.248e+0, 1.675e+1, -18.3
1.470e+4, 1.619e+1, -6.217e+0, 1.734e+1, -21.0
1.211e+4, 1.652e+1, -7.346e+0, 1.808e+1, -24.0
1.001e+4, 1.690e+1, -8.674e+0, 1.899e+1, -27.2
8.252e+3, 1.732e+1, -1.020e+1, 2.010e+1, -30.5
6.812e+3, 1.781e+1, -1.197e+1, 2.146e+1, -33.9
5.625e+3, 1.838e+1, -1.404e+1, 2.313e+1, -37.4
4.643e+3, 1.908e+1, -1.642e+1, 2.517e+1, -40.7
3.833e+3, 1.990e+1, -1.920e+1, 2.766e+1, -44.0
3.164e+3, 2.082e+1, -2.252e+1, 3.067e+1, -47.2
2.612e+3, 2.187e+1, -2.643e+1, 3.431e+1, -50.4
2.153e+3, 2.306e+1, -3.105e+1, 3.868e+1, -53.4
1.777e+3, 2.442e+1, -3.647e+1, 4.389e+1, -56.2
1.470e+3, 2.596e+1, -4.284e+1, 5.009e+1, -58.8
1.211e+3, 2.774e+1, -5.035e+1, 5.749e+1, -61.2
1.001e+3, 2.983e+1, -5.920e+1, 6.629e+1, -63.3
8.252e+2, 3.226e+1, -6.961e+1, 7.672e+1, -65.1
6.836e+2, 3.507e+1, -8.205e+1, 8.923e+1, -66.9
5.615e+2, 3.837e+1, -9.688e+1, 1.042e+2, -68.4
4.639e+2, 4.228e+1, -1.145e+2, 1.221e+2, -69.7
3.809e+2, 4.687e+1, -1.352e+2, 1.431e+2, -70.9
3.174e+2, 5.238e+1, -1.597e+2, 1.681e+2, -71.8
2.588e+2, 5.905e+1, -1.888e+2, 1.978e+2, -72.6
2.148e+2, 6.735e+1, -2.236e+2, 2.335e+2, -73.2
1.758e+2, 7.748e+1, -2.647e+2, 2.758e+2, -73.7
1.465e+2, 8.948e+1, -3.114e+2, 3.240e+2, -74.0
1.221e+2, 1.054e+2, -3.689e+2, 3.837e+2, -74.0
9.766e+1, 1.262e+2, -4.353e+2, 4.532e+2, -73.8
8.254e+1, 1.513e+2, -5.103e+2, 5.322e+2, -73.5
6.813e+1, 1.813e+2, -5.990e+2, 6.259e+2, -73.2
5.623e+1, 2.175e+2, -7.030e+2, 7.359e+2, -72.8
4.642e+1, 2.626e+2, -8.246e+2, 8.654e+2, -72.3
3.831e+1, 3.190e+2, -9.654e+2, 1.017e+3, -71.7
3.162e+1, 3.894e+2, -1.127e+3, 1.192e+3, -70.9
2.610e+1, 4.768e+2, -1.312e+3, 1.396e+3, -70.0
2.154e+1, 5.848e+2, -1.522e+3, 1.631e+3, -69.0
1.778e+1, 7.178e+2, -1.759e+3, 1.900e+3, -67.8
1.468e+1, 8.799e+2, -2.023e+3, 2.207e+3, -66.5
1.212e+1, 1.078e+3, -2.313e+3, 2.551e+3, -65.0
1.000e+1, 1.316e+3, -2.629e+3, 2.940e+3, -63.4
8.254e+0, 1.595e+3, -2.977e+3, 3.377e+3, -61.8
6.813e+0, 1.922e+3, -3.349e+3, 3.861e+3, -60.1
5.623e+0, 2.297e+3, -3.744e+3, 4.392e+3, -58.5
4.642e+0, 2.723e+3, -4.164e+3, 4.975e+3, -56.8
3.831e+0, 3.203e+3, -4.599e+3, 5.605e+3, -55.1
3.162e+0, 3.737e+3, -5.061e+3, 6.291e+3, -53.6
2.610e+0, 4.321e+3, -5.548e+3, 7.032e+3, -52.1
2.154e+0, 4.960e+3, -6.108e+3, 7.869e+3, -50.9
1.778e+0, 5.644e+3, -6.737e+3, 8.789e+3, -50.0
1.468e+0, 6.348e+3, -7.372e+3, 9.728e+3, -49.3
1.212e+0, 7.050e+3, -8.022e+3, 1.068e+4, -48.7
1.000e+0, 7.735e+3, -8.714e+3, 1.165e+4, -48.4
8.254e-1, 8.380e+3, -9.475e+3, 1.265e+4, -48.5
6.813e-1, 8.966e+3, -1.035e+4, 1.369e+4, -49.1
5.623e-1, 9.517e+3, -1.141e+4, 1.485e+4, -50.2
4.642e-1, 1.005e+4, -1.273e+4, 1.622e+4, -51.7
3.831e-1, 1.059e+4, -1.437e+4, 1.785e+4, -53.6
3.162e-1, 1.111e+4, -1.634e+4, 1.976e+4, -55.8
2.610e-1, 1.166e+4, -1.878e+4, 2.211e+4, -58.2
2.154e-1, 1.226e+4, -2.162e+4, 2.486e+4, -60.4
1.778e-1, 1.293e+4, -2.492e+4, 2.808e+4, -62.6
1.468e-1, 1.376e+4, -2.892e+4, 3.203e+4, -64.5
1.212e-1, 1.483e+4, -3.370e+4, 3.681e+4, -66.3
1.000e-1, 1.613e+4, -3.931e+4, 4.249e+4, -67.7

File: V1.0-qianduan-mainline/data/ao/2026.5.16__BO-R0.20-N1.10-746i-2/BO-R0.20-N1.10-746i-2_T3.0_f0.1_1000000_V0.txt
May 16, 2026   16:03:02
A.C. Impedance
File: e:\chi_data\bo-r0.20-n1.10-746i-2_t3.0_f0.1_1000000_v0.txt
Data Source:  Experiment
Instrument Model:  CHI660E
Header: 
Note: 

Init E (V) = 0
High Frequency (Hz) = 1e+6
Low Frequency (Hz) = 0.1
Imp SF
Amplitude (V) = 0.005
Quiet Time (sec) = 2
Cycles (.1-1Hz) = 1

Freq/Hz, Z'/ohm, Z"/ohm, Z/ohm, Phase/deg

8.252e+5, 3.963e+0, 1.194e+1, 1.258e+1, 71.6
6.816e+5, 3.411e+0, 9.691e+0, 1.027e+1, 70.6
5.625e+5, 2.887e+0, 8.012e+0, 8.516e+0, 70.2
4.639e+5, 2.655e+0, 6.539e+0, 7.058e+0, 67.9
3.828e+5, 2.495e+0, 5.405e+0, 5.953e+0, 65.2
3.164e+5, 2.404e+0, 4.431e+0, 5.041e+0, 61.5
2.607e+5, 2.312e+0, 3.631e+0, 4.305e+0, 57.5
2.158e+5, 2.246e+0, 2.931e+0, 3.693e+0, 52.5
1.777e+5, 2.202e+0, 2.326e+0, 3.203e+0, 46.6
1.465e+5, 2.177e+0, 1.798e+0, 2.824e+0, 39.6
1.211e+5, 2.156e+0, 1.350e+0, 2.544e+0, 32.1
9.961e+4, 2.137e+0, 8.469e-1, 2.299e+0, 21.6
8.252e+4, 2.125e+0, 3.399e-1, 2.152e+0, 9.1
6.812e+4, 2.130e+0, -4.599e-2, 2.131e+0, -1.2
5.625e+4, 2.147e+0, -3.435e-1, 2.174e+0, -9.1
4.644e+4, 2.177e+0, -5.915e-1, 2.256e+0, -15.2
3.833e+4, 2.216e+0, -8.404e-1, 2.370e+0, -20.8
3.164e+4, 2.272e+0, -1.078e+0, 2.515e+0, -25.4
2.612e+4, 2.342e+0, -1.340e+0, 2.698e+0, -29.8
2.153e+4, 2.415e+0, -1.674e+0, 2.939e+0, -34.7
1.777e+4, 2.491e+0, -2.079e+0, 3.244e+0, -39.9
1.470e+4, 2.574e+0, -2.559e+0, 3.629e+0, -44.8
1.211e+4, 2.670e+0, -3.114e+0, 4.102e+0, -49.4
1.001e+4, 2.783e+0, -3.759e+0, 4.677e+0, -53.5
8.252e+3, 2.920e+0, -4.512e+0, 5.374e+0, -57.1
6.812e+3, 3.086e+0, -5.393e+0, 6.213e+0, -60.2
5.625e+3, 3.291e+0, -6.430e+0, 7.224e+0, -62.9
4.643e+3, 3.543e+0, -7.655e+0, 8.435e+0, -65.2
3.833e+3, 3.851e+0, -9.097e+0, 9.878e+0, -67.1
3.164e+3, 4.231e+0, -1.079e+1, 1.159e+1, -68.6
2.612e+3, 4.701e+0, -1.278e+1, 1.362e+1, -69.8
2.153e+3, 5.271e+0, -1.513e+1, 1.603e+1, -70.8
1.777e+3, 5.967e+0, -1.787e+1, 1.884e+1, -71.5
1.470e+3, 6.825e+0, -2.106e+1, 2.214e+1, -72.0
1.211e+3, 7.898e+0, -2.481e+1, 2.604e+1, -72.3
1.001e+3, 9.256e+0, -2.920e+1, 3.063e+1, -72.4
8.252e+2, 1.091e+1, -3.429e+1, 3.599e+1, -72.3
6.836e+2, 1.291e+1, -4.023e+1, 4.226e+1, -72.2
5.615e+2, 1.531e+1, -4.714e+1, 4.956e+1, -72.0
4.639e+2, 1.820e+1, -5.515e+1, 5.808e+1, -71.7
3.809e+2, 2.162e+1, -6.427e+1, 6.781e+1, -71.4
3.174e+2, 2.570e+1, -7.481e+1, 7.910e+1, -71.0
2.588e+2, 3.051e+1, -8.696e+1, 9.216e+1, -70.7
2.148e+2, 3.612e+1, -1.010e+2, 1.072e+2, -70.3
1.758e+2, 4.256e+1, -1.169e+2, 1.244e+2, -70.0
1.465e+2, 4.967e+1, -1.346e+2, 1.434e+2, -69.7
1.221e+2, 5.822e+1, -1.559e+2, 1.664e+2, -69.5
9.766e+1, 6.856e+1, -1.803e+2, 1.929e+2, -69.2
8.254e+1, 8.026e+1, -2.077e+2, 2.227e+2, -68.9
6.813e+1, 9.324e+1, -2.400e+2, 2.575e+2, -68.8
5.623e+1, 1.077e+2, -2.778e+2, 2.979e+2, -68.8
4.642e+1, 1.241e+2, -3.220e+2, 3.451e+2, -68.9
3.831e+1, 1.432e+2, -3.735e+2, 4.001e+2, -69.0
3.162e+1, 1.656e+2, -4.335e+2, 4.640e+2, -69.1
2.610e+1, 1.917e+2, -5.031e+2, 5.384e+2, -69.1
2.154e+1, 2.223e+2, -5.839e+2, 6.247e+2, -69.2
1.778e+1, 2.582e+2, -6.776e+2, 7.251e+2, -69.1
1.468e+1, 3.003e+2, -7.864e+2, 8.418e+2, -69.1
1.212e+1, 3.491e+2, -9.126e+2, 9.771e+2, -69.1
1.000e+1, 4.067e+2, -1.059e+3, 1.134e+3, -69.0
8.254e+0, 4.742e+2, -1.229e+3, 1.318e+3, -68.9
6.813e+0, 5.528e+2, -1.428e+3, 1.531e+3, -68.8
5.623e+0, 6.442e+2, -1.658e+3, 1.778e+3, -68.8
4.642e+0, 7.522e+2, -1.925e+3, 2.066e+3, -68.7
3.831e+0, 8.801e+2, -2.232e+3, 2.399e+3, -68.5
3.162e+0, 1.029e+3, -2.593e+3, 2.790e+3, -68.3
2.610e+0, 1.204e+3, -3.013e+3, 3.245e+3, -68.2
2.154e+0, 1.403e+3, -3.527e+3, 3.796e+3, -68.3
1.778e+0, 1.639e+3, -4.137e+3, 4.450e+3, -68.4
1.468e+0, 1.935e+3, -4.807e+3, 5.182e+3, -68.1
1.212e+0, 2.299e+3, -5.558e+3, 6.014e+3, -67.5
1.000e+0, 2.754e+3, -6.377e+3, 6.946e+3, -66.6
8.254e-1, 3.313e+3, -7.261e+3, 7.981e+3, -65.5
6.813e-1, 3.976e+3, -8.214e+3, 9.125e+3, -64.2
5.623e-1, 4.753e+3, -9.233e+3, 1.038e+4, -62.8
4.642e-1, 5.649e+3, -1.036e+4, 1.180e+4, -61.4
3.831e-1, 6.666e+3, -1.159e+4, 1.337e+4, -60.1
3.162e-1, 7.794e+3, -1.288e+4, 1.505e+4, -58.8
2.610e-1, 8.980e+3, -1.420e+4, 1.680e+4, -57.7
2.154e-1, 1.019e+4, -1.563e+4, 1.866e+4, -56.9
1.778e-1, 1.145e+4, -1.730e+4, 2.075e+4, -56.5
1.468e-1, 1.269e+4, -1.920e+4, 2.301e+4, -56.5
1.212e-1, 1.392e+4, -2.139e+4, 2.552e+4, -56.9
1.000e-1, 1.516e+4, -2.393e+4, 2.833e+4, -57.6
