Repository: LJZ-sudo/acid-in-clay-close

# Closed-Loop EIS 分析子项目（2026 清理版）

本目录是 **EIS 自驱动闭环分析系统 + 论文图表/结果** 的主代码仓。  
旧版本代码和历史输出会逐步移动到 `archive_*` 目录，仅作参考。

---

## 1. 当前系统的四个核心目标

1. **方法可靠性**：  
   从 CHI 原始 EIS 数据自动完成 Rb 拟合、导电率计算和多段 Arrhenius 分析，证明自动结果物理合理，并优于传统低分辨率/两段拟合基线。

2. **自驱动相变检测与采样优化**：  
   在线分析 EIS 曲线和导电率变化，实时检测相变/机制转变区域，在 3 K 粗步长与 1 K 精细步长之间自动切换。

3. **AI 机理 + 新材料/下一步实验指导**：  
   基于 Phase 1/3 结果和材料知识库生成深度机理报告，提出机理假设、新配比/新材料预测，并给出可直接执行的后续实验建议。

4. **我们的系统 vs 商用大模型**：  
   对比“带闭环 + ML + 知识库的 Agent 报告”和“直接调用商用大模型”的机制分析质量，在机理深度、数据利用、实验可操作性等维度展示优势。

---

## 2. 运行入口（目前仍在使用）

### 2.1 Phase 3 全流程（基于 Phase 1 结果）

在 `V1.0-qianduan/close/` 目录下：

```bash
cd close
python phase3/run_all.py
```

`run_all.py` 顺序调用：

1. `step1_data_preparation.py`
2. `step2_train_models.py`
3. `step3_confinement_analysis.py`
4. `step4_ml_ai_validation.py`
5. `step_meyer_neldel.py`
6. `step6_cross_material.py`
7. `step5_final_report.py`

输出写入 `close/output/phase3_results/`，用于论文主结果和 AI 报告的定量输入。

> 说明：Phase 1（原始 EIS → Rb → Arrhenius 分段）在主项目中已完成，这里主要复用 `specific_conductance/` 中的实现。算法细节见 `paper/SI_table/SI_Note2_Arrhenius_segmentation.md`。

### 2.2 自驱动闭环 & 相变检测

**完整闭环处理（已有 CHI 数据）：**

```bash
cd close
python auto_control/run_closed_loop.py \
  --data-dir E:\chi_data \
  --config experiment_data/experiment_data.json \
  --thickness 0.01 \
  --area 1.0 \
  --min-points 5 \
  --output-dir experiment_data \
  --bundle-report
```

功能概览：

- 扫描 `E:\chi_data` 内 CHI 输出文件；
- 自动完成数据读取 → Rb 半圆拟合 → 导电率计算；
- 对成功点做 Arrhenius 分段分析；
- 生成 `report.json` + `report.md` + 可选 AI 报告打包产物。

**相变检测 + 自适应步长实验：**

- 主要逻辑在：
  - `auto_control/integrated_temp_chi_controller.py`
  - `auto_control/integrated_workflow.py`
  - `specific_conductance/data_processing.py`, `rb_fitting.py`, `conductivity.py`
- 相变检测和 Phase Jump Score 的细节见：
  - `paper/SI_table/SI_Note4_phase_transition_detection.md`

---

## 3. 目录结构总览

更细的分层见 `PROJECT_MAP.md`，这里只列关键部分。

```text
close/
├── auto_control/          # 闭环控制 & 相变检测 & 报告生成
├── config/                # 材料参数 & 分析超参数
├── data/                  # 原始 EIS 数据 & 材料 Excel
├── docs/                  # 项目综合说明 & 论文草稿 & SI 草稿
├── output/                # Phase1/2/3 结果 & 深度分析输出
├── paper/                 # SI Note、主表格、机理报告评分、写作指南
├── paper_figure/          # 论文图脚本 + 数据 + 配色/版本说明
├── phase1/                # Phase 1 pipeline 规划（部分逻辑从主项目迁移）
├── phase2/                # AI 机理 & 新材料/实验建议
├── phase3/                # ML + 限域效应 + 交叉验证 + 跨材料
├── phase3-v2.0/           # Phase3 v2.0 深度分析（如仍在用则视为核心）
├── specific_conductance/  # Rb 拟合、电导率计算、温控辅助
├── utils/                 # 文件/数学/绘图工具
└── archive_*/             # 旧代码/旧输出/旧文档（逐步迁移中）
```

---

# V1.0-qianduan-mainline/ — 主线代码根目录

> 全项目唯一代码之家（2026-07-05 结构收敛后）。运行时 I/O 全部在同级 `../experiments/`
> （raw/ data/ output/ runs/ results/ logs/ prospective/ live/），本目录不放数据与产物。
> 冻结基线：tag `prospective-release-20260705`；pytest 443 passed / 2 skipped；硬件审计 hits=31、autonomous_bypass=0。

## 目录索引（各目录均有自己的 README/结构文档）

| 目录 | 角色 | 文档 | 一句话状态 |
|---|---|---|---|
| `backend_api/` | FastAPI 统一后端（8000） | [README](backend_api/README.md) | 12 文件现役；唯一死代码是 pipeline router（410 占位） |
| `frontend/` | React 驾驶舱（5173） | [README](frontend/README.md) | 主线 6 页现役；7 个 dev 页由 ENABLE_DEV_ROUTES 门控 |
| `stage0_measurement/` | 测量执行 + EIS 分析 | [README](stage0_measurement/README.md) | 46 文件全现役；b_track_live_driver 为主力真机 CLI |
| `stage1_optimization/` | 优化闭环 + SciTX/E-Mem/PC-Skills/C³ | [README](stage1_optimization/README.md) | 91 文件无遗留；botorch MOBO 未接 CLI 开关 |
| `stage2_statistics/` | S8 回顾性统计 → stage3_seed | [README](stage2_statistics/README.md) | 全现役；stage3_seed.json 为受保护产物 |
| `stage3_mechanism/` | 机理推理流水线（S03–S14） | [README](stage3_mechanism/README.md) · [STRUCTURE](stage3_mechanism/STRUCTURE.md) | 唯一遗留：s09b（自标 LEGACY）；4 个冻结发表产物目录 |
| `analysis/` | 研究分析包（原 research/ 代码） | [README](analysis/README.md) | 83 文件无死码；p*/pH* 为里程碑一次性验证 |
| `code/` | 运行辅助层（批处理/离线联调） | [README](code/README.md) | live 后端仅调 process_ao_stage0；S8 批处理为历史一次性 |
| `configs/` | 冻结分析策略 YAML | [README](configs/README.md) | 6 个全现役；4 个 sha256 冻结 |
| `scripts/` | 治理审计 + 冻结报告 | [README](scripts/README.md) | 2 脚本现役；reports/ 为冻结产物 |
| `tests/` | 主线 pytest（36 文件） | [README](tests/README.md) | 含 2 个"文件哈希契约"盯守测试 |

## 全局纪律

1. **行为保持**：任何结构改动后必跑 `python -m pytest -q`（仓库根 443/2；仅主线 409/2）与 `python scripts\audit_hardware_write_paths.py`（hits=31 / bypass=0）。
2. **I/O 出界**：新代码一律读写 `../experiments/`，锚定方式为向上找 `V1.0-qianduan-mainline` 再取 `parent / "experiments"`。唯一保留的例外是 `stage1_optimization/output/`（campaign 配置写死的运行时目录，见其 README §3）。
3. **冻结产物只读**：stage2 exports、stage3 outputs/verification、scripts/reports、campaign_memory 历史库、analysis 的 legacy_freeze_manifest —— 改动即视为篡改证据。
4. **先冻结再跑**：策略/阈值改动先 commit+push 盖时间戳，再跑重算（configs/README.md 铁律）。

## 快速启动

```powershell
cd V1.0-qianduan-mainline
python -m uvicorn backend_api.main:app --host 127.0.0.1 --port 8000   # 后端
cd frontend; npm run dev                                               # 前端（5173）
python -m pytest -q                                                    # 全量测试
```

File: V1.0-qianduan-mainline/data/ao/2026.5.17__BO-R0.50-N0.90-23yp-2/BO-R0.50-N0.90-23yp-2_T-11.0_f0.1_1000000_V0.txt
May 17, 2026   13:18:09
A.C. Impedance
File: e:\chi_data\bo-r0.50-n0.90-23yp-2_t-11.0_f0.1_1000000_v0.txt
Data Source:  Experiment
Instrument Model:  CHI660E
Header: 
Note: 

Init E (V) = 0
High Frequency (Hz) = 1e+6
Low Frequency (Hz) = 0.1
Imp SF
Amplitude (V) = 0.005
Quiet Time (sec) = 2
Cycles (.1-1Hz) = 1

Freq/Hz, Z'/ohm, Z"/ohm, Z/ohm, Phase/deg

8.252e+5, 4.767e+0, 1.179e+1, 1.272e+1, 68.0
6.816e+5, 4.223e+0, 9.546e+0, 1.044e+1, 66.1
5.625e+5, 3.732e+0, 7.929e+0, 8.763e+0, 64.8
4.639e+5, 3.495e+0, 6.454e+0, 7.340e+0, 61.6
3.828e+5, 3.337e+0, 5.328e+0, 6.286e+0, 57.9
3.164e+5, 3.253e+0, 4.344e+0, 5.428e+0, 53.2
2.607e+5, 3.177e+0, 3.545e+0, 4.760e+0, 48.1
2.158e+5, 3.126e+0, 2.845e+0, 4.227e+0, 42.3
1.777e+5, 3.098e+0, 2.240e+0, 3.823e+0, 35.9
1.465e+5, 3.089e+0, 1.717e+0, 3.534e+0, 29.1
1.211e+5, 3.084e+0, 1.275e+0, 3.337e+0, 22.5
9.961e+4, 3.096e+0, 8.849e-1, 3.220e+0, 15.9
8.252e+4, 3.128e+0, 5.387e-1, 3.174e+0, 9.8
6.812e+4, 3.179e+0, 2.219e-1, 3.187e+0, 4.0
5.625e+4, 3.243e+0, -7.217e-2, 3.243e+0, -1.3
4.644e+4, 3.325e+0, -3.549e-1, 3.344e+0, -6.1
3.833e+4, 3.429e+0, -6.236e-1, 3.485e+0, -10.3
3.164e+4, 3.555e+0, -8.800e-1, 3.663e+0, -13.9
2.612e+4, 3.708e+0, -1.130e+0, 3.876e+0, -16.9
2.153e+4, 3.885e+0, -1.373e+0, 4.121e+0, -19.5
1.777e+4, 4.087e+0, -1.608e+0, 4.392e+0, -21.5
1.470e+4, 4.310e+0, -1.835e+0, 4.685e+0, -23.1
1.211e+4, 4.550e+0, -2.055e+0, 4.992e+0, -24.3
1.001e+4, 4.801e+0, -2.271e+0, 5.311e+0, -25.3
8.252e+3, 5.060e+0, -2.487e+0, 5.638e+0, -26.2
6.812e+3, 5.320e+0, -2.706e+0, 5.969e+0, -27.0
5.625e+3, 5.577e+0, -2.939e+0, 6.304e+0, -27.8
4.643e+3, 5.823e+0, -3.202e+0, 6.645e+0, -28.8
3.833e+3, 6.060e+0, -3.510e+0, 7.003e+0, -30.1
3.164e+3, 6.286e+0, -3.881e+0, 7.388e+0, -31.7
2.612e+3, 6.505e+0, -4.336e+0, 7.818e+0, -33.7
2.153e+3, 6.722e+0, -4.896e+0, 8.316e+0, -36.1
1.777e+3, 6.943e+0, -5.578e+0, 8.906e+0, -38.8
1.470e+3, 7.176e+0, -6.410e+0, 9.622e+0, -41.8
1.211e+3, 7.429e+0, -7.418e+0, 1.050e+1, -45.0
1.001e+3, 7.711e+0, -8.628e+0, 1.157e+1, -48.2
8.252e+2, 8.032e+0, -1.007e+1, 1.288e+1, -51.4
6.836e+2, 8.405e+0, -1.180e+1, 1.449e+1, -54.5
5.615e+2, 8.838e+0, -1.387e+1, 1.645e+1, -57.5
4.639e+2, 9.345e+0, -1.633e+1, 1.882e+1, -60.2
3.809e+2, 9.951e+0, -1.924e+1, 2.166e+1, -62.7
3.174e+2, 1.067e+1, -2.273e+1, 2.511e+1, -64.8
2.588e+2, 1.150e+1, -2.688e+1, 2.923e+1, -66.8
2.148e+2, 1.245e+1, -3.181e+1, 3.416e+1, -68.6
1.758e+2, 1.353e+1, -3.761e+1, 3.997e+1, -70.2
1.465e+2, 1.473e+1, -4.425e+1, 4.664e+1, -71.6
1.221e+2, 1.619e+1, -5.250e+1, 5.494e+1, -72.9
9.766e+1, 1.805e+1, -6.218e+1, 6.475e+1, -73.8
8.254e+1, 2.018e+1, -7.332e+1, 7.604e+1, -74.6
6.813e+1, 2.255e+1, -8.678e+1, 8.966e+1, -75.4
5.623e+1, 2.517e+1, -1.028e+2, 1.059e+2, -76.2
4.642e+1, 2.818e+1, -1.220e+2, 1.252e+2, -77.0
3.831e+1, 3.176e+1, -1.450e+2, 1.485e+2, -77.6
3.162e+1, 3.599e+1, -1.726e+2, 1.763e+2, -78.2
2.610e+1, 4.104e+1, -2.053e+2, 2.094e+2, -78.7
2.154e+1, 4.702e+1, -2.443e+2, 2.488e+2, -79.1
1.778e+1, 5.415e+1, -2.906e+2, 2.956e+2, -79.4
1.468e+1, 6.273e+1, -3.458e+2, 3.515e+2, -79.7
1.212e+1, 7.298e+1, -4.114e+2, 4.178e+2, -79.9
1.000e+1, 8.573e+1, -4.894e+2, 4.969e+2, -80.1
8.254e+0, 1.012e+2, -5.825e+2, 5.912e+2, -80.1
6.813e+0, 1.195e+2, -6.933e+2, 7.035e+2, -80.2
5.623e+0, 1.412e+2, -8.251e+2, 8.371e+2, -80.3
4.642e+0, 1.672e+2, -9.821e+2, 9.963e+2, -80.3
3.831e+0, 1.989e+2, -1.168e+3, 1.185e+3, -80.3
3.162e+0, 2.369e+2, -1.391e+3, 1.411e+3, -80.3
2.610e+0, 2.836e+2, -1.658e+3, 1.682e+3, -80.3
2.154e+0, 3.359e+2, -1.977e+3, 2.005e+3, -80.4
1.778e+0, 3.963e+2, -2.355e+3, 2.388e+3, -80.4
1.468e+0, 4.752e+2, -2.797e+3, 2.837e+3, -80.4
1.212e+0, 5.784e+2, -3.317e+3, 3.367e+3, -80.1
1.000e+0, 7.111e+2, -3.926e+3, 3.990e+3, -79.7
8.254e-1, 8.748e+2, -4.638e+3, 4.720e+3, -79.3
6.813e-1, 1.073e+3, -5.470e+3, 5.575e+3, -78.9
5.623e-1, 1.313e+3, -6.448e+3, 6.580e+3, -78.5
4.642e-1, 1.606e+3, -7.594e+3, 7.762e+3, -78.1
3.831e-1, 1.965e+3, -8.931e+3, 9.145e+3, -77.6
3.162e-1, 2.407e+3, -1.049e+4, 1.076e+4, -77.1
2.610e-1, 2.944e+3, -1.229e+4, 1.264e+4, -76.5
2.154e-1, 3.585e+3, -1.438e+4, 1.482e+4, -76.0
1.778e-1, 4.335e+3, -1.677e+4, 1.732e+4, -75.5
1.468e-1, 5.222e+3, -1.954e+4, 2.022e+4, -75.0
1.212e-1, 6.266e+3, -2.273e+4, 2.358e+4, -74.6
1.000e-1, 7.462e+3, -2.632e+4, 2.736e+4, -74.2

File: V1.0-qianduan-mainline/data/ao/2026.5.17__BO-R0.50-N0.90-23yp-2/BO-R0.50-N0.90-23yp-2_T-14.0_f0.1_1000000_V0.txt
May 17, 2026   13:31:05
A.C. Impedance
File: e:\chi_data\bo-r0.50-n0.90-23yp-2_t-14.0_f0.1_1000000_v0.txt
Data Source:  Experiment
Instrument Model:  CHI660E
Header: 
Note: 

Init E (V) = 0
High Frequency (Hz) = 1e+6
Low Frequency (Hz) = 0.1
Imp SF
Amplitude (V) = 0.005
Quiet Time (sec) = 2
Cycles (.1-1Hz) = 1

Freq/Hz, Z'/ohm, Z"/ohm, Z/ohm, Phase/deg

8.252e+5, 5.025e+0, 1.175e+1, 1.278e+1, 66.8
6.816e+5, 4.551e+0, 9.555e+0, 1.058e+1, 64.5
5.625e+5, 4.002e+0, 7.886e+0, 8.843e+0, 63.1
4.639e+5, 3.779e+0, 6.421e+0, 7.451e+0, 59.5
3.828e+5, 3.604e+0, 5.291e+0, 6.402e+0, 55.7
3.164e+5, 3.527e+0, 4.317e+0, 5.575e+0, 50.8
2.607e+5, 3.450e+0, 3.517e+0, 4.926e+0, 45.6
2.158e+5, 3.396e+0, 2.819e+0, 4.413e+0, 39.7
1.777e+5, 3.362e+0, 2.209e+0, 4.023e+0, 33.3
1.465e+5, 3.353e+0, 1.681e+0, 3.751e+0, 26.6
1.211e+5, 3.354e+0, 1.240e+0, 3.575e+0, 20.3
9.961e+4, 3.373e+0, 8.520e-1, 3.478e+0, 14.2
8.252e+4, 3.408e+0, 5.079e-1, 3.445e+0, 8.5
6.812e+4, 3.461e+0, 1.922e-1, 3.467e+0, 3.2
5.625e+4, 3.531e+0, -1.055e-1, 3.532e+0, -1.7
4.644e+4, 3.620e+0, -3.917e-1, 3.642e+0, -6.2
3.833e+4, 3.732e+0, -6.642e-1, 3.791e+0, -10.1
3.164e+4, 3.866e+0, -9.230e-1, 3.974e+0, -13.4
2.612e+4, 4.022e+0, -1.172e+0, 4.189e+0, -16.3
2.153e+4, 4.200e+0, -1.414e+0, 4.432e+0, -18.6
1.777e+4, 4.404e+0, -1.642e+0, 4.700e+0, -20.5
1.470e+4, 4.629e+0, -1.861e+0, 4.989e+0, -21.9
1.211e+4, 4.869e+0, -2.075e+0, 5.293e+0, -23.1
1.001e+4, 5.121e+0, -2.288e+0, 5.609e+0, -24.1
8.252e+3, 5.380e+0, -2.500e+0, 5.933e+0, -24.9
6.812e+3, 5.639e+0, -2.718e+0, 6.260e+0, -25.7
5.625e+3, 5.891e+0, -2.955e+0, 6.590e+0, -26.6
4.643e+3, 6.134e+0, -3.224e+0, 6.929e+0, -27.7
3.833e+3, 6.366e+0, -3.540e+0, 7.284e+0, -29.1
3.164e+3, 6.590e+0, -3.921e+0, 7.668e+0, -30.8
2.612e+3, 6.808e+0, -4.386e+0, 8.098e+0, -32.8
2.153e+3, 7.026e+0, -4.957e+0, 8.599e+0, -35.2
1.777e+3, 7.249e+0, -5.657e+0, 9.195e+0, -38.0
1.470e+3, 7.484e+0, -6.510e+0, 9.919e+0, -41.0
1.211e+3, 7.738e+0, -7.541e+0, 1.080e+1, -44.3
1.001e+3, 8.023e+0, -8.778e+0, 1.189e+1, -47.6
8.252e+2, 8.346e+0, -1.025e+1, 1.322e+1, -50.8
6.836e+2, 8.723e+0, -1.201e+1, 1.485e+1, -54.0
5.615e+2, 9.169e+0, -1.413e+1, 1.685e+1, -57.0
4.639e+2, 9.697e+0, -1.665e+1, 1.927e+1, -59.8
3.809e+2, 1.032e+1, -1.963e+1, 2.217e+1, -62.3
3.174e+2, 1.106e+1, -2.318e+1, 2.568e+1, -64.5
2.588e+2, 1.191e+1, -2.741e+1, 2.988e+1, -66.5
2.148e+2, 1.289e+1, -3.243e+1, 3.490e+1, -68.3
1.758e+2, 1.401e+1, -3.832e+1, 4.080e+1, -69.9
1.465e+2, 1.525e+1, -4.508e+1, 4.759e+1, -71.3
1.221e+2, 1.675e+1, -5.348e+1, 5.604e+1, -72.6
9.766e+1, 1.864e+1, -6.332e+1, 6.601e+1, -73.6
8.254e+1, 2.082e+1, -7.463e+1, 7.748e+1, -74.4
6.813e+1, 2.324e+1, -8.829e+1, 9.130e+1, -75.3
5.623e+1, 2.591e+1, -1.046e+2, 1.077e+2, -76.1
4.642e+1, 2.899e+1, -1.242e+2, 1.275e+2, -76.9
3.831e+1, 3.263e+1, -1.476e+2, 1.512e+2, -77.5
3.162e+1, 3.693e+1, -1.756e+2, 1.795e+2, -78.1
2.610e+1, 4.199e+1, -2.089e+2, 2.131e+2, -78.6
2.154e+1, 4.799e+1, -2.485e+2, 2.531e+2, -79.1
1.778e+1, 5.509e+1, -2.956e+2, 3.007e+2, -79.4
1.468e+1, 6.362e+1, -3.516e+2, 3.573e+2, -79.7
1.212e+1, 7.399e+1, -4.183e+2, 4.248e+2, -80.0
1.000e+1, 8.673e+1, -4.979e+2, 5.054e+2, -80.1
8.254e+0, 1.021e+2, -5.928e+2, 6.015e+2, -80.2
6.813e+0, 1.203e+2, -7.058e+2, 7.160e+2, -80.3
5.623e+0, 1.420e+2, -8.404e+2, 8.523e+2, -80.4
4.642e+0, 1.679e+2, -1.001e+3, 1.015e+3, -80.5
3.831e+0, 1.996e+2, -1.191e+3, 1.208e+3, -80.5
3.162e+0, 2.378e+2, -1.419e+3, 1.438e+3, -80.5
2.610e+0, 2.846e+2, -1.691e+3, 1.715e+3, -80.4
2.154e+0, 3.368e+2, -2.017e+3, 2.045e+3, -80.5
1.778e+0, 3.977e+2, -2.404e+3, 2.436e+3, -80.6
1.468e+0, 4.767e+2, -2.857e+3, 2.896e+3, -80.5
1.212e+0, 5.791e+2, -3.388e+3, 3.438e+3, -80.3
1.000e+0, 7.121e+2, -4.013e+3, 4.075e+3, -79.9
8.254e-1, 8.775e+2, -4.741e+3, 4.822e+3, -79.5
6.813e-1, 1.077e+3, -5.592e+3, 5.695e+3, -79.1
5.623e-1, 1.317e+3, -6.591e+3, 6.722e+3, -78.7
4.642e-1, 1.607e+3, -7.768e+3, 7.933e+3, -78.3
3.831e-1, 1.964e+3, -9.147e+3, 9.356e+3, -77.9
3.162e-1, 2.404e+3, -1.076e+4, 1.102e+4, -77.4
2.610e-1, 2.940e+3, -1.263e+4, 1.296e+4, -76.9
2.154e-1, 3.591e+3, -1.479e+4, 1.522e+4, -76.4
1.778e-1, 4.358e+3, -1.726e+4, 1.780e+4, -75.8
1.468e-1, 5.277e+3, -2.013e+4, 2.081e+4, -75.3
1.212e-1, 6.371e+3, -2.345e+4, 2.430e+4, -74.8
1.000e-1, 7.637e+3, -2.718e+4, 2.823e+4, -74.3

File: V1.0-qianduan-mainline/data/ao/2026.5.17__BO-R0.50-N0.90-23yp-2/BO-R0.50-N0.90-23yp-2_T-5.0_f0.1_1000000_V0.txt
May 17, 2026   12:43:12
A.C. Impedance
File: e:\chi_data\bo-r0.50-n0.90-23yp-2_t-5.0_f0.1_1000000_v0.txt
Data Source:  Experiment
Instrument Model:  CHI660E
Header: 
Note: 

Init E (V) = 0
High Frequency (Hz) = 1e+6
Low Frequency (Hz) = 0.1
Imp SF
Amplitude (V) = 0.005
Quiet Time (sec) = 2
Cycles (.1-1Hz) = 1

Freq/Hz, Z'/ohm, Z"/ohm, Z/ohm, Phase/deg

8.252e+5, 4.403e+0, 1.184e+1, 1.263e+1, 69.6
6.816e+5, 3.819e+0, 9.634e+0, 1.036e+1, 68.4
5.625e+5, 3.315e+0, 7.990e+0, 8.650e+0, 67.5
4.639e+5, 3.079e+0, 6.527e+0, 7.217e+0, 64.7
3.828e+5, 2.920e+0, 5.402e+0, 6.141e+0, 61.6
3.164e+5, 2.826e+0, 4.432e+0, 5.256e+0, 57.5
2.607e+5, 2.744e+0, 3.634e+0, 4.554e+0, 52.9
2.158e+5, 2.683e+0, 2.940e+0, 3.981e+0, 47.6
1.777e+5, 2.644e+0, 2.340e+0, 3.530e+0, 41.5
1.465e+5, 2.622e+0, 1.822e+0, 3.193e+0, 34.8
1.211e+5, 2.605e+0, 1.388e+0, 2.952e+0, 28.1
9.961e+4, 2.606e+0, 1.011e+0, 2.795e+0, 21.2
8.252e+4, 2.621e+0, 6.789e-1, 2.707e+0, 14.5
6.812e+4, 2.652e+0, 3.736e-1, 2.678e+0, 8.0
5.625e+4, 2.693e+0, 8.781e-2, 2.694e+0, 1.9
4.644e+4, 2.748e+0, -1.856e-1, 2.754e+0, -3.9
3.833e+4, 2.821e+0, -4.484e-1, 2.856e+0, -9.0
3.164e+4, 2.912e+0, -7.044e-1, 2.996e+0, -13.6
2.612e+4, 3.023e+0, -9.612e-1, 3.172e+0, -17.6
2.153e+4, 3.159e+0, -1.220e+0, 3.387e+0, -21.1
1.777e+4, 3.326e+0, -1.478e+0, 3.640e+0, -24.0
1.470e+4, 3.521e+0, -1.740e+0, 3.927e+0, -26.3
1.211e+4, 3.745e+0, -2.005e+0, 4.248e+0, -28.2
1.001e+4, 3.994e+0, -2.269e+0, 4.594e+0, -29.6
8.252e+3, 4.265e+0, -2.526e+0, 4.957e+0, -30.6
6.812e+3, 4.549e+0, -2.781e+0, 5.332e+0, -31.4
5.625e+3, 4.840e+0, -3.039e+0, 5.715e+0, -32.1
4.643e+3, 5.129e+0, -3.314e+0, 6.106e+0, -32.9
3.833e+3, 5.409e+0, -3.621e+0, 6.509e+0, -33.8
3.164e+3, 5.678e+0, -3.977e+0, 6.932e+0, -35.0
2.612e+3, 5.934e+0, -4.402e+0, 7.389e+0, -36.6
2.153e+3, 6.183e+0, -4.921e+0, 7.902e+0, -38.5
1.777e+3, 6.430e+0, -5.557e+0, 8.498e+0, -40.8
1.470e+3, 6.682e+0, -6.336e+0, 9.208e+0, -43.5
1.211e+3, 6.946e+0, -7.286e+0, 1.007e+1, -46.4
1.001e+3, 7.234e+0, -8.431e+0, 1.111e+1, -49.4
8.252e+2, 7.556e+0, -9.801e+0, 1.238e+1, -52.4
6.836e+2, 7.924e+0, -1.145e+1, 1.392e+1, -55.3
5.615e+2, 8.347e+0, -1.342e+1, 1.581e+1, -58.1
4.639e+2, 8.837e+0, -1.579e+1, 1.809e+1, -60.8
3.809e+2, 9.414e+0, -1.857e+1, 2.082e+1, -63.1
3.174e+2, 1.010e+1, -2.192e+1, 2.413e+1, -65.3
2.588e+2, 1.089e+1, -2.591e+1, 2.810e+1, -67.2
2.148e+2, 1.180e+1, -3.066e+1, 3.286e+1, -69.0
1.758e+2, 1.283e+1, -3.626e+1, 3.846e+1, -70.5
1.465e+2, 1.398e+1, -4.269e+1, 4.491e+1, -71.9
1.221e+2, 1.538e+1, -5.069e+1, 5.297e+1, -73.1
9.766e+1, 1.717e+1, -6.007e+1, 6.247e+1, -74.0
8.254e+1, 1.928e+1, -7.083e+1, 7.341e+1, -74.8
6.813e+1, 2.165e+1, -8.383e+1, 8.658e+1, -75.5
5.623e+1, 2.429e+1, -9.934e+1, 1.023e+2, -76.3
4.642e+1, 2.737e+1, -1.178e+2, 1.210e+2, -76.9
3.831e+1, 3.108e+1, -1.400e+2, 1.434e+2, -77.5
3.162e+1, 3.548e+1, -1.666e+2, 1.703e+2, -78.0
2.610e+1, 4.071e+1, -1.980e+2, 2.022e+2, -78.4
2.154e+1, 4.695e+1, -2.353e+2, 2.400e+2, -78.7
1.778e+1, 5.443e+1, -2.795e+2, 2.848e+2, -79.0
1.468e+1, 6.350e+1, -3.321e+2, 3.381e+2, -79.2
1.212e+1, 7.437e+1, -3.946e+2, 4.015e+2, -79.3
1.000e+1, 8.794e+1, -4.687e+2, 4.769e+2, -79.4
8.254e+0, 1.046e+2, -5.569e+2, 5.667e+2, -79.4
6.813e+0, 1.243e+2, -6.617e+2, 6.733e+2, -79.4
5.623e+0, 1.479e+2, -7.858e+2, 7.996e+2, -79.3
4.642e+0, 1.761e+2, -9.333e+2, 9.497e+2, -79.3
3.831e+0, 2.106e+2, -1.108e+3, 1.127e+3, -79.2
3.162e+0, 2.523e+2, -1.315e+3, 1.339e+3, -79.1
2.610e+0, 3.032e+2, -1.562e+3, 1.591e+3, -79.0
2.154e+0, 3.596e+2, -1.859e+3, 1.893e+3, -79.0
1.778e+0, 4.253e+2, -2.209e+3, 2.249e+3, -79.1
1.468e+0, 5.107e+2, -2.614e+3, 2.664e+3, -78.9
1.212e+0, 6.208e+2, -3.086e+3, 3.148e+3, -78.6
1.000e+0, 7.599e+2, -3.637e+3, 3.715e+3, -78.2
8.254e-1, 9.273e+2, -4.274e+3, 4.373e+3, -77.8
6.813e-1, 1.125e+3, -5.009e+3, 5.134e+3, -77.3
5.623e-1, 1.356e+3, -5.866e+3, 6.020e+3, -77.0
4.642e-1, 1.625e+3, -6.865e+3, 7.055e+3, -76.7
3.831e-1, 1.939e+3, -8.035e+3, 8.266e+3, -76.4
3.162e-1, 2.305e+3, -9.404e+3, 9.682e+3, -76.2
2.610e-1, 2.733e+3, -1.100e+4, 1.134e+4, -76.0
2.154e-1, 3.232e+3, -1.286e+4, 1.326e+4, -75.9
1.778e-1, 3.797e+3, -1.502e+4, 1.549e+4, -75.8
1.468e-1, 4.420e+3, -1.749e+4, 1.804e+4, -75.8
1.212e-1, 5.167e+3, -2.046e+4, 2.110e+4, -75.8
1.000e-1, 6.067e+3, -2.399e+4, 2.475e+4, -75.8

File: V1.0-qianduan-mainline/data/ao/2026.5.17__BO-R0.50-N0.90-23yp-2/BO-R0.50-N0.90-23yp-2_T-53.0_f0.1_1000000_V0.txt
May 17, 2026   16:29:33
A.C. Impedance
File: e:\chi_data\bo-r0.50-n0.90-23yp-2_t-53.0_f0.1_1000000_v0.txt
Data Source:  Experiment
Instrument Model:  CHI660E
Header: 
Note: 

Init E (V) = 0
High Frequency (Hz) = 1e+6
Low Frequency (Hz) = 0.1
Imp SF
Amplitude (V) = 0.005
Quiet Time (sec) = 2
Cycles (.1-1Hz) = 1

Freq/Hz, Z'/ohm, Z"/ohm, Z/ohm, Phase/deg

8.252e+5, 3.131e+1, 9.454e+0, 3.271e+1, 16.8
6.816e+5, 3.106e+1, 7.226e+0, 3.189e+1, 13.1
5.625e+5, 3.073e+1, 5.951e+0, 3.130e+1, 11.0
4.639e+5, 3.082e+1, 4.635e+0, 3.116e+1, 8.6
3.828e+5, 3.092e+1, 3.788e+0, 3.115e+1, 7.0
3.164e+5, 3.107e+1, 3.006e+0, 3.121e+1, 5.5
2.607e+5, 3.116e+1, 2.419e+0, 3.126e+1, 4.4
2.158e+5, 3.122e+1, 1.870e+0, 3.128e+1, 3.4
1.777e+5, 3.129e+1, 1.319e+0, 3.132e+1, 2.4
1.465e+5, 3.136e+1, 8.564e-1, 3.137e+1, 1.6
1.211e+5, 3.143e+1, 1.777e+0, 3.148e+1, 3.2
9.961e+4, 3.153e+1, 3.313e+0, 3.170e+1, 6.0
8.252e+4, 3.162e+1, 3.849e+0, 3.185e+1, 6.9
6.812e+4, 3.172e+1, 3.550e+0, 3.192e+1, 6.4
5.625e+4, 3.182e+1, 2.703e+0, 3.193e+1, 4.9
4.644e+4, 3.193e+1, 1.802e+0, 3.198e+1, 3.2
3.833e+4, 3.207e+1, 1.029e+0, 3.209e+1, 1.8
3.164e+4, 3.222e+1, 4.450e-1, 3.223e+1, 0.8
2.612e+4, 3.237e+1, -9.690e-3, 3.237e+1, -0.0
2.153e+4, 3.253e+1, -3.864e-1, 3.254e+1, -0.7
1.777e+4, 3.271e+1, -7.456e-1, 3.272e+1, -1.3
1.470e+4, 3.289e+1, -1.115e+0, 3.291e+1, -1.9
1.211e+4, 3.307e+1, -1.488e+0, 3.311e+1, -2.6
1.001e+4, 3.325e+1, -1.856e+0, 3.330e+1, -3.2
8.252e+3, 3.342e+1, -2.247e+0, 3.350e+1, -3.8
6.812e+3, 3.361e+1, -2.682e+0, 3.371e+1, -4.6
5.625e+3, 3.381e+1, -3.177e+0, 3.396e+1, -5.4
4.643e+3, 3.402e+1, -3.745e+0, 3.423e+1, -6.3
3.833e+3, 3.425e+1, -4.401e+0, 3.453e+1, -7.3
3.164e+3, 3.451e+1, -5.164e+0, 3.489e+1, -8.5
2.612e+3, 3.479e+1, -6.054e+0, 3.531e+1, -9.9
2.153e+3, 3.509e+1, -7.096e+0, 3.580e+1, -11.4
1.777e+3, 3.544e+1, -8.307e+0, 3.640e+1, -13.2
1.470e+3, 3.583e+1, -9.733e+0, 3.713e+1, -15.2
1.211e+3, 3.629e+1, -1.142e+1, 3.804e+1, -17.5
1.001e+3, 3.681e+1, -1.337e+1, 3.916e+1, -20.0
8.252e+2, 3.740e+1, -1.565e+1, 4.055e+1, -22.7
6.836e+2, 3.808e+1, -1.839e+1, 4.229e+1, -25.8
5.615e+2, 3.887e+1, -2.167e+1, 4.450e+1, -29.1
4.639e+2, 3.976e+1, -2.558e+1, 4.728e+1, -32.8
3.809e+2, 4.079e+1, -3.015e+1, 5.072e+1, -36.5
3.174e+2, 4.197e+1, -3.558e+1, 5.502e+1, -40.3
2.588e+2, 4.335e+1, -4.204e+1, 6.038e+1, -44.1
2.148e+2, 4.498e+1, -4.972e+1, 6.705e+1, -47.9
1.758e+2, 4.689e+1, -5.879e+1, 7.520e+1, -51.4
1.465e+2, 4.907e+1, -6.918e+1, 8.482e+1, -54.7
1.221e+2, 5.175e+1, -8.203e+1, 9.699e+1, -57.8
9.766e+1, 5.520e+1, -9.695e+1, 1.116e+2, -60.3
8.254e+1, 5.938e+1, -1.140e+2, 1.286e+2, -62.5
6.813e+1, 6.420e+1, -1.345e+2, 1.491e+2, -64.5
5.623e+1, 6.961e+1, -1.589e+2, 1.735e+2, -66.3
4.642e+1, 7.587e+1, -1.877e+2, 2.024e+2, -68.0
3.831e+1, 8.322e+1, -2.217e+2, 2.368e+2, -69.4
3.162e+1, 9.183e+1, -2.619e+2, 2.775e+2, -70.7
2.610e+1, 1.020e+2, -3.091e+2, 3.255e+2, -71.7
2.154e+1, 1.137e+2, -3.647e+2, 3.820e+2, -72.7
1.778e+1, 1.270e+2, -4.302e+2, 4.485e+2, -73.6
1.468e+1, 1.423e+2, -5.075e+2, 5.271e+2, -74.3
1.212e+1, 1.600e+2, -5.994e+2, 6.203e+2, -75.1
1.000e+1, 1.806e+2, -7.086e+2, 7.313e+2, -75.7
8.254e+0, 2.040e+2, -8.385e+2, 8.629e+2, -76.3
6.813e+0, 2.302e+2, -9.930e+2, 1.019e+3, -76.9
5.623e+0, 2.599e+2, -1.177e+3, 1.205e+3, -77.5
4.642e+0, 2.934e+2, -1.397e+3, 1.428e+3, -78.1
3.831e+0, 3.324e+2, -1.659e+3, 1.692e+3, -78.7
3.162e+0, 3.776e+2, -1.974e+3, 2.009e+3, -79.2
2.610e+0, 4.311e+2, -2.347e+3, 2.386e+3, -79.6
2.154e+0, 4.854e+2, -2.803e+3, 2.845e+3, -80.2
1.778e+0, 5.448e+2, -3.353e+3, 3.397e+3, -80.8
1.468e+0, 6.238e+2, -3.996e+3, 4.044e+3, -81.1
1.212e+0, 7.286e+2, -4.750e+3, 4.806e+3, -81.3
1.000e+0, 8.660e+2, -5.640e+3, 5.706e+3, -81.3
8.254e-1, 1.036e+3, -6.688e+3, 6.768e+3, -81.2
6.813e-1, 1.236e+3, -7.926e+3, 8.022e+3, -81.1
5.623e-1, 1.473e+3, -9.395e+3, 9.510e+3, -81.1
4.642e-1, 1.755e+3, -1.114e+4, 1.128e+4, -81.0
3.831e-1, 2.098e+3, -1.322e+4, 1.338e+4, -81.0
3.162e-1, 2.519e+3, -1.567e+4, 1.588e+4, -80.9
2.610e-1, 3.027e+3, -1.859e+4, 1.883e+4, -80.8
2.154e-1, 3.655e+3, -2.202e+4, 2.233e+4, -80.6
1.778e-1, 4.425e+3, -2.607e+4, 2.644e+4, -80.4
1.468e-1, 5.354e+3, -3.084e+4, 3.130e+4, -80.2
1.212e-1, 6.471e+3, -3.644e+4, 3.701e+4, -79.9
1.000e-1, 7.783e+3, -4.293e+4, 4.363e+4, -79.7

File: V1.0-qianduan-mainline/data/ao/2026.5.17__BO-R0.50-N0.90-23yp-2/BO-R0.50-N0.90-23yp-2_T-59.0_f0.1_1000000_V0.txt
May 17, 2026   16:54:47
A.C. Impedance
File: e:\chi_data\bo-r0.50-n0.90-23yp-2_t-59.0_f0.1_1000000_v0.txt
Data Source:  Experiment
Instrument Model:  CHI660E
Header: 
Note: 

Init E (V) = 0
High Frequency (Hz) = 1e+6
Low Frequency (Hz) = 0.1
Imp SF
Amplitude (V) = 0.005
Quiet Time (sec) = 2
Cycles (.1-1Hz) = 1

Freq/Hz, Z'/ohm, Z"/ohm, Z/ohm, Phase/deg

8.252e+5, 5.403e+1, 5.786e+0, 5.434e+1, 6.1
6.816e+5, 5.393e+1, 3.713e+0, 5.406e+1, 3.9
5.625e+5, 5.378e+1, 2.989e+0, 5.387e+1, 3.2
4.639e+5, 5.413e+1, 1.990e+0, 5.417e+1, 2.1
3.828e+5, 5.454e+1, 1.569e+0, 5.456e+1, 1.6
3.164e+5, 5.490e+1, 1.076e+0, 5.491e+1, 1.1
2.607e+5, 5.516e+1, 7.940e-1, 5.516e+1, 0.8
2.158e+5, 5.536e+1, 5.107e-1, 5.536e+1, 0.5
1.777e+5, 5.559e+1, 6.719e-2, 5.559e+1, 0.1
1.465e+5, 5.581e+1, -3.172e-1, 5.581e+1, -0.3
1.211e+5, 5.589e+1, 7.952e-1, 5.590e+1, 0.8
9.961e+4, 5.595e+1, 2.532e+0, 5.601e+1, 2.6
8.252e+4, 5.603e+1, 3.274e+0, 5.612e+1, 3.3
6.812e+4, 5.615e+1, 3.137e+0, 5.623e+1, 3.2
5.625e+4, 5.627e+1, 2.397e+0, 5.632e+1, 2.4
4.644e+4, 5.640e+1, 1.540e+0, 5.642e+1, 1.6
3.833e+4, 5.656e+1, 7.932e-1, 5.657e+1, 0.8
3.164e+4, 5.673e+1, 2.398e-1, 5.673e+1, 0.2
2.612e+4, 5.690e+1, -1.573e-1, 5.690e+1, -0.2
2.153e+4, 5.709e+1, -5.100e-1, 5.710e+1, -0.5
1.777e+4, 5.729e+1, -8.780e-1, 5.730e+1, -0.9
1.470e+4, 5.748e+1, -1.261e+0, 5.749e+1, -1.3
1.211e+4, 5.765e+1, -1.671e+0, 5.768e+1, -1.7
1.001e+4, 5.784e+1, -2.111e+0, 5.788e+1, -2.1
8.252e+3, 5.804e+1, -2.570e+0, 5.810e+1, -2.5
6.812e+3, 5.827e+1, -3.068e+0, 5.835e+1, -3.0
5.625e+3, 5.854e+1, -3.634e+0, 5.865e+1, -3.6
4.643e+3, 5.882e+1, -4.284e+0, 5.898e+1, -4.2
3.833e+3, 5.913e+1, -5.037e+0, 5.934e+1, -4.9
3.164e+3, 5.945e+1, -5.906e+0, 5.974e+1, -5.7
2.612e+3, 5.980e+1, -6.912e+0, 6.019e+1, -6.6
2.153e+3, 6.019e+1, -8.082e+0, 6.073e+1, -7.6
1.777e+3, 6.066e+1, -9.448e+0, 6.139e+1, -8.9
1.470e+3, 6.117e+1, -1.106e+1, 6.217e+1, -10.2
1.211e+3, 6.174e+1, -1.295e+1, 6.308e+1, -11.8
1.001e+3, 6.237e+1, -1.512e+1, 6.417e+1, -13.6
8.252e+2, 6.308e+1, -1.765e+1, 6.550e+1, -15.6
6.836e+2, 6.391e+1, -2.070e+1, 6.718e+1, -17.9
5.615e+2, 6.486e+1, -2.435e+1, 6.928e+1, -20.6
4.639e+2, 6.596e+1, -2.871e+1, 7.193e+1, -23.5
3.809e+2, 6.721e+1, -3.380e+1, 7.523e+1, -26.7
3.174e+2, 6.867e+1, -3.983e+1, 7.938e+1, -30.1
2.588e+2, 7.035e+1, -4.697e+1, 8.459e+1, -33.7
2.148e+2, 7.231e+1, -5.545e+1, 9.112e+1, -37.5
1.758e+2, 7.455e+1, -6.539e+1, 9.916e+1, -41.3
1.465e+2, 7.706e+1, -7.676e+1, 1.088e+2, -44.9
1.221e+2, 8.006e+1, -9.086e+1, 1.211e+2, -48.6
9.766e+1, 8.397e+1, -1.072e+2, 1.362e+2, -51.9
8.254e+1, 8.867e+1, -1.259e+2, 1.540e+2, -54.8
6.813e+1, 9.389e+1, -1.485e+2, 1.757e+2, -57.7
5.623e+1, 9.975e+1, -1.755e+2, 2.019e+2, -60.4
4.642e+1, 1.065e+2, -2.076e+2, 2.333e+2, -62.8
3.831e+1, 1.147e+2, -2.456e+2, 2.710e+2, -65.0
3.162e+1, 1.244e+2, -2.904e+2, 3.159e+2, -66.8
2.610e+1, 1.359e+2, -3.431e+2, 3.690e+2, -68.4
2.154e+1, 1.493e+2, -4.050e+2, 4.317e+2, -69.8
1.778e+1, 1.651e+2, -4.778e+2, 5.056e+2, -70.9
1.468e+1, 1.837e+2, -5.636e+2, 5.928e+2, -71.9
1.212e+1, 2.053e+2, -6.649e+2, 6.958e+2, -72.8
1.000e+1, 2.303e+2, -7.848e+2, 8.179e+2, -73.6
8.254e+0, 2.589e+2, -9.269e+2, 9.624e+2, -74.4
6.813e+0, 2.910e+2, -1.096e+3, 1.134e+3, -75.1
5.623e+0, 3.267e+2, -1.296e+3, 1.336e+3, -75.8
4.642e+0, 3.664e+2, -1.535e+3, 1.578e+3, -76.6
3.831e+0, 4.120e+2, -1.818e+3, 1.864e+3, -77.2
3.162e+0, 4.641e+2, -2.157e+3, 2.206e+3, -77.9
2.610e+0, 5.248e+2, -2.561e+3, 2.614e+3, -78.4
2.154e+0, 5.854e+2, -3.056e+3, 3.111e+3, -79.2
1.778e+0, 6.503e+2, -3.652e+3, 3.709e+3, -79.9
1.468e+0, 7.351e+2, -4.346e+3, 4.407e+3, -80.4
1.212e+0, 8.469e+2, -5.158e+3, 5.227e+3, -80.7
1.000e+0, 9.948e+2, -6.117e+3, 6.197e+3, -80.8
8.254e-1, 1.175e+3, -7.245e+3, 7.340e+3, -80.8
6.813e-1, 1.384e+3, -8.580e+3, 8.691e+3, -80.8
5.623e-1, 1.630e+3, -1.016e+4, 1.029e+4, -80.9
4.642e-1, 1.924e+3, -1.204e+4, 1.219e+4, -80.9
3.831e-1, 2.274e+3, -1.428e+4, 1.446e+4, -81.0
3.162e-1, 2.695e+3, -1.694e+4, 1.716e+4, -81.0
2.610e-1, 3.219e+3, -2.008e+4, 2.034e+4, -80.9
2.154e-1, 3.861e+3, -2.379e+4, 2.410e+4, -80.8
1.778e-1, 4.621e+3, -2.821e+4, 2.858e+4, -80.7
1.468e-1, 5.537e+3, -3.342e+4, 3.388e+4, -80.6
1.212e-1, 6.656e+3, -3.957e+4, 4.012e+4, -80.5
1.000e-1, 7.986e+3, -4.668e+4, 4.735e+4, -80.3

File: V1.0-qianduan-mainline/data/ao/2026.5.17__BO-R0.50-N0.90-23yp-2/BO-R0.50-N0.90-23yp-2_T-71.0_f0.1_1000000_V0.txt
May 17, 2026   17:41:01
A.C. Impedance
File: e:\chi_data\bo-r0.50-n0.90-23yp-2_t-71.0_f0.1_1000000_v0.txt
Data Source:  Experiment
Instrument Model:  CHI660E
Header: 
Note: 

Init E (V) = 0
High Frequency (Hz) = 1e+6
Low Frequency (Hz) = 0.1
Imp SF
Amplitude (V) = 0.005
Quiet Time (sec) = 2
Cycles (.1-1Hz) = 1

Freq/Hz, Z'/ohm, Z"/ohm, Z/ohm, Phase/deg

8.252e+5, 1.762e+2, -3.722e+1, 1.800e+2, -11.9
6.816e+5, 1.820e+2, -3.762e+1, 1.859e+2, -11.7
5.625e+5, 1.850e+2, -3.354e+1, 1.880e+2, -10.3
4.639e+5, 1.894e+2, -3.106e+1, 1.920e+2, -9.3
3.828e+5, 1.929e+2, -2.711e+1, 1.948e+2, -8.0
3.164e+5, 1.962e+2, -2.401e+1, 1.977e+2, -7.0
2.607e+5, 1.988e+2, -2.111e+1, 1.999e+2, -6.1
2.158e+5, 2.012e+2, -1.897e+1, 2.020e+2, -5.4
1.777e+5, 2.033e+2, -1.767e+1, 2.041e+2, -5.0
1.465e+5, 2.050e+2, -1.627e+1, 2.056e+2, -4.5
1.211e+5, 2.061e+2, -1.271e+1, 2.065e+2, -3.5
9.961e+4, 2.071e+2, -8.665e+0, 2.073e+2, -2.4
8.252e+4, 2.080e+2, -5.976e+0, 2.081e+2, -1.6
6.812e+4, 2.086e+2, -4.830e+0, 2.087e+2, -1.3
5.625e+4, 2.092e+2, -4.635e+0, 2.093e+2, -1.3
4.644e+4, 2.101e+2, -4.849e+0, 2.101e+2, -1.3
3.833e+4, 2.111e+2, -5.033e+0, 2.112e+2, -1.4
3.164e+4, 2.119e+2, -4.982e+0, 2.120e+2, -1.3
2.612e+4, 2.126e+2, -4.665e+0, 2.126e+2, -1.3
2.153e+4, 2.131e+2, -4.343e+0, 2.131e+2, -1.2
1.777e+4, 2.136e+2, -4.240e+0, 2.137e+2, -1.1
1.470e+4, 2.143e+2, -4.356e+0, 2.144e+2, -1.2
1.211e+4, 2.150e+2, -4.692e+0, 2.150e+2, -1.3
1.001e+4, 2.155e+2, -5.106e+0, 2.156e+2, -1.4
8.252e+3, 2.160e+2, -5.470e+0, 2.160e+2, -1.5
6.812e+3, 2.165e+2, -5.885e+0, 2.166e+2, -1.6
5.625e+3, 2.172e+2, -6.455e+0, 2.173e+2, -1.7
4.643e+3, 2.179e+2, -7.197e+0, 2.181e+2, -1.9
3.833e+3, 2.187e+2, -8.114e+0, 2.188e+2, -2.1
3.164e+3, 2.195e+2, -9.246e+0, 2.196e+2, -2.4
2.612e+3, 2.203e+2, -1.053e+1, 2.205e+2, -2.7
2.153e+3, 2.211e+2, -1.199e+1, 2.214e+2, -3.1
1.777e+3, 2.219e+2, -1.370e+1, 2.224e+2, -3.5
1.470e+3, 2.230e+2, -1.569e+1, 2.235e+2, -4.0
1.211e+3, 2.241e+2, -1.813e+1, 2.249e+2, -4.6
1.001e+3, 2.255e+2, -2.070e+1, 2.265e+2, -5.2
8.252e+2, 2.270e+2, -2.354e+1, 2.282e+2, -5.9
6.836e+2, 2.286e+2, -2.726e+1, 2.302e+2, -6.8
5.615e+2, 2.303e+2, -3.194e+1, 2.325e+2, -7.9
4.639e+2, 2.321e+2, -3.763e+1, 2.352e+2, -9.2
3.809e+2, 2.342e+2, -4.421e+1, 2.383e+2, -10.7
3.174e+2, 2.365e+2, -5.196e+1, 2.422e+2, -12.4
2.588e+2, 2.392e+2, -6.106e+1, 2.469e+2, -14.3
2.148e+2, 2.422e+2, -7.178e+1, 2.526e+2, -16.5
1.758e+2, 2.457e+2, -8.432e+1, 2.597e+2, -18.9
1.465e+2, 2.495e+2, -9.863e+1, 2.683e+2, -21.6
1.221e+2, 2.542e+2, -1.161e+2, 2.795e+2, -24.5
9.766e+1, 2.601e+2, -1.359e+2, 2.934e+2, -27.6
8.254e+1, 2.668e+2, -1.584e+2, 3.103e+2, -30.7
6.813e+1, 2.741e+2, -1.862e+2, 3.313e+2, -34.2
5.623e+1, 2.821e+2, -2.196e+2, 3.575e+2, -37.9
4.642e+1, 2.911e+2, -2.595e+2, 3.900e+2, -41.7
3.831e+1, 3.015e+2, -3.068e+2, 4.302e+2, -45.5
3.162e+1, 3.138e+2, -3.629e+2, 4.797e+2, -49.2
2.610e+1, 3.280e+2, -4.290e+2, 5.400e+2, -52.6
2.154e+1, 3.446e+2, -5.071e+2, 6.131e+2, -55.8
1.778e+1, 3.644e+2, -5.996e+2, 7.016e+2, -58.7
1.468e+1, 3.881e+2, -7.093e+2, 8.086e+2, -61.3
1.212e+1, 4.161e+2, -8.388e+2, 9.363e+2, -63.6
1.000e+1, 4.498e+2, -9.914e+2, 1.089e+3, -65.6
8.254e+0, 4.900e+2, -1.172e+3, 1.270e+3, -67.3
6.813e+0, 5.364e+2, -1.386e+3, 1.486e+3, -68.8
5.623e+0, 5.895e+2, -1.638e+3, 1.741e+3, -70.2
4.642e+0, 6.508e+2, -1.937e+3, 2.043e+3, -71.4
3.831e+0, 7.231e+2, -2.287e+3, 2.398e+3, -72.5
3.162e+0, 8.041e+2, -2.704e+3, 2.821e+3, -73.4
2.610e+0, 8.950e+2, -3.197e+3, 3.320e+3, -74.4
2.154e+0, 9.861e+2, -3.803e+3, 3.929e+3, -75.5
1.778e+0, 1.081e+3, -4.533e+3, 4.660e+3, -76.6
1.468e+0, 1.201e+3, -5.369e+3, 5.501e+3, -77.4
1.212e+0, 1.354e+3, -6.334e+3, 6.477e+3, -77.9
1.000e+0, 1.550e+3, -7.463e+3, 7.622e+3, -78.3
8.254e-1, 1.785e+3, -8.786e+3, 8.966e+3, -78.5
6.813e-1, 2.055e+3, -1.035e+4, 1.055e+4, -78.8
5.623e-1, 2.359e+3, -1.220e+4, 1.242e+4, -79.1
4.642e-1, 2.710e+3, -1.440e+4, 1.465e+4, -79.3
3.831e-1, 3.122e+3, -1.701e+4, 1.730e+4, -79.6
3.162e-1, 3.620e+3, -2.011e+4, 2.043e+4, -79.8
2.610e-1, 4.211e+3, -2.378e+4, 2.415e+4, -80.0
2.154e-1, 4.905e+3, -2.816e+4, 2.858e+4, -80.1
1.778e-1, 5.734e+3, -3.336e+4, 3.385e+4, -80.2
1.468e-1, 6.719e+3, -3.951e+4, 4.008e+4, -80.3
1.212e-1, 7.905e+3, -4.683e+4, 4.749e+4, -80.4
1.000e-1, 9.306e+3, -5.536e+4, 5.614e+4, -80.5

File: V1.0-qianduan-mainline/data/ao/2026.5.17__BO-R0.50-N0.90-23yp-2/BO-R0.50-N0.90-23yp-2_T10.0_f0.1_1000000_V0.txt
May 17, 2026   11:31:03
A.C. Impedance
File: e:\chi_data\bo-r0.50-n0.90-23yp-2_t10.0_f0.1_1000000_v0.txt
Data Source:  Experiment
Instrument Model:  CHI660E
Header: 
Note: 

Init E (V) = 0
High Frequency (Hz) = 1e+6
Low Frequency (Hz) = 0.1
Imp SF
Amplitude (V) = 0.005
Quiet Time (sec) = 2
Cycles (.1-1Hz) = 1

Freq/Hz, Z'/ohm, Z"/ohm, Z/ohm, Phase/deg

8.252e+5, 3.798e+0, 1.199e+1, 1.257e+1, 72.4
6.816e+5, 3.176e+0, 9.733e+0, 1.024e+1, 71.9
5.625e+5, 2.693e+0, 8.089e+0, 8.525e+0, 71.6
4.639e+5, 2.444e+0, 6.626e+0, 7.062e+0, 69.8
3.828e+5, 2.290e+0, 5.503e+0, 5.961e+0, 67.4
3.164e+5, 2.189e+0, 4.527e+0, 5.028e+0, 64.2
2.607e+5, 2.095e+0, 3.733e+0, 4.281e+0, 60.7
2.158e+5, 2.019e+0, 3.046e+0, 3.655e+0, 56.5
1.777e+5, 1.975e+0, 2.459e+0, 3.154e+0, 51.2
1.465e+5, 1.948e+0, 1.956e+0, 2.761e+0, 45.1
1.211e+5, 1.915e+0, 1.400e+0, 2.372e+0, 36.2
9.961e+4, 1.887e+0, 8.431e-1, 2.067e+0, 24.1
8.252e+4, 1.875e+0, 4.486e-1, 1.928e+0, 13.5
6.812e+4, 1.880e+0, 1.766e-1, 1.888e+0, 5.4
5.625e+4, 1.898e+0, -1.633e-2, 1.898e+0, -0.5
4.644e+4, 1.926e+0, -1.957e-1, 1.936e+0, -5.8
3.833e+4, 1.964e+0, -3.765e-1, 1.999e+0, -10.9
3.164e+4, 2.012e+0, -5.708e-1, 2.091e+0, -15.8
2.612e+4, 2.075e+0, -7.775e-1, 2.216e+0, -20.5
2.153e+4, 2.154e+0, -9.996e-1, 2.374e+0, -24.9
1.777e+4, 2.263e+0, -1.217e+0, 2.570e+0, -28.3
1.470e+4, 2.402e+0, -1.443e+0, 2.802e+0, -31.0
1.211e+4, 2.563e+0, -1.706e+0, 3.079e+0, -33.7
1.001e+4, 2.752e+0, -1.999e+0, 3.401e+0, -36.0
8.252e+3, 2.973e+0, -2.316e+0, 3.769e+0, -37.9
6.812e+3, 3.230e+0, -2.645e+0, 4.175e+0, -39.3
5.625e+3, 3.518e+0, -2.982e+0, 4.612e+0, -40.3
4.643e+3, 3.832e+0, -3.326e+0, 5.073e+0, -41.0
3.833e+3, 4.163e+0, -3.680e+0, 5.556e+0, -41.5
3.164e+3, 4.500e+0, -4.057e+0, 6.059e+0, -42.0
2.612e+3, 4.835e+0, -4.475e+0, 6.588e+0, -42.8
2.153e+3, 5.160e+0, -4.956e+0, 7.154e+0, -43.8
1.777e+3, 5.477e+0, -5.526e+0, 7.780e+0, -45.3
1.470e+3, 5.788e+0, -6.216e+0, 8.493e+0, -47.0
1.211e+3, 6.100e+0, -7.053e+0, 9.325e+0, -49.1
1.001e+3, 6.422e+0, -8.063e+0, 1.031e+1, -51.5
8.252e+2, 6.764e+0, -9.277e+0, 1.148e+1, -53.9
6.836e+2, 7.143e+0, -1.075e+1, 1.290e+1, -56.4
5.615e+2, 7.564e+0, -1.252e+1, 1.463e+1, -58.9
4.639e+2, 8.042e+0, -1.465e+1, 1.671e+1, -61.2
3.809e+2, 8.580e+0, -1.715e+1, 1.917e+1, -63.4
3.174e+2, 9.215e+0, -2.016e+1, 2.217e+1, -65.4
2.588e+2, 9.963e+0, -2.379e+1, 2.579e+1, -67.3
2.148e+2, 1.083e+1, -2.813e+1, 3.014e+1, -68.9
1.758e+2, 1.181e+1, -3.323e+1, 3.527e+1, -70.4
1.465e+2, 1.292e+1, -3.909e+1, 4.117e+1, -71.7
1.221e+2, 1.427e+1, -4.639e+1, 4.853e+1, -72.9
9.766e+1, 1.602e+1, -5.493e+1, 5.722e+1, -73.7
8.254e+1, 1.811e+1, -6.473e+1, 6.721e+1, -74.4
6.813e+1, 2.048e+1, -7.654e+1, 7.923e+1, -75.0
5.623e+1, 2.319e+1, -9.060e+1, 9.352e+1, -75.6
4.642e+1, 2.639e+1, -1.074e+2, 1.106e+2, -76.2
3.831e+1, 3.030e+1, -1.274e+2, 1.309e+2, -76.6
3.162e+1, 3.501e+1, -1.511e+2, 1.551e+2, -77.0
2.610e+1, 4.073e+1, -1.792e+2, 1.838e+2, -77.2
2.154e+1, 4.766e+1, -2.123e+2, 2.176e+2, -77.3
1.778e+1, 5.586e+1, -2.513e+2, 2.574e+2, -77.5
1.468e+1, 6.576e+1, -2.972e+2, 3.044e+2, -77.5
1.212e+1, 7.772e+1, -3.512e+2, 3.597e+2, -77.5
1.000e+1, 9.225e+1, -4.149e+2, 4.250e+2, -77.5
8.254e+0, 1.096e+2, -4.903e+2, 5.024e+2, -77.4
6.813e+0, 1.299e+2, -5.794e+2, 5.938e+2, -77.4
5.623e+0, 1.536e+2, -6.846e+2, 7.016e+2, -77.4
4.642e+0, 1.814e+2, -8.089e+2, 8.290e+2, -77.4
3.831e+0, 2.150e+2, -9.554e+2, 9.793e+2, -77.3
3.162e+0, 2.547e+2, -1.129e+3, 1.158e+3, -77.3
2.610e+0, 3.021e+2, -1.335e+3, 1.369e+3, -77.2
2.154e+0, 3.521e+2, -1.582e+3, 1.621e+3, -77.5
1.778e+0, 4.074e+2, -1.877e+3, 1.920e+3, -77.8
1.468e+0, 4.766e+2, -2.214e+3, 2.265e+3, -77.9
1.212e+0, 5.618e+2, -2.603e+3, 2.663e+3, -77.8
1.000e+0, 6.659e+2, -3.058e+3, 3.129e+3, -77.7
8.254e-1, 7.879e+2, -3.587e+3, 3.673e+3, -77.6
6.813e-1, 9.275e+2, -4.209e+3, 4.310e+3, -77.6
5.623e-1, 1.090e+3, -4.944e+3, 5.063e+3, -77.6
4.642e-1, 1.286e+3, -5.811e+3, 5.951e+3, -77.5
3.831e-1, 1.522e+3, -6.835e+3, 7.002e+3, -77.4
3.162e-1, 1.809e+3, -8.045e+3, 8.246e+3, -77.3
2.610e-1, 2.160e+3, -9.468e+3, 9.711e+3, -77.1
2.154e-1, 2.589e+3, -1.113e+4, 1.143e+4, -76.9
1.778e-1, 3.106e+3, -1.307e+4, 1.344e+4, -76.6
1.468e-1, 3.719e+3, -1.531e+4, 1.576e+4, -76.3
1.212e-1, 4.526e+3, -1.802e+4, 1.858e+4, -75.9
1.000e-1, 5.570e+3, -2.127e+4, 2.199e+4, -75.3

File: V1.0-qianduan-mainline/data/ao/2026.5.17__BO-R0.50-N0.90-23yp-2/BO-R0.50-N0.90-23yp-2_T4.0_f0.1_1000000_V0.txt
May 17, 2026   11:59:03
A.C. Impedance
File: e:\chi_data\bo-r0.50-n0.90-23yp-2_t4.0_f0.1_1000000_v0.txt
Data Source:  Experiment
Instrument Model:  CHI660E
Header: 
Note: 

Init E (V) = 0
High Frequency (Hz) = 1e+6
Low Frequency (Hz) = 0.1
Imp SF
Amplitude (V) = 0.005
Quiet Time (sec) = 2
Cycles (.1-1Hz) = 1

Freq/Hz, Z'/ohm, Z"/ohm, Z/ohm, Phase/deg

8.252e+5, 3.969e+0, 1.194e+1, 1.258e+1, 71.6
6.816e+5, 3.380e+0, 9.669e+0, 1.024e+1, 70.7
5.625e+5, 2.881e+0, 8.077e+0, 8.575e+0, 70.4
4.639e+5, 2.657e+0, 6.599e+0, 7.114e+0, 68.1
3.828e+5, 2.500e+0, 5.489e+0, 6.031e+0, 65.5
3.164e+5, 2.405e+0, 4.504e+0, 5.106e+0, 61.9
2.607e+5, 2.311e+0, 3.708e+0, 4.369e+0, 58.1
2.158e+5, 2.243e+0, 3.012e+0, 3.756e+0, 53.3
1.777e+5, 2.199e+0, 2.424e+0, 3.273e+0, 47.8
1.465e+5, 2.170e+0, 1.918e+0, 2.896e+0, 41.5
1.211e+5, 2.147e+0, 1.495e+0, 2.616e+0, 34.9
9.961e+4, 2.128e+0, 1.019e+0, 2.359e+0, 25.6
8.252e+4, 2.113e+0, 5.398e-1, 2.181e+0, 14.3
6.812e+4, 2.115e+0, 1.855e-1, 2.123e+0, 5.0
5.625e+4, 2.132e+0, -7.409e-2, 2.133e+0, -2.0
4.644e+4, 2.165e+0, -2.757e-1, 2.182e+0, -7.3
3.833e+4, 2.214e+0, -4.638e-1, 2.262e+0, -11.8
3.164e+4, 2.278e+0, -6.583e-1, 2.371e+0, -16.1
2.612e+4, 2.366e+0, -8.446e-1, 2.513e+0, -19.6
2.153e+4, 2.477e+0, -1.035e+0, 2.684e+0, -22.7
1.777e+4, 2.603e+0, -1.261e+0, 2.892e+0, -25.9
1.470e+4, 2.750e+0, -1.522e+0, 3.143e+0, -29.0
1.211e+4, 2.924e+0, -1.811e+0, 3.439e+0, -31.8
1.001e+4, 3.130e+0, -2.113e+0, 3.776e+0, -34.0
8.252e+3, 3.373e+0, -2.421e+0, 4.152e+0, -35.7
6.812e+3, 3.649e+0, -2.732e+0, 4.559e+0, -36.8
5.625e+3, 3.951e+0, -3.047e+0, 4.990e+0, -37.6
4.643e+3, 4.269e+0, -3.368e+0, 5.438e+0, -38.3
3.833e+3, 4.594e+0, -3.705e+0, 5.901e+0, -38.9
3.164e+3, 4.915e+0, -4.070e+0, 6.381e+0, -39.6
2.612e+3, 5.226e+0, -4.485e+0, 6.887e+0, -40.6
2.153e+3, 5.528e+0, -4.975e+0, 7.437e+0, -42.0
1.777e+3, 5.821e+0, -5.565e+0, 8.053e+0, -43.7
1.470e+3, 6.109e+0, -6.283e+0, 8.764e+0, -45.8
1.211e+3, 6.402e+0, -7.159e+0, 9.604e+0, -48.2
1.001e+3, 6.711e+0, -8.219e+0, 1.061e+1, -50.8
8.252e+2, 7.043e+0, -9.491e+0, 1.182e+1, -53.4
6.836e+2, 7.411e+0, -1.103e+1, 1.329e+1, -56.1
5.615e+2, 7.830e+0, -1.288e+1, 1.508e+1, -58.7
4.639e+2, 8.313e+0, -1.510e+1, 1.724e+1, -61.2
3.809e+2, 8.859e+0, -1.772e+1, 1.981e+1, -63.4
3.174e+2, 9.505e+0, -2.087e+1, 2.293e+1, -65.5
2.588e+2, 1.026e+1, -2.465e+1, 2.670e+1, -67.4
2.148e+2, 1.114e+1, -2.917e+1, 3.123e+1, -69.1
1.758e+2, 1.214e+1, -3.449e+1, 3.656e+1, -70.6
1.465e+2, 1.325e+1, -4.059e+1, 4.270e+1, -71.9
1.221e+2, 1.462e+1, -4.818e+1, 5.035e+1, -73.1
9.766e+1, 1.638e+1, -5.708e+1, 5.939e+1, -74.0
8.254e+1, 1.848e+1, -6.730e+1, 6.979e+1, -74.6
6.813e+1, 2.086e+1, -7.962e+1, 8.230e+1, -75.3
5.623e+1, 2.354e+1, -9.428e+1, 9.718e+1, -76.0
4.642e+1, 2.668e+1, -1.118e+2, 1.149e+2, -76.6
3.831e+1, 3.048e+1, -1.328e+2, 1.362e+2, -77.1
3.162e+1, 3.512e+1, -1.577e+2, 1.616e+2, -77.4
2.610e+1, 4.071e+1, -1.873e+2, 1.916e+2, -77.7
2.154e+1, 4.749e+1, -2.223e+2, 2.273e+2, -77.9
1.778e+1, 5.577e+1, -2.636e+2, 2.695e+2, -78.1
1.468e+1, 6.572e+1, -3.124e+2, 3.193e+2, -78.1
1.212e+1, 7.785e+1, -3.700e+2, 3.781e+2, -78.1
1.000e+1, 9.295e+1, -4.381e+2, 4.479e+2, -78.0
8.254e+0, 1.112e+2, -5.185e+2, 5.303e+2, -77.9
6.813e+0, 1.327e+2, -6.132e+2, 6.274e+2, -77.8
5.623e+0, 1.581e+2, -7.247e+2, 7.417e+2, -77.7
4.642e+0, 1.877e+2, -8.564e+2, 8.768e+2, -77.6
3.831e+0, 2.230e+2, -1.011e+3, 1.036e+3, -77.6
3.162e+0, 2.648e+2, -1.196e+3, 1.224e+3, -77.5
2.610e+0, 3.148e+2, -1.414e+3, 1.448e+3, -77.4
2.154e+0, 3.683e+2, -1.676e+3, 1.716e+3, -77.6
1.778e+0, 4.282e+2, -1.986e+3, 2.032e+3, -77.8
1.468e+0, 5.034e+2, -2.343e+3, 2.396e+3, -77.9
1.212e+0, 5.966e+2, -2.756e+3, 2.820e+3, -77.8
1.000e+0, 7.110e+2, -3.237e+3, 3.314e+3, -77.6
8.254e-1, 8.450e+2, -3.795e+3, 3.888e+3, -77.4
6.813e-1, 9.970e+2, -4.447e+3, 4.557e+3, -77.4
5.623e-1, 1.170e+3, -5.218e+3, 5.347e+3, -77.4
4.642e-1, 1.372e+3, -6.126e+3, 6.278e+3, -77.4
3.831e-1, 1.613e+3, -7.197e+3, 7.376e+3, -77.4
3.162e-1, 1.902e+3, -8.462e+3, 8.673e+3, -77.3
2.610e-1, 2.249e+3, -9.954e+3, 1.020e+4, -77.3
2.154e-1, 2.666e+3, -1.170e+4, 1.200e+4, -77.2
1.778e-1, 3.162e+3, -1.372e+4, 1.408e+4, -77.0
1.468e-1, 3.735e+3, -1.607e+4, 1.650e+4, -76.9
1.212e-1, 4.474e+3, -1.891e+4, 1.943e+4, -76.7
1.000e-1, 5.417e+3, -2.233e+4, 2.298e+4, -76.4
