Repository: LJZ-sudo/acid-in-clay-close

# Closed-Loop EIS 分析子项目（2026 清理版）

本目录是 **EIS 自驱动闭环分析系统 + 论文图表/结果** 的主代码仓。  
旧版本代码和历史输出会逐步移动到 `archive_*` 目录，仅作参考。

---

## 1. 当前系统的四个核心目标

1. **方法可靠性**：  
   从 CHI 原始 EIS 数据自动完成 Rb 拟合、导电率计算和多段 Arrhenius 分析，证明自动结果物理合理，并优于传统低分辨率/两段拟合基线。

2. **自驱动相变检测与采样优化**：  
   在线分析 EIS 曲线和导电率变化，实时检测相变/机制转变区域，在 3 K 粗步长与 1 K 精细步长之间自动切换。

3. **AI 机理 + 新材料/下一步实验指导**：  
   基于 Phase 1/3 结果和材料知识库生成深度机理报告，提出机理假设、新配比/新材料预测，并给出可直接执行的后续实验建议。

4. **我们的系统 vs 商用大模型**：  
   对比“带闭环 + ML + 知识库的 Agent 报告”和“直接调用商用大模型”的机制分析质量，在机理深度、数据利用、实验可操作性等维度展示优势。

---

## 2. 运行入口（目前仍在使用）

### 2.1 Phase 3 全流程（基于 Phase 1 结果）

在 `V1.0-qianduan/close/` 目录下：

```bash
cd close
python phase3/run_all.py
```

`run_all.py` 顺序调用：

1. `step1_data_preparation.py`
2. `step2_train_models.py`
3. `step3_confinement_analysis.py`
4. `step4_ml_ai_validation.py`
5. `step_meyer_neldel.py`
6. `step6_cross_material.py`
7. `step5_final_report.py`

输出写入 `close/output/phase3_results/`，用于论文主结果和 AI 报告的定量输入。

> 说明：Phase 1（原始 EIS → Rb → Arrhenius 分段）在主项目中已完成，这里主要复用 `specific_conductance/` 中的实现。算法细节见 `paper/SI_table/SI_Note2_Arrhenius_segmentation.md`。

### 2.2 自驱动闭环 & 相变检测

**完整闭环处理（已有 CHI 数据）：**

```bash
cd close
python auto_control/run_closed_loop.py \
  --data-dir E:\chi_data \
  --config experiment_data/experiment_data.json \
  --thickness 0.01 \
  --area 1.0 \
  --min-points 5 \
  --output-dir experiment_data \
  --bundle-report
```

功能概览：

- 扫描 `E:\chi_data` 内 CHI 输出文件；
- 自动完成数据读取 → Rb 半圆拟合 → 导电率计算；
- 对成功点做 Arrhenius 分段分析；
- 生成 `report.json` + `report.md` + 可选 AI 报告打包产物。

**相变检测 + 自适应步长实验：**

- 主要逻辑在：
  - `auto_control/integrated_temp_chi_controller.py`
  - `auto_control/integrated_workflow.py`
  - `specific_conductance/data_processing.py`, `rb_fitting.py`, `conductivity.py`
- 相变检测和 Phase Jump Score 的细节见：
  - `paper/SI_table/SI_Note4_phase_transition_detection.md`

---

## 3. 目录结构总览

更细的分层见 `PROJECT_MAP.md`，这里只列关键部分。

```text
close/
├── auto_control/          # 闭环控制 & 相变检测 & 报告生成
├── config/                # 材料参数 & 分析超参数
├── data/                  # 原始 EIS 数据 & 材料 Excel
├── docs/                  # 项目综合说明 & 论文草稿 & SI 草稿
├── output/                # Phase1/2/3 结果 & 深度分析输出
├── paper/                 # SI Note、主表格、机理报告评分、写作指南
├── paper_figure/          # 论文图脚本 + 数据 + 配色/版本说明
├── phase1/                # Phase 1 pipeline 规划（部分逻辑从主项目迁移）
├── phase2/                # AI 机理 & 新材料/实验建议
├── phase3/                # ML + 限域效应 + 交叉验证 + 跨材料
├── phase3-v2.0/           # Phase3 v2.0 深度分析（如仍在用则视为核心）
├── specific_conductance/  # Rb 拟合、电导率计算、温控辅助
├── utils/                 # 文件/数学/绘图工具
└── archive_*/             # 旧代码/旧输出/旧文档（逐步迁移中）
```

---

# V1.0-qianduan-mainline/ — 主线代码根目录

> 全项目唯一代码之家（2026-07-05 结构收敛后）。运行时 I/O 全部在同级 `../experiments/`
> （raw/ data/ output/ runs/ results/ logs/ prospective/ live/），本目录不放数据与产物。
> 冻结基线：tag `prospective-release-20260705`；pytest 443 passed / 2 skipped；硬件审计 hits=31、autonomous_bypass=0。

## 目录索引（各目录均有自己的 README/结构文档）

| 目录 | 角色 | 文档 | 一句话状态 |
|---|---|---|---|
| `backend_api/` | FastAPI 统一后端（8000） | [README](backend_api/README.md) | 12 文件现役；唯一死代码是 pipeline router（410 占位） |
| `frontend/` | React 驾驶舱（5173） | [README](frontend/README.md) | 主线 6 页现役；7 个 dev 页由 ENABLE_DEV_ROUTES 门控 |
| `stage0_measurement/` | 测量执行 + EIS 分析 | [README](stage0_measurement/README.md) | 46 文件全现役；b_track_live_driver 为主力真机 CLI |
| `stage1_optimization/` | 优化闭环 + SciTX/E-Mem/PC-Skills/C³ | [README](stage1_optimization/README.md) | 91 文件无遗留；botorch MOBO 未接 CLI 开关 |
| `stage2_statistics/` | S8 回顾性统计 → stage3_seed | [README](stage2_statistics/README.md) | 全现役；stage3_seed.json 为受保护产物 |
| `stage3_mechanism/` | 机理推理流水线（S03–S14） | [README](stage3_mechanism/README.md) · [STRUCTURE](stage3_mechanism/STRUCTURE.md) | 唯一遗留：s09b（自标 LEGACY）；4 个冻结发表产物目录 |
| `analysis/` | 研究分析包（原 research/ 代码） | [README](analysis/README.md) | 83 文件无死码；p*/pH* 为里程碑一次性验证 |
| `code/` | 运行辅助层（批处理/离线联调） | [README](code/README.md) | live 后端仅调 process_ao_stage0；S8 批处理为历史一次性 |
| `configs/` | 冻结分析策略 YAML | [README](configs/README.md) | 6 个全现役；4 个 sha256 冻结 |
| `scripts/` | 治理审计 + 冻结报告 | [README](scripts/README.md) | 2 脚本现役；reports/ 为冻结产物 |
| `tests/` | 主线 pytest（36 文件） | [README](tests/README.md) | 含 2 个"文件哈希契约"盯守测试 |

## 全局纪律

1. **行为保持**：任何结构改动后必跑 `python -m pytest -q`（仓库根 443/2；仅主线 409/2）与 `python scripts\audit_hardware_write_paths.py`（hits=31 / bypass=0）。
2. **I/O 出界**：新代码一律读写 `../experiments/`，锚定方式为向上找 `V1.0-qianduan-mainline` 再取 `parent / "experiments"`。唯一保留的例外是 `stage1_optimization/output/`（campaign 配置写死的运行时目录，见其 README §3）。
3. **冻结产物只读**：stage2 exports、stage3 outputs/verification、scripts/reports、campaign_memory 历史库、analysis 的 legacy_freeze_manifest —— 改动即视为篡改证据。
4. **先冻结再跑**：策略/阈值改动先 commit+push 盖时间戳，再跑重算（configs/README.md 铁律）。

## 快速启动

```powershell
cd V1.0-qianduan-mainline
python -m uvicorn backend_api.main:app --host 127.0.0.1 --port 8000   # 后端
cd frontend; npm run dev                                               # 前端（5173）
python -m pytest -q                                                    # 全量测试
```

File: V1.0-qianduan-mainline/data/ao/2026.5.13__R0.62-N0.72-2/R0.62-N0.72-2_T-12.0_f0.1_1000000_V0_#1.txt
May 14, 2026   00:58:14
A.C. Impedance
File: e:\chi_data\r0.62-n0.72-2_t-12.0_f0.1_1000000_v0_#1.txt
Data Source:  Experiment
Instrument Model:  CHI660E
Header: 
Note: 

Init E (V) = 0
High Frequency (Hz) = 1e+6
Low Frequency (Hz) = 0.1
Imp SF
Amplitude (V) = 0.005
Quiet Time (sec) = 2
Cycles (.1-1Hz) = 1

Freq/Hz, Z'/ohm, Z"/ohm, Z/ohm, Phase/deg

8.252e+5, 8.714e+0, 1.148e+1, 1.441e+1, 52.8
6.816e+5, 8.212e+0, 9.226e+0, 1.235e+1, 48.3
5.625e+5, 7.623e+0, 7.715e+0, 1.085e+1, 45.3
4.639e+5, 7.449e+0, 6.264e+0, 9.733e+0, 40.1
3.828e+5, 7.304e+0, 5.225e+0, 8.981e+0, 35.6
3.164e+5, 7.259e+0, 4.304e+0, 8.439e+0, 30.7
2.607e+5, 7.172e+0, 3.581e+0, 8.016e+0, 26.5
2.158e+5, 7.107e+0, 2.941e+0, 7.691e+0, 22.5
1.777e+5, 7.066e+0, 2.386e+0, 7.458e+0, 18.7
1.465e+5, 7.041e+0, 1.908e+0, 7.295e+0, 15.2
1.211e+5, 7.006e+0, 1.528e+0, 7.171e+0, 12.3
9.961e+4, 6.987e+0, 1.213e+0, 7.092e+0, 9.8
8.252e+4, 6.979e+0, 9.507e-1, 7.044e+0, 7.8
6.812e+4, 6.974e+0, 7.107e-1, 7.010e+0, 5.8
5.625e+4, 6.976e+0, 4.914e-1, 6.993e+0, 4.0
4.644e+4, 6.991e+0, 2.831e-1, 6.997e+0, 2.3
3.833e+4, 7.009e+0, 9.376e-2, 7.009e+0, 0.8
3.164e+4, 7.031e+0, -7.896e-2, 7.032e+0, -0.6
2.612e+4, 7.056e+0, -2.475e-1, 7.061e+0, -2.0
2.153e+4, 7.081e+0, -4.210e-1, 7.093e+0, -3.4
1.777e+4, 7.106e+0, -6.025e-1, 7.131e+0, -4.8
1.470e+4, 7.135e+0, -7.974e-1, 7.179e+0, -6.4
1.211e+4, 7.173e+0, -1.013e+0, 7.245e+0, -8.0
1.001e+4, 7.217e+0, -1.256e+0, 7.326e+0, -9.9
8.252e+3, 7.266e+0, -1.535e+0, 7.427e+0, -11.9
6.812e+3, 7.321e+0, -1.857e+0, 7.553e+0, -14.2
5.625e+3, 7.383e+0, -2.230e+0, 7.712e+0, -16.8
4.643e+3, 7.454e+0, -2.667e+0, 7.917e+0, -19.7
3.833e+3, 7.534e+0, -3.182e+0, 8.179e+0, -22.9
3.164e+3, 7.627e+0, -3.792e+0, 8.518e+0, -26.4
2.612e+3, 7.734e+0, -4.517e+0, 8.956e+0, -30.3
2.153e+3, 7.858e+0, -5.381e+0, 9.524e+0, -34.4
1.777e+3, 8.002e+0, -6.406e+0, 1.025e+1, -38.7
1.470e+3, 8.166e+0, -7.627e+0, 1.117e+1, -43.0
1.211e+3, 8.353e+0, -9.084e+0, 1.234e+1, -47.4
1.001e+3, 8.572e+0, -1.081e+1, 1.380e+1, -51.6
8.252e+2, 8.826e+0, -1.286e+1, 1.560e+1, -55.5
6.836e+2, 9.121e+0, -1.532e+1, 1.783e+1, -59.2
5.615e+2, 9.490e+0, -1.829e+1, 2.060e+1, -62.6
4.639e+2, 9.942e+0, -2.188e+1, 2.404e+1, -65.6
3.809e+2, 1.046e+1, -2.613e+1, 2.815e+1, -68.2
3.174e+2, 1.107e+1, -3.124e+1, 3.314e+1, -70.5
2.588e+2, 1.179e+1, -3.736e+1, 3.917e+1, -72.5
2.148e+2, 1.265e+1, -4.471e+1, 4.646e+1, -74.2
1.758e+2, 1.366e+1, -5.341e+1, 5.513e+1, -75.7
1.465e+2, 1.482e+1, -6.347e+1, 6.518e+1, -76.9
1.221e+2, 1.630e+1, -7.611e+1, 7.784e+1, -77.9
9.766e+1, 1.830e+1, -9.100e+1, 9.282e+1, -78.6
8.254e+1, 2.069e+1, -1.081e+2, 1.101e+2, -79.2
6.813e+1, 2.337e+1, -1.289e+2, 1.310e+2, -79.7
5.623e+1, 2.635e+1, -1.539e+2, 1.561e+2, -80.3
4.642e+1, 2.977e+1, -1.839e+2, 1.863e+2, -80.8
3.831e+1, 3.383e+1, -2.198e+2, 2.224e+2, -81.3
3.162e+1, 3.862e+1, -2.627e+2, 2.655e+2, -81.6
2.610e+1, 4.430e+1, -3.140e+2, 3.171e+2, -82.0
2.154e+1, 5.105e+1, -3.753e+2, 3.787e+2, -82.3
1.778e+1, 5.918e+1, -4.486e+2, 4.524e+2, -82.5
1.468e+1, 6.875e+1, -5.363e+2, 5.407e+2, -82.7
1.212e+1, 8.043e+1, -6.409e+2, 6.460e+2, -82.8
1.000e+1, 9.518e+1, -7.663e+2, 7.722e+2, -82.9
8.254e+0, 1.127e+2, -9.167e+2, 9.236e+2, -83.0
6.813e+0, 1.329e+2, -1.096e+3, 1.105e+3, -83.1
5.623e+0, 1.567e+2, -1.312e+3, 1.321e+3, -83.2
4.642e+0, 1.852e+2, -1.570e+3, 1.581e+3, -83.3
3.831e+0, 2.200e+2, -1.878e+3, 1.891e+3, -83.3
3.162e+0, 2.624e+2, -2.248e+3, 2.263e+3, -83.3
2.610e+0, 3.144e+2, -2.689e+3, 2.707e+3, -83.3
2.154e+0, 3.713e+2, -3.223e+3, 3.244e+3, -83.4
1.778e+0, 4.370e+2, -3.865e+3, 3.889e+3, -83.5
1.468e+0, 5.242e+2, -4.627e+3, 4.657e+3, -83.5
1.212e+0, 6.422e+2, -5.534e+3, 5.571e+3, -83.4
1.000e+0, 7.983e+2, -6.603e+3, 6.651e+3, -83.1
8.254e-1, 9.937e+2, -7.861e+3, 7.923e+3, -82.8
6.813e-1, 1.231e+3, -9.350e+3, 9.431e+3, -82.5
5.623e-1, 1.517e+3, -1.112e+4, 1.122e+4, -82.2
4.642e-1, 1.871e+3, -1.322e+4, 1.335e+4, -81.9
3.831e-1, 2.311e+3, -1.571e+4, 1.587e+4, -81.6
3.162e-1, 2.858e+3, -1.864e+4, 1.886e+4, -81.3
2.610e-1, 3.536e+3, -2.210e+4, 2.238e+4, -80.9
2.154e-1, 4.373e+3, -2.617e+4, 2.653e+4, -80.5
1.778e-1, 5.400e+3, -3.098e+4, 3.144e+4, -80.1
1.468e-1, 6.646e+3, -3.660e+4, 3.720e+4, -79.7
1.212e-1, 8.157e+3, -4.317e+4, 4.393e+4, -79.3
1.000e-1, 9.946e+3, -5.071e+4, 5.168e+4, -78.9

File: V1.0-qianduan-mainline/data/ao/2026.5.13__R0.62-N0.72-2/R0.62-N0.72-2_T-13.0_f0.1_1000000_V0.txt
May 14, 2026   01:17:01
A.C. Impedance
File: e:\chi_data\r0.62-n0.72-2_t-13.0_f0.1_1000000_v0.txt
Data Source:  Experiment
Instrument Model:  CHI660E
Header: 
Note: 

Init E (V) = 0
High Frequency (Hz) = 1e+6
Low Frequency (Hz) = 0.1
Imp SF
Amplitude (V) = 0.005
Quiet Time (sec) = 2
Cycles (.1-1Hz) = 1

Freq/Hz, Z'/ohm, Z"/ohm, Z/ohm, Phase/deg

8.252e+5, 8.927e+0, 1.139e+1, 1.447e+1, 51.9
6.816e+5, 8.427e+0, 9.176e+0, 1.246e+1, 47.4
5.625e+5, 7.847e+0, 7.622e+0, 1.094e+1, 44.2
4.639e+5, 7.677e+0, 6.227e+0, 9.885e+0, 39.0
3.828e+5, 7.541e+0, 5.202e+0, 9.161e+0, 34.6
3.164e+5, 7.493e+0, 4.309e+0, 8.644e+0, 29.9
2.607e+5, 7.408e+0, 3.579e+0, 8.227e+0, 25.8
2.158e+5, 7.342e+0, 2.933e+0, 7.906e+0, 21.8
1.777e+5, 7.301e+0, 2.372e+0, 7.677e+0, 18.0
1.465e+5, 7.280e+0, 1.894e+0, 7.522e+0, 14.6
1.211e+5, 7.251e+0, 1.522e+0, 7.409e+0, 11.9
9.961e+4, 7.229e+0, 1.212e+0, 7.330e+0, 9.5
8.252e+4, 7.216e+0, 9.495e-1, 7.278e+0, 7.5
6.812e+4, 7.212e+0, 7.102e-1, 7.247e+0, 5.6
5.625e+4, 7.211e+0, 4.904e-1, 7.227e+0, 3.9
4.644e+4, 7.220e+0, 2.837e-1, 7.226e+0, 2.3
3.833e+4, 7.242e+0, 9.241e-2, 7.243e+0, 0.7
3.164e+4, 7.271e+0, -8.644e-2, 7.272e+0, -0.7
2.612e+4, 7.300e+0, -2.626e-1, 7.304e+0, -2.1
2.153e+4, 7.324e+0, -4.407e-1, 7.337e+0, -3.4
1.777e+4, 7.347e+0, -6.208e-1, 7.373e+0, -4.8
1.470e+4, 7.377e+0, -8.093e-1, 7.421e+0, -6.3
1.211e+4, 7.416e+0, -1.018e+0, 7.486e+0, -7.8
1.001e+4, 7.462e+0, -1.259e+0, 7.567e+0, -9.6
8.252e+3, 7.513e+0, -1.542e+0, 7.670e+0, -11.6
6.812e+3, 7.569e+0, -1.868e+0, 7.797e+0, -13.9
5.625e+3, 7.632e+0, -2.247e+0, 7.956e+0, -16.4
4.643e+3, 7.705e+0, -2.688e+0, 8.160e+0, -19.2
3.833e+3, 7.787e+0, -3.207e+0, 8.421e+0, -22.4
3.164e+3, 7.880e+0, -3.820e+0, 8.757e+0, -25.9
2.612e+3, 7.988e+0, -4.550e+0, 9.193e+0, -29.7
2.153e+3, 8.115e+0, -5.419e+0, 9.758e+0, -33.7
1.777e+3, 8.262e+0, -6.448e+0, 1.048e+1, -38.0
1.470e+3, 8.429e+0, -7.675e+0, 1.140e+1, -42.3
1.211e+3, 8.619e+0, -9.139e+0, 1.256e+1, -46.7
1.001e+3, 8.842e+0, -1.088e+1, 1.402e+1, -50.9
8.252e+2, 9.099e+0, -1.294e+1, 1.582e+1, -54.9
6.836e+2, 9.397e+0, -1.541e+1, 1.805e+1, -58.6
5.615e+2, 9.769e+0, -1.839e+1, 2.083e+1, -62.0
4.639e+2, 1.023e+1, -2.200e+1, 2.427e+1, -65.1
3.809e+2, 1.075e+1, -2.628e+1, 2.839e+1, -67.7
3.174e+2, 1.137e+1, -3.141e+1, 3.340e+1, -70.1
2.588e+2, 1.209e+1, -3.756e+1, 3.946e+1, -72.2
2.148e+2, 1.296e+1, -4.495e+1, 4.678e+1, -73.9
1.758e+2, 1.398e+1, -5.370e+1, 5.549e+1, -75.4
1.465e+2, 1.515e+1, -6.381e+1, 6.559e+1, -76.6
1.221e+2, 1.663e+1, -7.650e+1, 7.829e+1, -77.7
9.766e+1, 1.863e+1, -9.145e+1, 9.333e+1, -78.5
8.254e+1, 2.104e+1, -1.087e+2, 1.107e+2, -79.0
6.813e+1, 2.375e+1, -1.295e+2, 1.317e+2, -79.6
5.623e+1, 2.675e+1, -1.546e+2, 1.569e+2, -80.2
4.642e+1, 3.017e+1, -1.848e+2, 1.872e+2, -80.7
3.831e+1, 3.423e+1, -2.209e+2, 2.235e+2, -81.2
3.162e+1, 3.906e+1, -2.640e+2, 2.669e+2, -81.6
2.610e+1, 4.480e+1, -3.156e+2, 3.188e+2, -81.9
2.154e+1, 5.164e+1, -3.771e+2, 3.807e+2, -82.2
1.778e+1, 5.980e+1, -4.507e+2, 4.546e+2, -82.4
1.468e+1, 6.965e+1, -5.386e+2, 5.431e+2, -82.6
1.212e+1, 8.139e+1, -6.437e+2, 6.488e+2, -82.8
1.000e+1, 9.586e+1, -7.697e+2, 7.756e+2, -82.9
8.254e+0, 1.135e+2, -9.207e+2, 9.277e+2, -83.0
6.813e+0, 1.339e+2, -1.102e+3, 1.110e+3, -83.1
5.623e+0, 1.578e+2, -1.318e+3, 1.327e+3, -83.2
4.642e+0, 1.861e+2, -1.577e+3, 1.588e+3, -83.3
3.831e+0, 2.209e+2, -1.888e+3, 1.900e+3, -83.3
3.162e+0, 2.634e+2, -2.259e+3, 2.274e+3, -83.3
2.610e+0, 3.154e+2, -2.702e+3, 2.720e+3, -83.3
2.154e+0, 3.721e+2, -3.238e+3, 3.259e+3, -83.4
1.778e+0, 4.375e+2, -3.883e+3, 3.908e+3, -83.6
1.468e+0, 5.247e+2, -4.648e+3, 4.678e+3, -83.6
1.212e+0, 6.427e+2, -5.560e+3, 5.597e+3, -83.4
1.000e+0, 7.985e+2, -6.636e+3, 6.684e+3, -83.1
8.254e-1, 9.929e+2, -7.902e+3, 7.964e+3, -82.8
6.813e-1, 1.231e+3, -9.399e+3, 9.480e+3, -82.5
5.623e-1, 1.519e+3, -1.118e+4, 1.128e+4, -82.3
4.642e-1, 1.873e+3, -1.329e+4, 1.342e+4, -82.0
3.831e-1, 2.310e+3, -1.579e+4, 1.595e+4, -81.7
3.162e-1, 2.849e+3, -1.875e+4, 1.896e+4, -81.4
2.610e-1, 3.519e+3, -2.223e+4, 2.250e+4, -81.0
2.154e-1, 4.359e+3, -2.632e+4, 2.668e+4, -80.6
1.778e-1, 5.388e+3, -3.115e+4, 3.161e+4, -80.2
1.468e-1, 6.627e+3, -3.680e+4, 3.739e+4, -79.8
1.212e-1, 8.133e+3, -4.341e+4, 4.416e+4, -79.4
1.000e-1, 9.922e+3, -5.100e+4, 5.196e+4, -79.0

File: V1.0-qianduan-mainline/data/ao/2026.5.13__R0.62-N0.72-2/R0.62-N0.72-2_T-15.0_f0.1_1000000_V0.txt
May 13, 2026   22:48:11
A.C. Impedance
File: e:\chi_data\r0.62-n0.72-2_t-15.0_f0.1_1000000_v0.txt
Data Source:  Experiment
Instrument Model:  CHI660E
Header: 
Note: 

Init E (V) = 0
High Frequency (Hz) = 1e+6
Low Frequency (Hz) = 0.1
Imp SF
Amplitude (V) = 0.005
Quiet Time (sec) = 2
Cycles (.1-1Hz) = 1

Freq/Hz, Z'/ohm, Z"/ohm, Z/ohm, Phase/deg

8.252e+5, 9.086e+0, 1.142e+1, 1.459e+1, 51.5
6.816e+5, 8.595e+0, 9.130e+0, 1.254e+1, 46.7
5.625e+5, 8.008e+0, 7.659e+0, 1.108e+1, 43.7
4.639e+5, 7.832e+0, 6.229e+0, 1.001e+1, 38.5
3.828e+5, 7.695e+0, 5.209e+0, 9.292e+0, 34.1
3.164e+5, 7.649e+0, 4.278e+0, 8.764e+0, 29.2
2.607e+5, 7.571e+0, 3.551e+0, 8.362e+0, 25.1
2.158e+5, 7.512e+0, 2.909e+0, 8.055e+0, 21.2
1.777e+5, 7.471e+0, 2.350e+0, 7.832e+0, 17.5
1.465e+5, 7.453e+0, 1.873e+0, 7.684e+0, 14.1
1.211e+5, 7.423e+0, 1.504e+0, 7.574e+0, 11.5
9.961e+4, 7.400e+0, 1.196e+0, 7.496e+0, 9.2
8.252e+4, 7.385e+0, 9.364e-1, 7.444e+0, 7.2
6.812e+4, 7.382e+0, 7.016e-1, 7.415e+0, 5.4
5.625e+4, 7.387e+0, 4.847e-1, 7.403e+0, 3.8
4.644e+4, 7.404e+0, 2.780e-1, 7.409e+0, 2.2
3.833e+4, 7.428e+0, 9.123e-2, 7.428e+0, 0.7
3.164e+4, 7.452e+0, -8.340e-2, 7.453e+0, -0.6
2.612e+4, 7.478e+0, -2.595e-1, 7.482e+0, -2.0
2.153e+4, 7.509e+0, -4.397e-1, 7.522e+0, -3.4
1.777e+4, 7.543e+0, -6.268e-1, 7.569e+0, -4.8
1.470e+4, 7.574e+0, -8.293e-1, 7.619e+0, -6.2
1.211e+4, 7.614e+0, -1.048e+0, 7.686e+0, -7.8
1.001e+4, 7.665e+0, -1.290e+0, 7.773e+0, -9.6
8.252e+3, 7.718e+0, -1.568e+0, 7.876e+0, -11.5
6.812e+3, 7.779e+0, -1.890e+0, 8.005e+0, -13.7
5.625e+3, 7.846e+0, -2.267e+0, 8.167e+0, -16.1
4.643e+3, 7.922e+0, -2.711e+0, 8.373e+0, -18.9
3.833e+3, 8.008e+0, -3.234e+0, 8.636e+0, -22.0
3.164e+3, 8.106e+0, -3.851e+0, 8.974e+0, -25.4
2.612e+3, 8.217e+0, -4.584e+0, 9.409e+0, -29.2
2.153e+3, 8.348e+0, -5.455e+0, 9.973e+0, -33.2
1.777e+3, 8.499e+0, -6.491e+0, 1.069e+1, -37.4
1.470e+3, 8.670e+0, -7.724e+0, 1.161e+1, -41.7
1.211e+3, 8.866e+0, -9.194e+0, 1.277e+1, -46.0
1.001e+3, 9.093e+0, -1.094e+1, 1.423e+1, -50.3
8.252e+2, 9.359e+0, -1.301e+1, 1.603e+1, -54.3
6.836e+2, 9.668e+0, -1.548e+1, 1.825e+1, -58.0
5.615e+2, 1.005e+1, -1.847e+1, 2.103e+1, -61.4
4.639e+2, 1.053e+1, -2.209e+1, 2.447e+1, -64.5
3.809e+2, 1.107e+1, -2.637e+1, 2.860e+1, -67.2
3.174e+2, 1.169e+1, -3.152e+1, 3.362e+1, -69.6
2.588e+2, 1.243e+1, -3.769e+1, 3.968e+1, -71.7
2.148e+2, 1.332e+1, -4.509e+1, 4.701e+1, -73.5
1.758e+2, 1.436e+1, -5.384e+1, 5.572e+1, -75.1
1.465e+2, 1.554e+1, -6.394e+1, 6.581e+1, -76.3
1.221e+2, 1.704e+1, -7.662e+1, 7.849e+1, -77.5
9.766e+1, 1.907e+1, -9.157e+1, 9.353e+1, -78.2
8.254e+1, 2.153e+1, -1.088e+2, 1.109e+2, -78.8
6.813e+1, 2.429e+1, -1.297e+2, 1.319e+2, -79.4
5.623e+1, 2.736e+1, -1.548e+2, 1.572e+2, -80.0
4.642e+1, 3.082e+1, -1.849e+2, 1.875e+2, -80.5
3.831e+1, 3.488e+1, -2.210e+2, 2.237e+2, -81.0
3.162e+1, 3.972e+1, -2.642e+2, 2.671e+2, -81.4
2.610e+1, 4.548e+1, -3.158e+2, 3.190e+2, -81.8
2.154e+1, 5.239e+1, -3.773e+2, 3.809e+2, -82.1
1.778e+1, 6.068e+1, -4.507e+2, 4.548e+2, -82.3
1.468e+1, 7.066e+1, -5.385e+2, 5.431e+2, -82.5
1.212e+1, 8.260e+1, -6.436e+2, 6.489e+2, -82.7
1.000e+1, 9.709e+1, -7.694e+2, 7.755e+2, -82.8
8.254e+0, 1.145e+2, -9.204e+2, 9.275e+2, -82.9
6.813e+0, 1.349e+2, -1.101e+3, 1.109e+3, -83.0
5.623e+0, 1.592e+2, -1.317e+3, 1.327e+3, -83.1
4.642e+0, 1.877e+2, -1.576e+3, 1.587e+3, -83.2
3.831e+0, 2.223e+2, -1.886e+3, 1.899e+3, -83.3
3.162e+0, 2.644e+2, -2.256e+3, 2.272e+3, -83.3
2.610e+0, 3.159e+2, -2.699e+3, 2.718e+3, -83.3
2.154e+0, 3.715e+2, -3.235e+3, 3.257e+3, -83.4
1.778e+0, 4.361e+2, -3.880e+3, 3.905e+3, -83.6
1.468e+0, 5.219e+2, -4.646e+3, 4.675e+3, -83.6
1.212e+0, 6.377e+2, -5.556e+3, 5.592e+3, -83.5
1.000e+0, 7.910e+2, -6.632e+3, 6.679e+3, -83.2
8.254e-1, 9.846e+2, -7.896e+3, 7.957e+3, -82.9
6.813e-1, 1.219e+3, -9.391e+3, 9.470e+3, -82.6
5.623e-1, 1.502e+3, -1.117e+4, 1.127e+4, -82.3
4.642e-1, 1.851e+3, -1.329e+4, 1.341e+4, -82.1
3.831e-1, 2.282e+3, -1.579e+4, 1.596e+4, -81.8
3.162e-1, 2.818e+3, -1.876e+4, 1.897e+4, -81.5
2.610e-1, 3.488e+3, -2.225e+4, 2.253e+4, -81.1
2.154e-1, 4.316e+3, -2.637e+4, 2.672e+4, -80.7
1.778e-1, 5.326e+3, -3.121e+4, 3.166e+4, -80.3
1.468e-1, 6.552e+3, -3.690e+4, 3.748e+4, -79.9
1.212e-1, 8.046e+3, -4.356e+4, 4.430e+4, -79.5
1.000e-1, 9.825e+3, -5.120e+4, 5.214e+4, -79.1

File: V1.0-qianduan-mainline/data/ao/2026.5.13__R0.62-N0.72-2/R0.62-N0.72-2_T-2.7_f0.1_1000000_V0.txt
May 13, 2026   14:28:23
A.C. Impedance
File: e:\chi_data\r0.62-n0.72-2_t-2.7_f0.1_1000000_v0.txt
Data Source:  Experiment
Instrument Model:  CHI660E
Header: 
Note: 

Init E (V) = 0
High Frequency (Hz) = 1e+6
Low Frequency (Hz) = 0.1
Imp SF
Amplitude (V) = 0.005
Quiet Time (sec) = 2
Cycles (.1-1Hz) = 1

Freq/Hz, Z'/ohm, Z"/ohm, Z/ohm, Phase/deg

8.252e+5, 6.818e+0, 1.171e+1, 1.355e+1, 59.8
6.816e+5, 6.343e+0, 9.421e+0, 1.136e+1, 56.0
5.625e+5, 5.762e+0, 7.845e+0, 9.734e+0, 53.7
4.639e+5, 5.573e+0, 6.397e+0, 8.484e+0, 48.9
3.828e+5, 5.408e+0, 5.341e+0, 7.601e+0, 44.6
3.164e+5, 5.342e+0, 4.404e+0, 6.924e+0, 39.5
2.607e+5, 5.251e+0, 3.655e+0, 6.398e+0, 34.8
2.158e+5, 5.186e+0, 3.002e+0, 5.992e+0, 30.1
1.777e+5, 5.139e+0, 2.443e+0, 5.690e+0, 25.4
1.465e+5, 5.113e+0, 1.961e+0, 5.476e+0, 21.0
1.211e+5, 5.076e+0, 1.579e+0, 5.316e+0, 17.3
9.961e+4, 5.055e+0, 1.258e+0, 5.209e+0, 14.0
8.252e+4, 5.046e+0, 9.885e-1, 5.141e+0, 11.1
6.812e+4, 5.048e+0, 7.496e-1, 5.103e+0, 8.4
5.625e+4, 5.049e+0, 5.327e-1, 5.077e+0, 6.0
4.644e+4, 5.061e+0, 3.297e-1, 5.071e+0, 3.7
3.833e+4, 5.078e+0, 1.409e-1, 5.080e+0, 1.6
3.164e+4, 5.097e+0, -3.512e-2, 5.097e+0, -0.4
2.612e+4, 5.120e+0, -2.071e-1, 5.124e+0, -2.3
2.153e+4, 5.143e+0, -3.774e-1, 5.157e+0, -4.2
1.777e+4, 5.171e+0, -5.481e-1, 5.200e+0, -6.1
1.470e+4, 5.202e+0, -7.323e-1, 5.254e+0, -8.0
1.211e+4, 5.233e+0, -9.368e-1, 5.317e+0, -10.1
1.001e+4, 5.271e+0, -1.167e+0, 5.398e+0, -12.5
8.252e+3, 5.314e+0, -1.432e+0, 5.503e+0, -15.1
6.812e+3, 5.364e+0, -1.737e+0, 5.638e+0, -17.9
5.625e+3, 5.422e+0, -2.092e+0, 5.811e+0, -21.1
4.643e+3, 5.487e+0, -2.507e+0, 6.033e+0, -24.6
3.833e+3, 5.563e+0, -2.997e+0, 6.319e+0, -28.3
3.164e+3, 5.649e+0, -3.576e+0, 6.686e+0, -32.3
2.612e+3, 5.751e+0, -4.264e+0, 7.159e+0, -36.6
2.153e+3, 5.870e+0, -5.082e+0, 7.764e+0, -40.9
1.777e+3, 6.006e+0, -6.054e+0, 8.528e+0, -45.2
1.470e+3, 6.165e+0, -7.212e+0, 9.488e+0, -49.5
1.211e+3, 6.350e+0, -8.591e+0, 1.068e+1, -53.5
1.001e+3, 6.568e+0, -1.023e+1, 1.216e+1, -57.3
8.252e+2, 6.820e+0, -1.217e+1, 1.395e+1, -60.7
6.836e+2, 7.115e+0, -1.450e+1, 1.615e+1, -63.9
5.615e+2, 7.466e+0, -1.729e+1, 1.883e+1, -66.6
4.639e+2, 7.903e+0, -2.066e+1, 2.212e+1, -69.1
3.809e+2, 8.427e+0, -2.466e+1, 2.606e+1, -71.1
3.174e+2, 9.037e+0, -2.947e+1, 3.082e+1, -73.0
2.588e+2, 9.754e+0, -3.522e+1, 3.655e+1, -74.5
2.148e+2, 1.061e+1, -4.213e+1, 4.344e+1, -75.9
1.758e+2, 1.160e+1, -5.030e+1, 5.162e+1, -77.0
1.465e+2, 1.275e+1, -5.971e+1, 6.106e+1, -77.9
1.221e+2, 1.420e+1, -7.153e+1, 7.292e+1, -78.8
9.766e+1, 1.614e+1, -8.544e+1, 8.695e+1, -79.3
8.254e+1, 1.848e+1, -1.015e+2, 1.031e+2, -79.7
6.813e+1, 2.108e+1, -1.208e+2, 1.226e+2, -80.1
5.623e+1, 2.399e+1, -1.441e+2, 1.460e+2, -80.5
4.642e+1, 2.739e+1, -1.721e+2, 1.743e+2, -81.0
3.831e+1, 3.140e+1, -2.056e+2, 2.080e+2, -81.3
3.162e+1, 3.610e+1, -2.457e+2, 2.483e+2, -81.6
2.610e+1, 4.170e+1, -2.935e+2, 2.964e+2, -81.9
2.154e+1, 4.838e+1, -3.504e+2, 3.538e+2, -82.1
1.778e+1, 5.650e+1, -4.186e+2, 4.224e+2, -82.3
1.468e+1, 6.616e+1, -5.002e+2, 5.046e+2, -82.5
1.212e+1, 7.752e+1, -5.975e+2, 6.025e+2, -82.6
1.000e+1, 9.160e+1, -7.137e+2, 7.196e+2, -82.7
8.254e+0, 1.088e+2, -8.530e+2, 8.599e+2, -82.7
6.813e+0, 1.290e+2, -1.020e+3, 1.028e+3, -82.8
5.623e+0, 1.529e+2, -1.219e+3, 1.229e+3, -82.9
4.642e+0, 1.810e+2, -1.458e+3, 1.469e+3, -82.9
3.831e+0, 2.150e+2, -1.743e+3, 1.756e+3, -83.0
3.162e+0, 2.567e+2, -2.084e+3, 2.100e+3, -83.0
2.610e+0, 3.080e+2, -2.491e+3, 2.510e+3, -83.0
2.154e+0, 3.640e+2, -2.984e+3, 3.006e+3, -83.0
1.778e+0, 4.291e+2, -3.577e+3, 3.602e+3, -83.2
1.468e+0, 5.151e+2, -4.279e+3, 4.310e+3, -83.1
1.212e+0, 6.322e+2, -5.113e+3, 5.152e+3, -83.0
1.000e+0, 7.867e+2, -6.097e+3, 6.147e+3, -82.6
8.254e-1, 9.798e+2, -7.251e+3, 7.317e+3, -82.3
6.813e-1, 1.217e+3, -8.616e+3, 8.702e+3, -82.0
5.623e-1, 1.507e+3, -1.024e+4, 1.035e+4, -81.6
4.642e-1, 1.866e+3, -1.215e+4, 1.230e+4, -81.3
3.831e-1, 2.314e+3, -1.442e+4, 1.461e+4, -80.9
3.162e-1, 2.871e+3, -1.710e+4, 1.734e+4, -80.5
2.610e-1, 3.573e+3, -2.025e+4, 2.056e+4, -80.0
2.154e-1, 4.449e+3, -2.395e+4, 2.436e+4, -79.5
1.778e-1, 5.535e+3, -2.831e+4, 2.884e+4, -78.9
1.468e-1, 6.877e+3, -3.339e+4, 3.409e+4, -78.4
1.212e-1, 8.536e+3, -3.931e+4, 4.022e+4, -77.7
1.000e-1, 1.053e+4, -4.609e+4, 4.728e+4, -77.1

File: V1.0-qianduan-mainline/data/ao/2026.5.13__R0.62-N0.72-2/R0.62-N0.72-2_T-20.7_f0.1_1000000_V0.txt
May 13, 2026   15:59:07
A.C. Impedance
File: e:\chi_data\r0.62-n0.72-2_t-20.7_f0.1_1000000_v0.txt
Data Source:  Experiment
Instrument Model:  CHI660E
Header: 
Note: 

Init E (V) = 0
High Frequency (Hz) = 1e+6
Low Frequency (Hz) = 0.1
Imp SF
Amplitude (V) = 0.005
Quiet Time (sec) = 2
Cycles (.1-1Hz) = 1

Freq/Hz, Z'/ohm, Z"/ohm, Z/ohm, Phase/deg

8.252e+5, 1.126e+1, 1.113e+1, 1.583e+1, 44.7
6.816e+5, 1.077e+1, 8.934e+0, 1.400e+1, 39.7
5.625e+5, 1.017e+1, 7.445e+0, 1.260e+1, 36.2
4.639e+5, 1.001e+1, 6.041e+0, 1.169e+1, 31.1
3.828e+5, 9.896e+0, 5.026e+0, 1.110e+1, 26.9
3.164e+5, 9.869e+0, 4.126e+0, 1.070e+1, 22.7
2.607e+5, 9.806e+0, 3.425e+0, 1.039e+1, 19.3
2.158e+5, 9.754e+0, 2.814e+0, 1.015e+1, 16.1
1.777e+5, 9.712e+0, 2.264e+0, 9.972e+0, 13.1
1.465e+5, 9.689e+0, 1.784e+0, 9.852e+0, 10.4
1.211e+5, 9.659e+0, 1.420e+0, 9.763e+0, 8.4
9.961e+4, 9.648e+0, 1.119e+0, 9.713e+0, 6.6
8.252e+4, 9.640e+0, 8.685e-1, 9.679e+0, 5.1
6.812e+4, 9.637e+0, 6.415e-1, 9.658e+0, 3.8
5.625e+4, 9.640e+0, 4.241e-1, 9.649e+0, 2.5
4.644e+4, 9.657e+0, 2.019e-1, 9.659e+0, 1.2
3.833e+4, 9.688e+0, 8.664e-4, 9.688e+0, 0.0
3.164e+4, 9.726e+0, -1.818e-1, 9.728e+0, -1.1
2.612e+4, 9.770e+0, -3.619e-1, 9.777e+0, -2.1
2.153e+4, 9.811e+0, -5.417e-1, 9.826e+0, -3.2
1.777e+4, 9.849e+0, -7.324e-1, 9.876e+0, -4.3
1.470e+4, 9.883e+0, -9.437e-1, 9.928e+0, -5.5
1.211e+4, 9.922e+0, -1.178e+0, 9.991e+0, -6.8
1.001e+4, 9.980e+0, -1.438e+0, 1.008e+1, -8.2
8.252e+3, 1.005e+1, -1.732e+0, 1.020e+1, -9.8
6.812e+3, 1.013e+1, -2.073e+0, 1.034e+1, -11.6
5.625e+3, 1.021e+1, -2.473e+0, 1.051e+1, -13.6
4.643e+3, 1.031e+1, -2.943e+0, 1.072e+1, -15.9
3.833e+3, 1.041e+1, -3.499e+0, 1.098e+1, -18.6
3.164e+3, 1.053e+1, -4.152e+0, 1.132e+1, -21.5
2.612e+3, 1.066e+1, -4.922e+0, 1.174e+1, -24.8
2.153e+3, 1.081e+1, -5.842e+0, 1.229e+1, -28.4
1.777e+3, 1.098e+1, -6.931e+0, 1.299e+1, -32.3
1.470e+3, 1.118e+1, -8.224e+0, 1.388e+1, -36.3
1.211e+3, 1.141e+1, -9.765e+0, 1.502e+1, -40.6
1.001e+3, 1.168e+1, -1.159e+1, 1.646e+1, -44.8
8.252e+2, 1.198e+1, -1.375e+1, 1.823e+1, -48.9
6.836e+2, 1.236e+1, -1.634e+1, 2.049e+1, -52.9
5.615e+2, 1.282e+1, -1.948e+1, 2.332e+1, -56.6
4.639e+2, 1.335e+1, -2.325e+1, 2.681e+1, -60.1
3.809e+2, 1.395e+1, -2.771e+1, 3.102e+1, -63.3
3.174e+2, 1.466e+1, -3.305e+1, 3.615e+1, -66.1
2.588e+2, 1.549e+1, -3.945e+1, 4.238e+1, -68.6
2.148e+2, 1.648e+1, -4.712e+1, 4.992e+1, -70.7
1.758e+2, 1.765e+1, -5.620e+1, 5.891e+1, -72.6
1.465e+2, 1.898e+1, -6.668e+1, 6.933e+1, -74.1
1.221e+2, 2.067e+1, -7.984e+1, 8.247e+1, -75.5
9.766e+1, 2.289e+1, -9.530e+1, 9.801e+1, -76.5
8.254e+1, 2.556e+1, -1.130e+2, 1.159e+2, -77.3
6.813e+1, 2.856e+1, -1.346e+2, 1.376e+2, -78.0
5.623e+1, 3.189e+1, -1.604e+2, 1.636e+2, -78.8
4.642e+1, 3.577e+1, -1.915e+2, 1.948e+2, -79.4
3.831e+1, 4.031e+1, -2.287e+2, 2.322e+2, -80.0
3.162e+1, 4.556e+1, -2.731e+2, 2.769e+2, -80.5
2.610e+1, 5.177e+1, -3.261e+2, 3.302e+2, -81.0
2.154e+1, 5.917e+1, -3.893e+2, 3.938e+2, -81.4
1.778e+1, 6.813e+1, -4.648e+2, 4.698e+2, -81.7
1.468e+1, 7.872e+1, -5.548e+2, 5.604e+2, -81.9
1.212e+1, 9.152e+1, -6.625e+2, 6.688e+2, -82.1
1.000e+1, 1.071e+2, -7.916e+2, 7.988e+2, -82.3
8.254e+0, 1.255e+2, -9.460e+2, 9.543e+2, -82.4
6.813e+0, 1.468e+2, -1.131e+3, 1.140e+3, -82.6
5.623e+0, 1.717e+2, -1.352e+3, 1.363e+3, -82.8
4.642e+0, 2.010e+2, -1.616e+3, 1.629e+3, -82.9
3.831e+0, 2.362e+2, -1.932e+3, 1.947e+3, -83.0
3.162e+0, 2.785e+2, -2.311e+3, 2.328e+3, -83.1
2.610e+0, 3.300e+2, -2.764e+3, 2.784e+3, -83.2
2.154e+0, 3.846e+2, -3.313e+3, 3.335e+3, -83.4
1.778e+0, 4.464e+2, -3.972e+3, 3.997e+3, -83.6
1.468e+0, 5.290e+2, -4.756e+3, 4.786e+3, -83.7
1.212e+0, 6.400e+2, -5.689e+3, 5.725e+3, -83.6
1.000e+0, 7.867e+2, -6.792e+3, 6.837e+3, -83.4
8.254e-1, 9.708e+2, -8.091e+3, 8.149e+3, -83.2
6.813e-1, 1.192e+3, -9.631e+3, 9.704e+3, -82.9
5.623e-1, 1.459e+3, -1.147e+4, 1.156e+4, -82.7
4.642e-1, 1.787e+3, -1.365e+4, 1.376e+4, -82.5
3.831e-1, 2.192e+3, -1.624e+4, 1.639e+4, -82.3
3.162e-1, 2.692e+3, -1.933e+4, 1.951e+4, -82.1
2.610e-1, 3.316e+3, -2.296e+4, 2.320e+4, -81.8
2.154e-1, 4.093e+3, -2.726e+4, 2.756e+4, -81.5
1.778e-1, 5.045e+3, -3.234e+4, 3.273e+4, -81.1
1.468e-1, 6.198e+3, -3.830e+4, 3.880e+4, -80.8
1.212e-1, 7.583e+3, -4.527e+4, 4.590e+4, -80.5
1.000e-1, 9.208e+3, -5.330e+4, 5.409e+4, -80.2

File: V1.0-qianduan-mainline/data/ao/2026.5.13__R0.62-N0.72-2/R0.62-N0.72-2_T-27.0_f0.1_1000000_V0.txt
May 14, 2026   03:52:32
A.C. Impedance
File: e:\chi_data\r0.62-n0.72-2_t-27.0_f0.1_1000000_v0.txt
Data Source:  Experiment
Instrument Model:  CHI660E
Header: 
Note: 

Init E (V) = 0
High Frequency (Hz) = 1e+6
Low Frequency (Hz) = 0.1
Imp SF
Amplitude (V) = 0.005
Quiet Time (sec) = 2
Cycles (.1-1Hz) = 1

Freq/Hz, Z'/ohm, Z"/ohm, Z/ohm, Phase/deg

8.252e+5, 1.441e+1, 1.089e+1, 1.806e+1, 37.1
6.816e+5, 1.384e+1, 8.602e+0, 1.629e+1, 31.9
5.625e+5, 1.331e+1, 7.168e+0, 1.512e+1, 28.3
4.639e+5, 1.312e+1, 5.772e+0, 1.433e+1, 23.7
3.828e+5, 1.303e+1, 4.818e+0, 1.390e+1, 20.3
3.164e+5, 1.300e+1, 3.961e+0, 1.359e+1, 16.9
2.607e+5, 1.294e+1, 3.298e+0, 1.336e+1, 14.3
2.158e+5, 1.290e+1, 2.695e+0, 1.317e+1, 11.8
1.777e+5, 1.288e+1, 2.147e+0, 1.306e+1, 9.5
1.465e+5, 1.288e+1, 1.675e+0, 1.298e+1, 7.4
1.211e+5, 1.285e+1, 1.330e+0, 1.292e+1, 5.9
9.961e+4, 1.283e+1, 1.055e+0, 1.287e+1, 4.7
8.252e+4, 1.281e+1, 8.210e-1, 1.283e+1, 3.7
6.812e+4, 1.281e+1, 5.947e-1, 1.282e+1, 2.7
5.625e+4, 1.282e+1, 3.856e-1, 1.283e+1, 1.7
4.644e+4, 1.285e+1, 1.711e-1, 1.285e+1, 0.8
3.833e+4, 1.289e+1, -3.362e-2, 1.289e+1, -0.1
3.164e+4, 1.294e+1, -2.238e-1, 1.294e+1, -1.0
2.612e+4, 1.298e+1, -4.089e-1, 1.299e+1, -1.8
2.153e+4, 1.302e+1, -5.893e-1, 1.303e+1, -2.6
1.777e+4, 1.306e+1, -7.838e-1, 1.308e+1, -3.4
1.470e+4, 1.310e+1, -9.996e-1, 1.314e+1, -4.4
1.211e+4, 1.315e+1, -1.242e+0, 1.321e+1, -5.4
1.001e+4, 1.322e+1, -1.513e+0, 1.330e+1, -6.5
8.252e+3, 1.329e+1, -1.820e+0, 1.342e+1, -7.8
6.812e+3, 1.337e+1, -2.171e+0, 1.355e+1, -9.2
5.625e+3, 1.346e+1, -2.586e+0, 1.371e+1, -10.9
4.643e+3, 1.356e+1, -3.074e+0, 1.391e+1, -12.8
3.833e+3, 1.368e+1, -3.650e+0, 1.415e+1, -14.9
3.164e+3, 1.380e+1, -4.326e+0, 1.447e+1, -17.4
2.612e+3, 1.395e+1, -5.125e+0, 1.486e+1, -20.2
2.153e+3, 1.411e+1, -6.077e+0, 1.536e+1, -23.3
1.777e+3, 1.430e+1, -7.202e+0, 1.601e+1, -26.7
1.470e+3, 1.451e+1, -8.538e+0, 1.683e+1, -30.5
1.211e+3, 1.475e+1, -1.013e+1, 1.789e+1, -34.5
1.001e+3, 1.501e+1, -1.201e+1, 1.922e+1, -38.6
8.252e+2, 1.535e+1, -1.423e+1, 2.093e+1, -42.8
6.836e+2, 1.576e+1, -1.693e+1, 2.313e+1, -47.0
5.615e+2, 1.623e+1, -2.017e+1, 2.589e+1, -51.2
4.639e+2, 1.677e+1, -2.409e+1, 2.935e+1, -55.2
3.809e+2, 1.738e+1, -2.871e+1, 3.356e+1, -58.8
3.174e+2, 1.809e+1, -3.424e+1, 3.873e+1, -62.2
2.588e+2, 1.893e+1, -4.089e+1, 4.506e+1, -65.2
2.148e+2, 1.994e+1, -4.885e+1, 5.276e+1, -67.8
1.758e+2, 2.113e+1, -5.828e+1, 6.199e+1, -70.1
1.465e+2, 2.247e+1, -6.918e+1, 7.274e+1, -72.0
1.221e+2, 2.417e+1, -8.287e+1, 8.633e+1, -73.7
9.766e+1, 2.644e+1, -9.897e+1, 1.024e+2, -75.0
8.254e+1, 2.915e+1, -1.174e+2, 1.210e+2, -76.1
6.813e+1, 3.219e+1, -1.399e+2, 1.435e+2, -77.0
5.623e+1, 3.559e+1, -1.669e+2, 1.706e+2, -78.0
4.642e+1, 3.947e+1, -1.992e+2, 2.031e+2, -78.8
3.831e+1, 4.404e+1, -2.380e+2, 2.420e+2, -79.5
3.162e+1, 4.939e+1, -2.843e+2, 2.886e+2, -80.1
2.610e+1, 5.578e+1, -3.397e+2, 3.442e+2, -80.7
2.154e+1, 6.347e+1, -4.058e+2, 4.107e+2, -81.1
1.778e+1, 7.253e+1, -4.847e+2, 4.901e+2, -81.5
1.468e+1, 8.323e+1, -5.787e+2, 5.847e+2, -81.8
1.212e+1, 9.621e+1, -6.912e+2, 6.979e+2, -82.1
1.000e+1, 1.122e+2, -8.260e+2, 8.336e+2, -82.3
8.254e+0, 1.310e+2, -9.876e+2, 9.963e+2, -82.4
6.813e+0, 1.526e+2, -1.181e+3, 1.191e+3, -82.6
5.623e+0, 1.780e+2, -1.412e+3, 1.423e+3, -82.8
4.642e+0, 2.080e+2, -1.689e+3, 1.702e+3, -83.0
3.831e+0, 2.450e+2, -2.020e+3, 2.034e+3, -83.1
3.162e+0, 2.887e+2, -2.416e+3, 2.433e+3, -83.2
2.610e+0, 3.402e+2, -2.892e+3, 2.912e+3, -83.3
2.154e+0, 3.944e+2, -3.468e+3, 3.490e+3, -83.5
1.778e+0, 4.569e+2, -4.160e+3, 4.185e+3, -83.7
1.468e+0, 5.418e+2, -4.981e+3, 5.011e+3, -83.8
1.212e+0, 6.571e+2, -5.959e+3, 5.995e+3, -83.7
1.000e+0, 8.101e+2, -7.115e+3, 7.161e+3, -83.5
8.254e-1, 9.999e+2, -8.482e+3, 8.540e+3, -83.3
6.813e-1, 1.225e+3, -1.010e+4, 1.018e+4, -83.1
5.623e-1, 1.496e+3, -1.203e+4, 1.212e+4, -82.9
4.642e-1, 1.831e+3, -1.432e+4, 1.444e+4, -82.7
3.831e-1, 2.245e+3, -1.704e+4, 1.719e+4, -82.5
3.162e-1, 2.764e+3, -2.027e+4, 2.045e+4, -82.2
2.610e-1, 3.408e+3, -2.408e+4, 2.432e+4, -81.9
2.154e-1, 4.191e+3, -2.860e+4, 2.891e+4, -81.7
1.778e-1, 5.141e+3, -3.396e+4, 3.435e+4, -81.4
1.468e-1, 6.297e+3, -4.025e+4, 4.074e+4, -81.1
1.212e-1, 7.699e+3, -4.761e+4, 4.823e+4, -80.8
1.000e-1, 9.359e+3, -5.609e+4, 5.686e+4, -80.5

File: V1.0-qianduan-mainline/data/ao/2026.5.13__R0.62-N0.72-2/R0.62-N0.72-2_T-33.0_f0.1_1000000_V0.txt
May 14, 2026   04:19:56
A.C. Impedance
File: e:\chi_data\r0.62-n0.72-2_t-33.0_f0.1_1000000_v0.txt
Data Source:  Experiment
Instrument Model:  CHI660E
Header: 
Note: 

Init E (V) = 0
High Frequency (Hz) = 1e+6
Low Frequency (Hz) = 0.1
Imp SF
Amplitude (V) = 0.005
Quiet Time (sec) = 2
Cycles (.1-1Hz) = 1

Freq/Hz, Z'/ohm, Z"/ohm, Z/ohm, Phase/deg

8.252e+5, 1.944e+1, 1.010e+1, 2.191e+1, 27.5
6.816e+5, 1.894e+1, 7.992e+0, 2.056e+1, 22.9
5.625e+5, 1.834e+1, 6.639e+0, 1.950e+1, 19.9
4.639e+5, 1.821e+1, 5.316e+0, 1.897e+1, 16.3
3.828e+5, 1.815e+1, 4.417e+0, 1.868e+1, 13.7
3.164e+5, 1.816e+1, 3.622e+0, 1.852e+1, 11.3
2.607e+5, 1.811e+1, 3.013e+0, 1.836e+1, 9.4
2.158e+5, 1.806e+1, 2.446e+0, 1.823e+1, 7.7
1.777e+5, 1.808e+1, 1.893e+0, 1.818e+1, 6.0
1.465e+5, 1.810e+1, 1.433e+0, 1.815e+1, 4.5
1.211e+5, 1.807e+1, 1.135e+0, 1.810e+1, 3.6
9.961e+4, 1.805e+1, 9.016e-1, 1.808e+1, 2.9
8.252e+4, 1.805e+1, 7.111e-1, 1.806e+1, 2.3
6.812e+4, 1.804e+1, 5.199e-1, 1.805e+1, 1.7
5.625e+4, 1.804e+1, 3.212e-1, 1.804e+1, 1.0
4.644e+4, 1.807e+1, 9.668e-2, 1.807e+1, 0.3
3.833e+4, 1.812e+1, -1.298e-1, 1.812e+1, -0.4
3.164e+4, 1.817e+1, -3.356e-1, 1.818e+1, -1.1
2.612e+4, 1.823e+1, -5.211e-1, 1.824e+1, -1.6
2.153e+4, 1.829e+1, -7.113e-1, 1.831e+1, -2.2
1.777e+4, 1.835e+1, -9.088e-1, 1.838e+1, -2.8
1.470e+4, 1.843e+1, -1.116e+0, 1.846e+1, -3.5
1.211e+4, 1.849e+1, -1.365e+0, 1.854e+1, -4.2
1.001e+4, 1.856e+1, -1.658e+0, 1.863e+1, -5.1
8.252e+3, 1.864e+1, -1.991e+0, 1.875e+1, -6.1
6.812e+3, 1.873e+1, -2.374e+0, 1.888e+1, -7.2
5.625e+3, 1.884e+1, -2.819e+0, 1.905e+1, -8.5
4.643e+3, 1.897e+1, -3.336e+0, 1.926e+1, -10.0
3.833e+3, 1.910e+1, -3.947e+0, 1.950e+1, -11.7
3.164e+3, 1.925e+1, -4.661e+0, 1.980e+1, -13.6
2.612e+3, 1.942e+1, -5.502e+0, 2.018e+1, -15.8
2.153e+3, 1.961e+1, -6.498e+0, 2.066e+1, -18.3
1.777e+3, 1.983e+1, -7.677e+0, 2.126e+1, -21.2
1.470e+3, 2.007e+1, -9.088e+0, 2.203e+1, -24.4
1.211e+3, 2.035e+1, -1.076e+1, 2.302e+1, -27.9
1.001e+3, 2.070e+1, -1.273e+1, 2.430e+1, -31.6
8.252e+2, 2.111e+1, -1.506e+1, 2.594e+1, -35.5
6.836e+2, 2.158e+1, -1.788e+1, 2.802e+1, -39.6
5.615e+2, 2.210e+1, -2.128e+1, 3.068e+1, -43.9
4.639e+2, 2.269e+1, -2.537e+1, 3.404e+1, -48.2
3.809e+2, 2.336e+1, -3.019e+1, 3.817e+1, -52.3
3.174e+2, 2.416e+1, -3.597e+1, 4.333e+1, -56.1
2.588e+2, 2.510e+1, -4.289e+1, 4.969e+1, -59.7
2.148e+2, 2.621e+1, -5.119e+1, 5.751e+1, -62.9
1.758e+2, 2.749e+1, -6.102e+1, 6.693e+1, -65.7
1.465e+2, 2.895e+1, -7.238e+1, 7.795e+1, -68.2
1.221e+2, 3.081e+1, -8.660e+1, 9.192e+1, -70.4
9.766e+1, 3.326e+1, -1.033e+2, 1.085e+2, -72.2
8.254e+1, 3.623e+1, -1.226e+2, 1.278e+2, -73.5
6.813e+1, 3.954e+1, -1.460e+2, 1.512e+2, -74.8
5.623e+1, 4.310e+1, -1.740e+2, 1.793e+2, -76.1
4.642e+1, 4.720e+1, -2.076e+2, 2.129e+2, -77.2
3.831e+1, 5.202e+1, -2.479e+2, 2.533e+2, -78.1
3.162e+1, 5.771e+1, -2.960e+2, 3.016e+2, -79.0
2.610e+1, 6.460e+1, -3.535e+2, 3.593e+2, -79.6
2.154e+1, 7.279e+1, -4.219e+2, 4.281e+2, -80.2
1.778e+1, 8.234e+1, -5.036e+2, 5.103e+2, -80.7
1.468e+1, 9.379e+1, -6.012e+2, 6.085e+2, -81.1
1.212e+1, 1.074e+2, -7.179e+2, 7.259e+2, -81.5
1.000e+1, 1.238e+2, -8.578e+2, 8.666e+2, -81.8
8.254e+0, 1.436e+2, -1.025e+3, 1.035e+3, -82.0
6.813e+0, 1.666e+2, -1.225e+3, 1.237e+3, -82.3
5.623e+0, 1.932e+2, -1.465e+3, 1.478e+3, -82.5
4.642e+0, 2.239e+2, -1.752e+3, 1.766e+3, -82.7
3.831e+0, 2.617e+2, -2.094e+3, 2.111e+3, -82.9
3.162e+0, 3.066e+2, -2.505e+3, 2.524e+3, -83.0
2.610e+0, 3.601e+2, -2.997e+3, 3.019e+3, -83.1
2.154e+0, 4.155e+2, -3.593e+3, 3.617e+3, -83.4
1.778e+0, 4.780e+2, -4.310e+3, 4.336e+3, -83.7
1.468e+0, 5.632e+2, -5.163e+3, 5.194e+3, -83.8
1.212e+0, 6.777e+2, -6.177e+3, 6.214e+3, -83.7
1.000e+0, 8.282e+2, -7.374e+3, 7.421e+3, -83.6
8.254e-1, 1.015e+3, -8.791e+3, 8.849e+3, -83.4
6.813e-1, 1.243e+3, -1.047e+4, 1.054e+4, -83.2
5.623e-1, 1.517e+3, -1.247e+4, 1.256e+4, -83.1
4.642e-1, 1.849e+3, -1.485e+4, 1.497e+4, -82.9
3.831e-1, 2.248e+3, -1.769e+4, 1.784e+4, -82.8
3.162e-1, 2.751e+3, -2.105e+4, 2.123e+4, -82.6
2.610e-1, 3.378e+3, -2.503e+4, 2.526e+4, -82.3
2.154e-1, 4.142e+3, -2.976e+4, 3.004e+4, -82.1
1.778e-1, 5.075e+3, -3.535e+4, 3.571e+4, -81.8
1.468e-1, 6.211e+3, -4.193e+4, 4.239e+4, -81.6
1.212e-1, 7.588e+3, -4.966e+4, 5.023e+4, -81.3
1.000e-1, 9.215e+3, -5.858e+4, 5.930e+4, -81.1

File: V1.0-qianduan-mainline/data/ao/2026.5.13__R0.62-N0.72-2/R0.62-N0.72-2_T-42.0_f0.1_1000000_V0.txt
May 14, 2026   05:00:43
A.C. Impedance
File: e:\chi_data\r0.62-n0.72-2_t-42.0_f0.1_1000000_v0.txt
Data Source:  Experiment
Instrument Model:  CHI660E
Header: 
Note: 

Init E (V) = 0
High Frequency (Hz) = 1e+6
Low Frequency (Hz) = 0.1
Imp SF
Amplitude (V) = 0.005
Quiet Time (sec) = 2
Cycles (.1-1Hz) = 1

Freq/Hz, Z'/ohm, Z"/ohm, Z/ohm, Phase/deg

8.252e+5, 3.431e+1, 1.002e+1, 3.574e+1, 16.3
6.816e+5, 3.400e+1, 7.585e+0, 3.484e+1, 12.6
5.625e+5, 3.353e+1, 6.262e+0, 3.410e+1, 10.6
4.639e+5, 3.364e+1, 4.935e+0, 3.400e+1, 8.3
3.828e+5, 3.375e+1, 4.114e+0, 3.400e+1, 6.9
3.164e+5, 3.392e+1, 3.340e+0, 3.409e+1, 5.6
2.607e+5, 3.396e+1, 2.762e+0, 3.407e+1, 4.7
2.158e+5, 3.397e+1, 2.213e+0, 3.404e+1, 3.7
1.777e+5, 3.401e+1, 1.648e+0, 3.405e+1, 2.8
1.465e+5, 3.406e+1, 1.202e+0, 3.408e+1, 2.0
1.211e+5, 3.403e+1, 2.229e+0, 3.411e+1, 3.7
9.961e+4, 3.403e+1, 3.828e+0, 3.424e+1, 6.4
8.252e+4, 3.405e+1, 4.372e+0, 3.433e+1, 7.3
6.812e+4, 3.410e+1, 4.053e+0, 3.434e+1, 6.8
5.625e+4, 3.414e+1, 3.189e+0, 3.429e+1, 5.3
4.644e+4, 3.419e+1, 2.276e+0, 3.427e+1, 3.8
3.833e+4, 3.427e+1, 1.491e+0, 3.430e+1, 2.5
3.164e+4, 3.436e+1, 9.159e-1, 3.437e+1, 1.5
2.612e+4, 3.444e+1, 4.698e-1, 3.445e+1, 0.8
2.153e+4, 3.453e+1, 7.309e-2, 3.453e+1, 0.1
1.777e+4, 3.462e+1, -3.156e-1, 3.462e+1, -0.5
1.470e+4, 3.470e+1, -7.091e-1, 3.471e+1, -1.2
1.211e+4, 3.481e+1, -1.101e+0, 3.483e+1, -1.8
1.001e+4, 3.494e+1, -1.517e+0, 3.497e+1, -2.5
8.252e+3, 3.508e+1, -1.990e+0, 3.514e+1, -3.2
6.812e+3, 3.523e+1, -2.500e+0, 3.532e+1, -4.1
5.625e+3, 3.539e+1, -3.065e+0, 3.553e+1, -4.9
4.643e+3, 3.557e+1, -3.698e+0, 3.576e+1, -5.9
3.833e+3, 3.576e+1, -4.421e+0, 3.603e+1, -7.0
3.164e+3, 3.598e+1, -5.256e+0, 3.636e+1, -8.3
2.612e+3, 3.622e+1, -6.231e+0, 3.675e+1, -9.8
2.153e+3, 3.649e+1, -7.371e+0, 3.723e+1, -11.4
1.777e+3, 3.680e+1, -8.703e+0, 3.781e+1, -13.3
1.470e+3, 3.715e+1, -1.028e+1, 3.855e+1, -15.5
1.211e+3, 3.754e+1, -1.215e+1, 3.946e+1, -17.9
1.001e+3, 3.798e+1, -1.432e+1, 4.059e+1, -20.7
8.252e+2, 3.848e+1, -1.687e+1, 4.202e+1, -23.7
6.836e+2, 3.906e+1, -1.995e+1, 4.386e+1, -27.0
5.615e+2, 3.972e+1, -2.366e+1, 4.623e+1, -30.8
4.639e+2, 4.047e+1, -2.812e+1, 4.928e+1, -34.8
3.809e+2, 4.132e+1, -3.336e+1, 5.311e+1, -38.9
3.174e+2, 4.230e+1, -3.962e+1, 5.796e+1, -43.1
2.588e+2, 4.343e+1, -4.711e+1, 6.408e+1, -47.3
2.148e+2, 4.477e+1, -5.611e+1, 7.178e+1, -51.4
1.758e+2, 4.632e+1, -6.676e+1, 8.126e+1, -55.2
1.465e+2, 4.809e+1, -7.905e+1, 9.253e+1, -58.7
1.221e+2, 5.025e+1, -9.441e+1, 1.070e+2, -62.0
9.766e+1, 5.307e+1, -1.124e+2, 1.243e+2, -64.7
8.254e+1, 5.650e+1, -1.331e+2, 1.446e+2, -67.0
6.813e+1, 6.031e+1, -1.583e+2, 1.694e+2, -69.1
5.623e+1, 6.444e+1, -1.885e+2, 1.992e+2, -71.1
4.642e+1, 6.910e+1, -2.247e+2, 2.351e+2, -72.9
3.831e+1, 7.456e+1, -2.681e+2, 2.782e+2, -74.5
3.162e+1, 8.105e+1, -3.198e+2, 3.300e+2, -75.8
2.610e+1, 8.864e+1, -3.817e+2, 3.918e+2, -76.9
2.154e+1, 9.756e+1, -4.552e+2, 4.655e+2, -77.9
1.778e+1, 1.083e+2, -5.429e+2, 5.536e+2, -78.7
1.468e+1, 1.213e+2, -6.478e+2, 6.591e+2, -79.4
1.212e+1, 1.368e+2, -7.729e+2, 7.849e+2, -80.0
1.000e+1, 1.551e+2, -9.227e+2, 9.357e+2, -80.5
8.254e+0, 1.766e+2, -1.102e+3, 1.116e+3, -80.9
6.813e+0, 2.016e+2, -1.317e+3, 1.332e+3, -81.3
5.623e+0, 2.305e+2, -1.574e+3, 1.591e+3, -81.7
4.642e+0, 2.638e+2, -1.881e+3, 1.900e+3, -82.0
3.831e+0, 3.048e+2, -2.248e+3, 2.268e+3, -82.3
3.162e+0, 3.534e+2, -2.687e+3, 2.710e+3, -82.5
2.610e+0, 4.102e+2, -3.214e+3, 3.240e+3, -82.7
2.154e+0, 4.683e+2, -3.852e+3, 3.880e+3, -83.1
1.778e+0, 5.338e+2, -4.620e+3, 4.651e+3, -83.4
1.468e+0, 6.210e+2, -5.532e+3, 5.567e+3, -83.6
1.212e+0, 7.379e+2, -6.613e+3, 6.654e+3, -83.6
1.000e+0, 8.931e+2, -7.892e+3, 7.942e+3, -83.5
8.254e-1, 1.084e+3, -9.408e+3, 9.470e+3, -83.4
6.813e-1, 1.311e+3, -1.121e+4, 1.128e+4, -83.3
5.623e-1, 1.582e+3, -1.335e+4, 1.345e+4, -83.2
4.642e-1, 1.907e+3, -1.591e+4, 1.603e+4, -83.2
3.831e-1, 2.305e+3, -1.896e+4, 1.910e+4, -83.1
3.162e-1, 2.802e+3, -2.258e+4, 2.275e+4, -82.9
2.610e-1, 3.409e+3, -2.687e+4, 2.708e+4, -82.8
2.154e-1, 4.146e+3, -3.198e+4, 3.224e+4, -82.6
1.778e-1, 5.041e+3, -3.804e+4, 3.837e+4, -82.5
1.468e-1, 6.118e+3, -4.520e+4, 4.561e+4, -82.3
1.212e-1, 7.416e+3, -5.364e+4, 5.415e+4, -82.1
1.000e-1, 8.950e+3, -6.342e+4, 6.405e+4, -82.0

File: V1.0-qianduan-mainline/data/ao/2026.5.13__R0.62-N0.72-2/R0.62-N0.72-2_T-5.8_f0.1_1000000_V0.txt
May 13, 2026   14:43:42
A.C. Impedance
File: e:\chi_data\r0.62-n0.72-2_t-5.8_f0.1_1000000_v0.txt
Data Source:  Experiment
Instrument Model:  CHI660E
Header: 
Note: 

Init E (V) = 0
High Frequency (Hz) = 1e+6
Low Frequency (Hz) = 0.1
Imp SF
Amplitude (V) = 0.005
Quiet Time (sec) = 2
Cycles (.1-1Hz) = 1

Freq/Hz, Z'/ohm, Z"/ohm, Z/ohm, Phase/deg

8.252e+5, 7.160e+0, 1.161e+1, 1.364e+1, 58.3
6.816e+5, 6.765e+0, 9.397e+0, 1.158e+1, 54.2
5.625e+5, 6.159e+0, 7.821e+0, 9.955e+0, 51.8
4.639e+5, 5.986e+0, 6.374e+0, 8.744e+0, 46.8
3.828e+5, 5.817e+0, 5.309e+0, 7.876e+0, 42.4
3.164e+5, 5.756e+0, 4.376e+0, 7.231e+0, 37.2
2.607e+5, 5.669e+0, 3.637e+0, 6.735e+0, 32.7
2.158e+5, 5.610e+0, 2.991e+0, 6.357e+0, 28.1
1.777e+5, 5.560e+0, 2.429e+0, 6.067e+0, 23.6
1.465e+5, 5.527e+0, 1.952e+0, 5.862e+0, 19.4
1.211e+5, 5.492e+0, 1.570e+0, 5.712e+0, 16.0
9.961e+4, 5.475e+0, 1.247e+0, 5.616e+0, 12.8
8.252e+4, 5.465e+0, 9.765e-1, 5.551e+0, 10.1
6.812e+4, 5.464e+0, 7.373e-1, 5.514e+0, 7.7
5.625e+4, 5.469e+0, 5.194e-1, 5.493e+0, 5.4
4.644e+4, 5.479e+0, 3.160e-1, 5.488e+0, 3.3
3.833e+4, 5.497e+0, 1.292e-1, 5.499e+0, 1.3
3.164e+4, 5.520e+0, -4.553e-2, 5.520e+0, -0.5
2.612e+4, 5.541e+0, -2.137e-1, 5.546e+0, -2.2
2.153e+4, 5.564e+0, -3.832e-1, 5.577e+0, -3.9
1.777e+4, 5.594e+0, -5.608e-1, 5.622e+0, -5.7
1.470e+4, 5.626e+0, -7.515e-1, 5.676e+0, -7.6
1.211e+4, 5.661e+0, -9.612e-1, 5.742e+0, -9.6
1.001e+4, 5.700e+0, -1.198e+0, 5.824e+0, -11.9
8.252e+3, 5.746e+0, -1.468e+0, 5.931e+0, -14.3
6.812e+3, 5.800e+0, -1.780e+0, 6.067e+0, -17.1
5.625e+3, 5.861e+0, -2.141e+0, 6.240e+0, -20.1
4.643e+3, 5.931e+0, -2.563e+0, 6.461e+0, -23.4
3.833e+3, 6.010e+0, -3.062e+0, 6.745e+0, -27.0
3.164e+3, 6.100e+0, -3.650e+0, 7.109e+0, -30.9
2.612e+3, 6.205e+0, -4.349e+0, 7.578e+0, -35.0
2.153e+3, 6.328e+0, -5.183e+0, 8.180e+0, -39.3
1.777e+3, 6.470e+0, -6.174e+0, 8.943e+0, -43.7
1.470e+3, 6.633e+0, -7.353e+0, 9.903e+0, -47.9
1.211e+3, 6.825e+0, -8.757e+0, 1.110e+1, -52.1
1.001e+3, 7.048e+0, -1.042e+1, 1.258e+1, -55.9
8.252e+2, 7.306e+0, -1.240e+1, 1.439e+1, -59.5
6.836e+2, 7.609e+0, -1.476e+1, 1.661e+1, -62.7
5.615e+2, 7.965e+0, -1.759e+1, 1.931e+1, -65.6
4.639e+2, 8.408e+0, -2.102e+1, 2.264e+1, -68.2
3.809e+2, 8.943e+0, -2.510e+1, 2.664e+1, -70.4
3.174e+2, 9.566e+0, -2.999e+1, 3.148e+1, -72.3
2.588e+2, 1.030e+1, -3.585e+1, 3.729e+1, -74.0
2.148e+2, 1.117e+1, -4.287e+1, 4.430e+1, -75.4
1.758e+2, 1.219e+1, -5.118e+1, 5.262e+1, -76.6
1.465e+2, 1.336e+1, -6.077e+1, 6.222e+1, -77.6
1.221e+2, 1.483e+1, -7.276e+1, 7.426e+1, -78.5
9.766e+1, 1.682e+1, -8.691e+1, 8.852e+1, -79.0
8.254e+1, 1.921e+1, -1.032e+2, 1.050e+2, -79.5
6.813e+1, 2.185e+1, -1.229e+2, 1.248e+2, -79.9
5.623e+1, 2.481e+1, -1.466e+2, 1.486e+2, -80.4
4.642e+1, 2.821e+1, -1.751e+2, 1.773e+2, -80.8
3.831e+1, 3.221e+1, -2.092e+2, 2.116e+2, -81.2
3.162e+1, 3.703e+1, -2.500e+2, 2.527e+2, -81.6
2.610e+1, 4.281e+1, -2.987e+2, 3.017e+2, -81.8
2.154e+1, 4.961e+1, -3.567e+2, 3.601e+2, -82.1
1.778e+1, 5.771e+1, -4.258e+2, 4.297e+2, -82.3
1.468e+1, 6.737e+1, -5.085e+2, 5.129e+2, -82.5
1.212e+1, 7.905e+1, -6.071e+2, 6.123e+2, -82.6
1.000e+1, 9.354e+1, -7.256e+2, 7.316e+2, -82.7
8.254e+0, 1.110e+2, -8.676e+2, 8.747e+2, -82.7
6.813e+0, 1.313e+2, -1.037e+3, 1.046e+3, -82.8
5.623e+0, 1.551e+2, -1.240e+3, 1.250e+3, -82.9
4.642e+0, 1.832e+2, -1.483e+3, 1.494e+3, -83.0
3.831e+0, 2.171e+2, -1.773e+3, 1.787e+3, -83.0
3.162e+0, 2.584e+2, -2.121e+3, 2.137e+3, -83.1
2.610e+0, 3.096e+2, -2.536e+3, 2.554e+3, -83.0
2.154e+0, 3.654e+2, -3.038e+3, 3.060e+3, -83.1
1.778e+0, 4.299e+2, -3.641e+3, 3.667e+3, -83.3
1.468e+0, 5.157e+2, -4.357e+3, 4.387e+3, -83.2
1.212e+0, 6.319e+2, -5.208e+3, 5.246e+3, -83.1
1.000e+0, 7.855e+2, -6.211e+3, 6.261e+3, -82.8
8.254e-1, 9.776e+2, -7.389e+3, 7.454e+3, -82.5
6.813e-1, 1.211e+3, -8.782e+3, 8.865e+3, -82.2
5.623e-1, 1.496e+3, -1.044e+4, 1.055e+4, -81.8
4.642e-1, 1.849e+3, -1.241e+4, 1.254e+4, -81.5
3.831e-1, 2.288e+3, -1.473e+4, 1.491e+4, -81.2
3.162e-1, 2.836e+3, -1.747e+4, 1.770e+4, -80.8
2.610e-1, 3.524e+3, -2.070e+4, 2.100e+4, -80.3
2.154e-1, 4.385e+3, -2.450e+4, 2.489e+4, -79.9
1.778e-1, 5.444e+3, -2.897e+4, 2.948e+4, -79.4
1.468e-1, 6.743e+3, -3.420e+4, 3.486e+4, -78.8
1.212e-1, 8.345e+3, -4.029e+4, 4.114e+4, -78.3
1.000e-1, 1.027e+4, -4.726e+4, 4.836e+4, -77.7

File: V1.0-qianduan-mainline/data/ao/2026.5.13__R0.62-N0.72-2/R0.62-N0.72-2_T-54.0_f0.1_1000000_V0.txt
May 14, 2026   05:52:31
A.C. Impedance
File: e:\chi_data\r0.62-n0.72-2_t-54.0_f0.1_1000000_v0.txt
Data Source:  Experiment
Instrument Model:  CHI660E
Header: 
Note: 

Init E (V) = 0
High Frequency (Hz) = 1e+6
Low Frequency (Hz) = 0.1
Imp SF
Amplitude (V) = 0.005
Quiet Time (sec) = 2
Cycles (.1-1Hz) = 1

Freq/Hz, Z'/ohm, Z"/ohm, Z/ohm, Phase/deg

8.252e+5, 9.795e+1, 5.743e-1, 9.795e+1, 0.3
6.816e+5, 9.786e+1, -2.687e+0, 9.789e+1, -1.6
5.625e+5, 9.679e+1, -1.993e+0, 9.681e+1, -1.2
4.639e+5, 9.800e+1, -2.905e+0, 9.805e+1, -1.7
3.828e+5, 9.892e+1, -2.344e+0, 9.894e+1, -1.4
3.164e+5, 1.000e+2, -2.422e+0, 1.001e+2, -1.4
2.607e+5, 1.006e+2, -2.062e+0, 1.007e+2, -1.2
2.158e+5, 1.010e+2, -1.918e+0, 1.010e+2, -1.1
1.777e+5, 1.013e+2, -2.052e+0, 1.014e+2, -1.2
1.465e+5, 1.016e+2, -2.156e+0, 1.017e+2, -1.2
1.211e+5, 1.018e+2, -6.519e-1, 1.018e+2, -0.4
9.961e+4, 1.019e+2, 1.339e+0, 1.019e+2, 0.8
8.252e+4, 1.021e+2, 2.347e+0, 1.021e+2, 1.3
6.812e+4, 1.022e+2, 2.356e+0, 1.022e+2, 1.3
5.625e+4, 1.023e+2, 1.770e+0, 1.023e+2, 1.0
4.644e+4, 1.024e+2, 9.084e-1, 1.024e+2, 0.5
3.833e+4, 1.027e+2, 1.346e-1, 1.027e+2, 0.1
3.164e+4, 1.031e+2, -3.791e-1, 1.031e+2, -0.2
2.612e+4, 1.033e+2, -7.586e-1, 1.033e+2, -0.4
2.153e+4, 1.036e+2, -1.052e+0, 1.036e+2, -0.6
1.777e+4, 1.039e+2, -1.344e+0, 1.039e+2, -0.7
1.470e+4, 1.042e+2, -1.640e+0, 1.042e+2, -0.9
1.211e+4, 1.044e+2, -2.122e+0, 1.044e+2, -1.2
1.001e+4, 1.046e+2, -2.691e+0, 1.047e+2, -1.5
8.252e+3, 1.050e+2, -3.233e+0, 1.050e+2, -1.8
6.812e+3, 1.053e+2, -3.818e+0, 1.054e+2, -2.1
5.625e+3, 1.057e+2, -4.483e+0, 1.058e+2, -2.4
4.643e+3, 1.060e+2, -5.254e+0, 1.061e+2, -2.8
3.833e+3, 1.064e+2, -6.127e+0, 1.066e+2, -3.3
3.164e+3, 1.069e+2, -7.145e+0, 1.071e+2, -3.8
2.612e+3, 1.073e+2, -8.336e+0, 1.077e+2, -4.4
2.153e+3, 1.079e+2, -9.725e+0, 1.083e+2, -5.2
1.777e+3, 1.084e+2, -1.134e+1, 1.090e+2, -6.0
1.470e+3, 1.091e+2, -1.324e+1, 1.099e+2, -6.9
1.211e+3, 1.097e+2, -1.549e+1, 1.108e+2, -8.0
1.001e+3, 1.105e+2, -1.805e+1, 1.120e+2, -9.3
8.252e+2, 1.113e+2, -2.104e+1, 1.133e+2, -10.7
6.836e+2, 1.123e+2, -2.467e+1, 1.150e+2, -12.4
5.615e+2, 1.134e+2, -2.907e+1, 1.170e+2, -14.4
4.639e+2, 1.146e+2, -3.435e+1, 1.196e+2, -16.7
3.809e+2, 1.159e+2, -4.053e+1, 1.228e+2, -19.3
3.174e+2, 1.174e+2, -4.787e+1, 1.268e+2, -22.2
2.588e+2, 1.192e+2, -5.661e+1, 1.319e+2, -25.4
2.148e+2, 1.212e+2, -6.703e+1, 1.385e+2, -28.9
1.758e+2, 1.235e+2, -7.932e+1, 1.468e+2, -32.7
1.465e+2, 1.260e+2, -9.347e+1, 1.569e+2, -36.6
1.221e+2, 1.290e+2, -1.110e+2, 1.702e+2, -40.7
9.766e+1, 1.329e+2, -1.315e+2, 1.870e+2, -44.7
8.254e+1, 1.377e+2, -1.552e+2, 2.075e+2, -48.4
6.813e+1, 1.428e+2, -1.840e+2, 2.329e+2, -52.2
5.623e+1, 1.483e+2, -2.186e+2, 2.642e+2, -55.9
4.642e+1, 1.543e+2, -2.601e+2, 3.025e+2, -59.3
3.831e+1, 1.613e+2, -3.097e+2, 3.492e+2, -62.5
3.162e+1, 1.696e+2, -3.689e+2, 4.060e+2, -65.3
2.610e+1, 1.792e+2, -4.393e+2, 4.744e+2, -67.8
2.154e+1, 1.904e+2, -5.231e+2, 5.567e+2, -70.0
1.778e+1, 2.036e+2, -6.233e+2, 6.557e+2, -71.9
1.468e+1, 2.194e+2, -7.429e+2, 7.747e+2, -73.5
1.212e+1, 2.378e+2, -8.852e+2, 9.166e+2, -75.0
1.000e+1, 2.598e+2, -1.055e+3, 1.086e+3, -76.2
8.254e+0, 2.856e+2, -1.259e+3, 1.291e+3, -77.2
6.813e+0, 3.153e+2, -1.502e+3, 1.535e+3, -78.1
5.623e+0, 3.497e+2, -1.794e+3, 1.827e+3, -79.0
4.642e+0, 3.898e+2, -2.142e+3, 2.177e+3, -79.7
3.831e+0, 4.383e+2, -2.557e+3, 2.594e+3, -80.3
3.162e+0, 4.933e+2, -3.055e+3, 3.095e+3, -80.8
2.610e+0, 5.577e+2, -3.650e+3, 3.693e+3, -81.3
2.154e+0, 6.220e+2, -4.375e+3, 4.419e+3, -81.9
1.778e+0, 6.926e+2, -5.248e+3, 5.293e+3, -82.5
1.468e+0, 7.886e+2, -6.276e+3, 6.325e+3, -82.8
1.212e+0, 9.185e+2, -7.489e+3, 7.545e+3, -83.0
1.000e+0, 1.092e+3, -8.927e+3, 8.993e+3, -83.0
8.254e-1, 1.304e+3, -1.063e+4, 1.071e+4, -83.0
6.813e-1, 1.554e+3, -1.266e+4, 1.276e+4, -83.0
5.623e-1, 1.845e+3, -1.508e+4, 1.519e+4, -83.0
4.642e-1, 2.191e+3, -1.796e+4, 1.809e+4, -83.0
3.831e-1, 2.614e+3, -2.138e+4, 2.154e+4, -83.0
3.162e-1, 3.131e+3, -2.544e+4, 2.563e+4, -83.0
2.610e-1, 3.750e+3, -3.029e+4, 3.053e+4, -82.9
2.154e-1, 4.481e+3, -3.610e+4, 3.637e+4, -82.9
1.778e-1, 5.361e+3, -4.300e+4, 4.333e+4, -82.9
1.468e-1, 6.417e+3, -5.118e+4, 5.158e+4, -82.9
1.212e-1, 7.697e+3, -6.089e+4, 6.138e+4, -82.8
1.000e-1, 9.224e+3, -7.221e+4, 7.280e+4, -82.7
