Repository: LJZ-sudo/acid-in-clay-close

# Closed-Loop EIS 分析子项目（2026 清理版）

本目录是 **EIS 自驱动闭环分析系统 + 论文图表/结果** 的主代码仓。  
旧版本代码和历史输出会逐步移动到 `archive_*` 目录，仅作参考。

---

## 1. 当前系统的四个核心目标

1. **方法可靠性**：  
   从 CHI 原始 EIS 数据自动完成 Rb 拟合、导电率计算和多段 Arrhenius 分析，证明自动结果物理合理，并优于传统低分辨率/两段拟合基线。

2. **自驱动相变检测与采样优化**：  
   在线分析 EIS 曲线和导电率变化，实时检测相变/机制转变区域，在 3 K 粗步长与 1 K 精细步长之间自动切换。

3. **AI 机理 + 新材料/下一步实验指导**：  
   基于 Phase 1/3 结果和材料知识库生成深度机理报告，提出机理假设、新配比/新材料预测，并给出可直接执行的后续实验建议。

4. **我们的系统 vs 商用大模型**：  
   对比“带闭环 + ML + 知识库的 Agent 报告”和“直接调用商用大模型”的机制分析质量，在机理深度、数据利用、实验可操作性等维度展示优势。

---

## 2. 运行入口（目前仍在使用）

### 2.1 Phase 3 全流程（基于 Phase 1 结果）

在 `V1.0-qianduan/close/` 目录下：

```bash
cd close
python phase3/run_all.py
```

`run_all.py` 顺序调用：

1. `step1_data_preparation.py`
2. `step2_train_models.py`
3. `step3_confinement_analysis.py`
4. `step4_ml_ai_validation.py`
5. `step_meyer_neldel.py`
6. `step6_cross_material.py`
7. `step5_final_report.py`

输出写入 `close/output/phase3_results/`，用于论文主结果和 AI 报告的定量输入。

> 说明：Phase 1（原始 EIS → Rb → Arrhenius 分段）在主项目中已完成，这里主要复用 `specific_conductance/` 中的实现。算法细节见 `paper/SI_table/SI_Note2_Arrhenius_segmentation.md`。

### 2.2 自驱动闭环 & 相变检测

**完整闭环处理（已有 CHI 数据）：**

```bash
cd close
python auto_control/run_closed_loop.py \
  --data-dir E:\chi_data \
  --config experiment_data/experiment_data.json \
  --thickness 0.01 \
  --area 1.0 \
  --min-points 5 \
  --output-dir experiment_data \
  --bundle-report
```

功能概览：

- 扫描 `E:\chi_data` 内 CHI 输出文件；
- 自动完成数据读取 → Rb 半圆拟合 → 导电率计算；
- 对成功点做 Arrhenius 分段分析；
- 生成 `report.json` + `report.md` + 可选 AI 报告打包产物。

**相变检测 + 自适应步长实验：**

- 主要逻辑在：
  - `auto_control/integrated_temp_chi_controller.py`
  - `auto_control/integrated_workflow.py`
  - `specific_conductance/data_processing.py`, `rb_fitting.py`, `conductivity.py`
- 相变检测和 Phase Jump Score 的细节见：
  - `paper/SI_table/SI_Note4_phase_transition_detection.md`

---

## 3. 目录结构总览

更细的分层见 `PROJECT_MAP.md`，这里只列关键部分。

```text
close/
├── auto_control/          # 闭环控制 & 相变检测 & 报告生成
├── config/                # 材料参数 & 分析超参数
├── data/                  # 原始 EIS 数据 & 材料 Excel
├── docs/                  # 项目综合说明 & 论文草稿 & SI 草稿
├── output/                # Phase1/2/3 结果 & 深度分析输出
├── paper/                 # SI Note、主表格、机理报告评分、写作指南
├── paper_figure/          # 论文图脚本 + 数据 + 配色/版本说明
├── phase1/                # Phase 1 pipeline 规划（部分逻辑从主项目迁移）
├── phase2/                # AI 机理 & 新材料/实验建议
├── phase3/                # ML + 限域效应 + 交叉验证 + 跨材料
├── phase3-v2.0/           # Phase3 v2.0 深度分析（如仍在用则视为核心）
├── specific_conductance/  # Rb 拟合、电导率计算、温控辅助
├── utils/                 # 文件/数学/绘图工具
└── archive_*/             # 旧代码/旧输出/旧文档（逐步迁移中）
```

---

# V1.0-qianduan-mainline/ — 主线代码根目录

> 全项目唯一代码之家（2026-07-05 结构收敛后）。运行时 I/O 全部在同级 `../experiments/`
> （raw/ data/ output/ runs/ results/ logs/ prospective/ live/），本目录不放数据与产物。
> 冻结基线：tag `prospective-release-20260705`；pytest 443 passed / 2 skipped；硬件审计 hits=31、autonomous_bypass=0。

## 目录索引（各目录均有自己的 README/结构文档）

| 目录 | 角色 | 文档 | 一句话状态 |
|---|---|---|---|
| `backend_api/` | FastAPI 统一后端（8000） | [README](backend_api/README.md) | 12 文件现役；唯一死代码是 pipeline router（410 占位） |
| `frontend/` | React 驾驶舱（5173） | [README](frontend/README.md) | 主线 6 页现役；7 个 dev 页由 ENABLE_DEV_ROUTES 门控 |
| `stage0_measurement/` | 测量执行 + EIS 分析 | [README](stage0_measurement/README.md) | 46 文件全现役；b_track_live_driver 为主力真机 CLI |
| `stage1_optimization/` | 优化闭环 + SciTX/E-Mem/PC-Skills/C³ | [README](stage1_optimization/README.md) | 91 文件无遗留；botorch MOBO 未接 CLI 开关 |
| `stage2_statistics/` | S8 回顾性统计 → stage3_seed | [README](stage2_statistics/README.md) | 全现役；stage3_seed.json 为受保护产物 |
| `stage3_mechanism/` | 机理推理流水线（S03–S14） | [README](stage3_mechanism/README.md) · [STRUCTURE](stage3_mechanism/STRUCTURE.md) | 唯一遗留：s09b（自标 LEGACY）；4 个冻结发表产物目录 |
| `analysis/` | 研究分析包（原 research/ 代码） | [README](analysis/README.md) | 83 文件无死码；p*/pH* 为里程碑一次性验证 |
| `code/` | 运行辅助层（批处理/离线联调） | [README](code/README.md) | live 后端仅调 process_ao_stage0；S8 批处理为历史一次性 |
| `configs/` | 冻结分析策略 YAML | [README](configs/README.md) | 6 个全现役；4 个 sha256 冻结 |
| `scripts/` | 治理审计 + 冻结报告 | [README](scripts/README.md) | 2 脚本现役；reports/ 为冻结产物 |
| `tests/` | 主线 pytest（36 文件） | [README](tests/README.md) | 含 2 个"文件哈希契约"盯守测试 |

## 全局纪律

1. **行为保持**：任何结构改动后必跑 `python -m pytest -q`（仓库根 443/2；仅主线 409/2）与 `python scripts\audit_hardware_write_paths.py`（hits=31 / bypass=0）。
2. **I/O 出界**：新代码一律读写 `../experiments/`，锚定方式为向上找 `V1.0-qianduan-mainline` 再取 `parent / "experiments"`。唯一保留的例外是 `stage1_optimization/output/`（campaign 配置写死的运行时目录，见其 README §3）。
3. **冻结产物只读**：stage2 exports、stage3 outputs/verification、scripts/reports、campaign_memory 历史库、analysis 的 legacy_freeze_manifest —— 改动即视为篡改证据。
4. **先冻结再跑**：策略/阈值改动先 commit+push 盖时间戳，再跑重算（configs/README.md 铁律）。

## 快速启动

```powershell
cd V1.0-qianduan-mainline
python -m uvicorn backend_api.main:app --host 127.0.0.1 --port 8000   # 后端
cd frontend; npm run dev                                               # 前端（5173）
python -m pytest -q                                                    # 全量测试
```

File: V1.0-qianduan-mainline/data/ao/2026.5.13__R0.62-N0.72-2/R0.62-N0.72-2_T-10.0_f0.1_1000000_V0.txt
May 14, 2026   00:12:00
A.C. Impedance
File: e:\chi_data\r0.62-n0.72-2_t-10.0_f0.1_1000000_v0.txt
Data Source:  Experiment
Instrument Model:  CHI660E
Header: 
Note: 

Init E (V) = 0
High Frequency (Hz) = 1e+6
Low Frequency (Hz) = 0.1
Imp SF
Amplitude (V) = 0.005
Quiet Time (sec) = 2
Cycles (.1-1Hz) = 1

Freq/Hz, Z'/ohm, Z"/ohm, Z/ohm, Phase/deg

8.252e+5, 8.313e+0, 1.151e+1, 1.420e+1, 54.2
6.816e+5, 7.819e+0, 9.275e+0, 1.213e+1, 49.9
5.625e+5, 7.243e+0, 7.735e+0, 1.060e+1, 46.9
4.639e+5, 7.056e+0, 6.286e+0, 9.450e+0, 41.7
3.828e+5, 6.896e+0, 5.250e+0, 8.667e+0, 37.3
3.164e+5, 6.836e+0, 4.333e+0, 8.094e+0, 32.4
2.607e+5, 6.758e+0, 3.600e+0, 7.657e+0, 28.0
2.158e+5, 6.698e+0, 2.952e+0, 7.320e+0, 23.8
1.777e+5, 6.653e+0, 2.395e+0, 7.071e+0, 19.8
1.465e+5, 6.624e+0, 1.917e+0, 6.896e+0, 16.1
1.211e+5, 6.588e+0, 1.538e+0, 6.765e+0, 13.1
9.961e+4, 6.570e+0, 1.223e+0, 6.683e+0, 10.5
8.252e+4, 6.563e+0, 9.575e-1, 6.633e+0, 8.3
6.812e+4, 6.563e+0, 7.193e-1, 6.602e+0, 6.3
5.625e+4, 6.563e+0, 5.014e-1, 6.582e+0, 4.4
4.644e+4, 6.575e+0, 3.002e-1, 6.582e+0, 2.6
3.833e+4, 6.596e+0, 1.134e-1, 6.597e+0, 1.0
3.164e+4, 6.615e+0, -6.348e-2, 6.616e+0, -0.5
2.612e+4, 6.638e+0, -2.344e-1, 6.642e+0, -2.0
2.153e+4, 6.662e+0, -4.072e-1, 6.674e+0, -3.5
1.777e+4, 6.689e+0, -5.890e-1, 6.715e+0, -5.0
1.470e+4, 6.717e+0, -7.856e-1, 6.763e+0, -6.7
1.211e+4, 6.748e+0, -1.000e+0, 6.822e+0, -8.4
1.001e+4, 6.790e+0, -1.240e+0, 6.902e+0, -10.3
8.252e+3, 6.837e+0, -1.513e+0, 7.003e+0, -12.5
6.812e+3, 6.891e+0, -1.828e+0, 7.129e+0, -14.9
5.625e+3, 6.951e+0, -2.194e+0, 7.289e+0, -17.5
4.643e+3, 7.019e+0, -2.625e+0, 7.494e+0, -20.5
3.833e+3, 7.098e+0, -3.134e+0, 7.760e+0, -23.8
3.164e+3, 7.189e+0, -3.739e+0, 8.103e+0, -27.5
2.612e+3, 7.293e+0, -4.457e+0, 8.547e+0, -31.4
2.153e+3, 7.414e+0, -5.313e+0, 9.121e+0, -35.6
1.777e+3, 7.554e+0, -6.328e+0, 9.854e+0, -40.0
1.470e+3, 7.714e+0, -7.536e+0, 1.078e+1, -44.3
1.211e+3, 7.898e+0, -8.976e+0, 1.196e+1, -48.7
1.001e+3, 8.113e+0, -1.069e+1, 1.342e+1, -52.8
8.252e+2, 8.361e+0, -1.272e+1, 1.522e+1, -56.7
6.836e+2, 8.651e+0, -1.516e+1, 1.745e+1, -60.3
5.615e+2, 9.015e+0, -1.810e+1, 2.022e+1, -63.5
4.639e+2, 9.461e+0, -2.165e+1, 2.363e+1, -66.4
3.809e+2, 9.972e+0, -2.586e+1, 2.771e+1, -68.9
3.174e+2, 1.057e+1, -3.091e+1, 3.267e+1, -71.1
2.588e+2, 1.127e+1, -3.697e+1, 3.865e+1, -73.0
2.148e+2, 1.211e+1, -4.425e+1, 4.588e+1, -74.7
1.758e+2, 1.310e+1, -5.288e+1, 5.448e+1, -76.1
1.465e+2, 1.425e+1, -6.284e+1, 6.444e+1, -77.2
1.221e+2, 1.569e+1, -7.533e+1, 7.695e+1, -78.2
9.766e+1, 1.765e+1, -9.005e+1, 9.177e+1, -78.9
8.254e+1, 2.003e+1, -1.070e+2, 1.089e+2, -79.4
6.813e+1, 2.268e+1, -1.276e+2, 1.296e+2, -79.9
5.623e+1, 2.559e+1, -1.524e+2, 1.545e+2, -80.5
4.642e+1, 2.892e+1, -1.821e+2, 1.844e+2, -81.0
3.831e+1, 3.291e+1, -2.177e+2, 2.202e+2, -81.4
3.162e+1, 3.768e+1, -2.603e+2, 2.630e+2, -81.8
2.610e+1, 4.342e+1, -3.112e+2, 3.142e+2, -82.1
2.154e+1, 5.019e+1, -3.719e+2, 3.753e+2, -82.3
1.778e+1, 5.817e+1, -4.444e+2, 4.482e+2, -82.5
1.468e+1, 6.795e+1, -5.310e+2, 5.353e+2, -82.7
1.212e+1, 7.967e+1, -6.347e+2, 6.397e+2, -82.8
1.000e+1, 9.396e+1, -7.590e+2, 7.648e+2, -82.9
8.254e+0, 1.111e+2, -9.082e+2, 9.149e+2, -83.0
6.813e+0, 1.312e+2, -1.087e+3, 1.095e+3, -83.1
5.623e+0, 1.552e+2, -1.300e+3, 1.309e+3, -83.2
4.642e+0, 1.838e+2, -1.556e+3, 1.567e+3, -83.3
3.831e+0, 2.185e+2, -1.862e+3, 1.874e+3, -83.3
3.162e+0, 2.607e+2, -2.227e+3, 2.242e+3, -83.3
2.610e+0, 3.127e+2, -2.665e+3, 2.683e+3, -83.3
2.154e+0, 3.687e+2, -3.193e+3, 3.215e+3, -83.4
1.778e+0, 4.340e+2, -3.829e+3, 3.853e+3, -83.5
1.468e+0, 5.218e+2, -4.584e+3, 4.613e+3, -83.5
1.212e+0, 6.404e+2, -5.482e+3, 5.519e+3, -83.3
1.000e+0, 7.969e+2, -6.541e+3, 6.589e+3, -83.1
8.254e-1, 9.925e+2, -7.784e+3, 7.847e+3, -82.7
6.813e-1, 1.231e+3, -9.254e+3, 9.336e+3, -82.4
5.623e-1, 1.520e+3, -1.100e+4, 1.111e+4, -82.1
4.642e-1, 1.877e+3, -1.308e+4, 1.321e+4, -81.8
3.831e-1, 2.319e+3, -1.554e+4, 1.571e+4, -81.5
3.162e-1, 2.869e+3, -1.845e+4, 1.867e+4, -81.2
2.610e-1, 3.553e+3, -2.186e+4, 2.215e+4, -80.8
2.154e-1, 4.399e+3, -2.588e+4, 2.625e+4, -80.4
1.778e-1, 5.438e+3, -3.062e+4, 3.110e+4, -79.9
1.468e-1, 6.695e+3, -3.616e+4, 3.678e+4, -79.5
1.212e-1, 8.234e+3, -4.264e+4, 4.343e+4, -79.1
1.000e-1, 1.008e+4, -5.008e+4, 5.108e+4, -78.6

File: V1.0-qianduan-mainline/data/ao/2026.5.13__R0.62-N0.72-2/R0.62-N0.72-2_T-12.0_f0.1_1000000_V0.txt
May 13, 2026   22:32:41
A.C. Impedance
File: e:\chi_data\r0.62-n0.72-2_t-12.0_f0.1_1000000_v0.txt
Data Source:  Experiment
Instrument Model:  CHI660E
Header: 
Note: 

Init E (V) = 0
High Frequency (Hz) = 1e+6
Low Frequency (Hz) = 0.1
Imp SF
Amplitude (V) = 0.005
Quiet Time (sec) = 2
Cycles (.1-1Hz) = 1

Freq/Hz, Z'/ohm, Z"/ohm, Z/ohm, Phase/deg

8.252e+5, 8.160e+0, 1.151e+1, 1.411e+1, 54.7
6.816e+5, 7.682e+0, 9.282e+0, 1.205e+1, 50.4
5.625e+5, 7.112e+0, 7.715e+0, 1.049e+1, 47.3
4.639e+5, 6.902e+0, 6.291e+0, 9.339e+0, 42.3
3.828e+5, 6.743e+0, 5.246e+0, 8.543e+0, 37.9
3.164e+5, 6.684e+0, 4.333e+0, 7.966e+0, 33.0
2.607e+5, 6.607e+0, 3.600e+0, 7.524e+0, 28.6
2.158e+5, 6.549e+0, 2.953e+0, 7.184e+0, 24.3
1.777e+5, 6.508e+0, 2.389e+0, 6.932e+0, 20.2
1.465e+5, 6.482e+0, 1.911e+0, 6.758e+0, 16.4
1.211e+5, 6.448e+0, 1.538e+0, 6.629e+0, 13.4
9.961e+4, 6.428e+0, 1.228e+0, 6.544e+0, 10.8
8.252e+4, 6.414e+0, 9.643e-1, 6.486e+0, 8.5
6.812e+4, 6.411e+0, 7.245e-1, 6.452e+0, 6.4
5.625e+4, 6.415e+0, 5.055e-1, 6.435e+0, 4.5
4.644e+4, 6.428e+0, 3.009e-1, 6.435e+0, 2.7
3.833e+4, 6.450e+0, 1.094e-1, 6.451e+0, 1.0
3.164e+4, 6.476e+0, -6.779e-2, 6.476e+0, -0.6
2.612e+4, 6.503e+0, -2.383e-1, 6.508e+0, -2.1
2.153e+4, 6.530e+0, -4.117e-1, 6.543e+0, -3.6
1.777e+4, 6.562e+0, -5.893e-1, 6.588e+0, -5.1
1.470e+4, 6.597e+0, -7.823e-1, 6.643e+0, -6.8
1.211e+4, 6.636e+0, -9.969e-1, 6.711e+0, -8.5
1.001e+4, 6.678e+0, -1.236e+0, 6.791e+0, -10.5
8.252e+3, 6.721e+0, -1.508e+0, 6.888e+0, -12.6
6.812e+3, 6.772e+0, -1.824e+0, 7.013e+0, -15.1
5.625e+3, 6.831e+0, -2.191e+0, 7.174e+0, -17.8
4.643e+3, 6.901e+0, -2.622e+0, 7.382e+0, -20.8
3.833e+3, 6.980e+0, -3.131e+0, 7.650e+0, -24.2
3.164e+3, 7.071e+0, -3.732e+0, 7.996e+0, -27.8
2.612e+3, 7.177e+0, -4.446e+0, 8.443e+0, -31.8
2.153e+3, 7.302e+0, -5.298e+0, 9.022e+0, -36.0
1.777e+3, 7.444e+0, -6.312e+0, 9.760e+0, -40.3
1.470e+3, 7.608e+0, -7.517e+0, 1.070e+1, -44.7
1.211e+3, 7.795e+0, -8.954e+0, 1.187e+1, -49.0
1.001e+3, 8.016e+0, -1.066e+1, 1.334e+1, -53.1
8.252e+2, 8.270e+0, -1.269e+1, 1.515e+1, -56.9
6.836e+2, 8.565e+0, -1.511e+1, 1.737e+1, -60.5
5.615e+2, 8.931e+0, -1.805e+1, 2.013e+1, -63.7
4.639e+2, 9.377e+0, -2.159e+1, 2.354e+1, -66.5
3.809e+2, 9.892e+0, -2.578e+1, 2.761e+1, -69.0
3.174e+2, 1.050e+1, -3.081e+1, 3.255e+1, -71.2
2.588e+2, 1.120e+1, -3.685e+1, 3.851e+1, -73.1
2.148e+2, 1.205e+1, -4.410e+1, 4.572e+1, -74.7
1.758e+2, 1.305e+1, -5.268e+1, 5.427e+1, -76.1
1.465e+2, 1.421e+1, -6.259e+1, 6.419e+1, -77.2
1.221e+2, 1.565e+1, -7.506e+1, 7.667e+1, -78.2
9.766e+1, 1.762e+1, -8.975e+1, 9.146e+1, -78.9
8.254e+1, 2.000e+1, -1.066e+2, 1.085e+2, -79.4
6.813e+1, 2.265e+1, -1.271e+2, 1.291e+2, -79.9
5.623e+1, 2.561e+1, -1.518e+2, 1.539e+2, -80.4
4.642e+1, 2.900e+1, -1.813e+2, 1.836e+2, -80.9
3.831e+1, 3.302e+1, -2.167e+2, 2.192e+2, -81.3
3.162e+1, 3.772e+1, -2.591e+2, 2.618e+2, -81.7
2.610e+1, 4.329e+1, -3.097e+2, 3.127e+2, -82.0
2.154e+1, 5.008e+1, -3.701e+2, 3.735e+2, -82.3
1.778e+1, 5.826e+1, -4.423e+2, 4.461e+2, -82.5
1.468e+1, 6.797e+1, -5.287e+2, 5.331e+2, -82.7
1.212e+1, 7.948e+1, -6.318e+2, 6.368e+2, -82.8
1.000e+1, 9.373e+1, -7.554e+2, 7.612e+2, -82.9
8.254e+0, 1.110e+2, -9.038e+2, 9.106e+2, -83.0
6.813e+0, 1.311e+2, -1.081e+3, 1.089e+3, -83.1
5.623e+0, 1.550e+2, -1.294e+3, 1.303e+3, -83.2
4.642e+0, 1.838e+2, -1.547e+3, 1.558e+3, -83.2
3.831e+0, 2.188e+2, -1.851e+3, 1.864e+3, -83.3
3.162e+0, 2.609e+2, -2.216e+3, 2.231e+3, -83.3
2.610e+0, 3.122e+2, -2.650e+3, 2.669e+3, -83.3
2.154e+0, 3.673e+2, -3.176e+3, 3.197e+3, -83.4
1.778e+0, 4.320e+2, -3.808e+3, 3.832e+3, -83.5
1.468e+0, 5.192e+2, -4.559e+3, 4.589e+3, -83.5
1.212e+0, 6.365e+2, -5.452e+3, 5.489e+3, -83.3
1.000e+0, 7.923e+2, -6.504e+3, 6.552e+3, -83.1
8.254e-1, 9.878e+2, -7.744e+3, 7.806e+3, -82.7
6.813e-1, 1.225e+3, -9.211e+3, 9.293e+3, -82.4
5.623e-1, 1.515e+3, -1.095e+4, 1.106e+4, -82.1
4.642e-1, 1.871e+3, -1.302e+4, 1.315e+4, -81.8
3.831e-1, 2.310e+3, -1.547e+4, 1.564e+4, -81.5
3.162e-1, 2.854e+3, -1.836e+4, 1.858e+4, -81.2
2.610e-1, 3.533e+3, -2.177e+4, 2.205e+4, -80.8
2.154e-1, 4.374e+3, -2.578e+4, 2.615e+4, -80.4
1.778e-1, 5.412e+3, -3.051e+4, 3.098e+4, -79.9
1.468e-1, 6.679e+3, -3.602e+4, 3.664e+4, -79.5
1.212e-1, 8.211e+3, -4.246e+4, 4.325e+4, -79.1
1.000e-1, 1.003e+4, -4.985e+4, 5.084e+4, -78.6

File: V1.0-qianduan-mainline/data/ao/2026.5.13__R0.62-N0.72-2/R0.62-N0.72-2_T-15.0_f0.1_1000000_V0_#1.txt
May 14, 2026   02:02:43
A.C. Impedance
File: e:\chi_data\r0.62-n0.72-2_t-15.0_f0.1_1000000_v0_#1.txt
Data Source:  Experiment
Instrument Model:  CHI660E
Header: 
Note: 

Init E (V) = 0
High Frequency (Hz) = 1e+6
Low Frequency (Hz) = 0.1
Imp SF
Amplitude (V) = 0.005
Quiet Time (sec) = 2
Cycles (.1-1Hz) = 1

Freq/Hz, Z'/ohm, Z"/ohm, Z/ohm, Phase/deg

8.252e+5, 9.498e+0, 1.142e+1, 1.485e+1, 50.2
6.816e+5, 9.001e+0, 9.173e+0, 1.285e+1, 45.5
5.625e+5, 8.450e+0, 7.575e+0, 1.135e+1, 41.9
4.639e+5, 8.248e+0, 6.181e+0, 1.031e+1, 36.8
3.828e+5, 8.109e+0, 5.151e+0, 9.607e+0, 32.4
3.164e+5, 8.058e+0, 4.265e+0, 9.117e+0, 27.9
2.607e+5, 7.986e+0, 3.542e+0, 8.736e+0, 23.9
2.158e+5, 7.922e+0, 2.906e+0, 8.439e+0, 20.1
1.777e+5, 7.879e+0, 2.348e+0, 8.222e+0, 16.6
1.465e+5, 7.855e+0, 1.876e+0, 8.076e+0, 13.4
1.211e+5, 7.824e+0, 1.507e+0, 7.968e+0, 10.9
9.961e+4, 7.804e+0, 1.197e+0, 7.895e+0, 8.7
8.252e+4, 7.795e+0, 9.319e-1, 7.850e+0, 6.8
6.812e+4, 7.798e+0, 6.958e-1, 7.829e+0, 5.1
5.625e+4, 7.801e+0, 4.766e-1, 7.816e+0, 3.5
4.644e+4, 7.811e+0, 2.646e-1, 7.816e+0, 1.9
3.833e+4, 7.831e+0, 7.426e-2, 7.831e+0, 0.5
3.164e+4, 7.851e+0, -1.003e-1, 7.851e+0, -0.7
2.612e+4, 7.879e+0, -2.708e-1, 7.884e+0, -2.0
2.153e+4, 7.913e+0, -4.438e-1, 7.926e+0, -3.2
1.777e+4, 7.947e+0, -6.297e-1, 7.972e+0, -4.5
1.470e+4, 7.982e+0, -8.312e-1, 8.026e+0, -5.9
1.211e+4, 8.022e+0, -1.053e+0, 8.090e+0, -7.5
1.001e+4, 8.065e+0, -1.303e+0, 8.170e+0, -9.2
8.252e+3, 8.116e+0, -1.586e+0, 8.269e+0, -11.1
6.812e+3, 8.175e+0, -1.912e+0, 8.395e+0, -13.2
5.625e+3, 8.242e+0, -2.291e+0, 8.554e+0, -15.5
4.643e+3, 8.315e+0, -2.736e+0, 8.754e+0, -18.2
3.833e+3, 8.399e+0, -3.263e+0, 9.011e+0, -21.2
3.164e+3, 8.498e+0, -3.885e+0, 9.344e+0, -24.6
2.612e+3, 8.613e+0, -4.624e+0, 9.776e+0, -28.2
2.153e+3, 8.744e+0, -5.505e+0, 1.033e+1, -32.2
1.777e+3, 8.891e+0, -6.549e+0, 1.104e+1, -36.4
1.470e+3, 9.058e+0, -7.791e+0, 1.195e+1, -40.7
1.211e+3, 9.252e+0, -9.271e+0, 1.310e+1, -45.1
1.001e+3, 9.481e+0, -1.103e+1, 1.455e+1, -49.3
8.252e+2, 9.746e+0, -1.311e+1, 1.634e+1, -53.4
6.836e+2, 1.005e+1, -1.562e+1, 1.857e+1, -57.2
5.615e+2, 1.044e+1, -1.864e+1, 2.136e+1, -60.7
4.639e+2, 1.091e+1, -2.229e+1, 2.482e+1, -63.9
3.809e+2, 1.144e+1, -2.661e+1, 2.897e+1, -66.7
3.174e+2, 1.207e+1, -3.180e+1, 3.401e+1, -69.2
2.588e+2, 1.280e+1, -3.802e+1, 4.012e+1, -71.4
2.148e+2, 1.368e+1, -4.550e+1, 4.751e+1, -73.3
1.758e+2, 1.471e+1, -5.434e+1, 5.630e+1, -74.9
1.465e+2, 1.591e+1, -6.456e+1, 6.649e+1, -76.2
1.221e+2, 1.741e+1, -7.739e+1, 7.932e+1, -77.3
9.766e+1, 1.945e+1, -9.250e+1, 9.453e+1, -78.1
8.254e+1, 2.193e+1, -1.099e+2, 1.120e+2, -78.7
6.813e+1, 2.468e+1, -1.310e+2, 1.333e+2, -79.3
5.623e+1, 2.774e+1, -1.564e+2, 1.588e+2, -79.9
4.642e+1, 3.121e+1, -1.869e+2, 1.894e+2, -80.5
3.831e+1, 3.532e+1, -2.234e+2, 2.261e+2, -81.0
3.162e+1, 4.021e+1, -2.670e+2, 2.700e+2, -81.4
2.610e+1, 4.608e+1, -3.191e+2, 3.224e+2, -81.8
2.154e+1, 5.303e+1, -3.812e+2, 3.848e+2, -82.1
1.778e+1, 6.140e+1, -4.555e+2, 4.596e+2, -82.3
1.468e+1, 7.148e+1, -5.443e+2, 5.490e+2, -82.5
1.212e+1, 8.331e+1, -6.502e+2, 6.555e+2, -82.7
1.000e+1, 9.787e+1, -7.775e+2, 7.836e+2, -82.8
8.254e+0, 1.155e+2, -9.303e+2, 9.375e+2, -82.9
6.813e+0, 1.360e+2, -1.113e+3, 1.121e+3, -83.0
5.623e+0, 1.602e+2, -1.332e+3, 1.341e+3, -83.1
4.642e+0, 1.887e+2, -1.593e+3, 1.604e+3, -83.2
3.831e+0, 2.235e+2, -1.906e+3, 1.919e+3, -83.3
3.162e+0, 2.659e+2, -2.281e+3, 2.296e+3, -83.3
2.610e+0, 3.180e+2, -2.729e+3, 2.747e+3, -83.4
2.154e+0, 3.746e+2, -3.272e+3, 3.293e+3, -83.5
1.778e+0, 4.395e+2, -3.924e+3, 3.949e+3, -83.6
1.468e+0, 5.262e+2, -4.699e+3, 4.729e+3, -83.6
1.212e+0, 6.442e+2, -5.621e+3, 5.658e+3, -83.5
1.000e+0, 8.002e+2, -6.706e+3, 6.754e+3, -83.2
8.254e-1, 9.949e+2, -7.983e+3, 8.045e+3, -82.9
6.813e-1, 1.231e+3, -9.495e+3, 9.574e+3, -82.6
5.623e-1, 1.517e+3, -1.130e+4, 1.140e+4, -82.4
4.642e-1, 1.870e+3, -1.344e+4, 1.357e+4, -82.1
3.831e-1, 2.304e+3, -1.597e+4, 1.614e+4, -81.8
3.162e-1, 2.840e+3, -1.897e+4, 1.918e+4, -81.5
2.610e-1, 3.508e+3, -2.249e+4, 2.276e+4, -81.1
2.154e-1, 4.336e+3, -2.665e+4, 2.700e+4, -80.8
1.778e-1, 5.350e+3, -3.155e+4, 3.200e+4, -80.4
1.468e-1, 6.579e+3, -3.730e+4, 3.787e+4, -80.0
1.212e-1, 8.071e+3, -4.400e+4, 4.474e+4, -79.6
1.000e-1, 9.839e+3, -5.171e+4, 5.263e+4, -79.2

File: V1.0-qianduan-mainline/data/ao/2026.5.13__R0.62-N0.72-2/R0.62-N0.72-2_T-17.8_f0.1_1000000_V0.txt
May 13, 2026   15:44:52
A.C. Impedance
File: e:\chi_data\r0.62-n0.72-2_t-17.8_f0.1_1000000_v0.txt
Data Source:  Experiment
Instrument Model:  CHI660E
Header: 
Note: 

Init E (V) = 0
High Frequency (Hz) = 1e+6
Low Frequency (Hz) = 0.1
Imp SF
Amplitude (V) = 0.005
Quiet Time (sec) = 2
Cycles (.1-1Hz) = 1

Freq/Hz, Z'/ohm, Z"/ohm, Z/ohm, Phase/deg

8.252e+5, 1.013e+1, 1.129e+1, 1.517e+1, 48.1
6.816e+5, 9.601e+0, 9.058e+0, 1.320e+1, 43.3
5.625e+5, 9.048e+0, 7.530e+0, 1.177e+1, 39.8
4.639e+5, 8.843e+0, 6.115e+0, 1.075e+1, 34.7
3.828e+5, 8.704e+0, 5.100e+0, 1.009e+1, 30.4
3.164e+5, 8.647e+0, 4.208e+0, 9.616e+0, 25.9
2.607e+5, 8.575e+0, 3.503e+0, 9.263e+0, 22.2
2.158e+5, 8.515e+0, 2.875e+0, 8.988e+0, 18.7
1.777e+5, 8.482e+0, 2.313e+0, 8.792e+0, 15.3
1.465e+5, 8.464e+0, 1.834e+0, 8.660e+0, 12.2
1.211e+5, 8.437e+0, 1.463e+0, 8.563e+0, 9.8
9.961e+4, 8.427e+0, 1.160e+0, 8.507e+0, 7.8
8.252e+4, 8.420e+0, 9.055e-1, 8.469e+0, 6.1
6.812e+4, 8.418e+0, 6.700e-1, 8.445e+0, 4.6
5.625e+4, 8.422e+0, 4.538e-1, 8.435e+0, 3.1
4.644e+4, 8.439e+0, 2.394e-1, 8.442e+0, 1.6
3.833e+4, 8.461e+0, 3.956e-2, 8.461e+0, 0.3
3.164e+4, 8.487e+0, -1.418e-1, 8.488e+0, -1.0
2.612e+4, 8.523e+0, -3.197e-1, 8.529e+0, -2.1
2.153e+4, 8.564e+0, -4.986e-1, 8.579e+0, -3.3
1.777e+4, 8.601e+0, -6.880e-1, 8.628e+0, -4.6
1.470e+4, 8.640e+0, -8.913e-1, 8.686e+0, -5.9
1.211e+4, 8.687e+0, -1.117e+0, 8.759e+0, -7.3
1.001e+4, 8.743e+0, -1.374e+0, 8.850e+0, -8.9
8.252e+3, 8.804e+0, -1.664e+0, 8.960e+0, -10.7
6.812e+3, 8.873e+0, -2.001e+0, 9.096e+0, -12.7
5.625e+3, 8.950e+0, -2.393e+0, 9.265e+0, -15.0
4.643e+3, 9.036e+0, -2.853e+0, 9.476e+0, -17.5
3.833e+3, 9.133e+0, -3.394e+0, 9.744e+0, -20.4
3.164e+3, 9.244e+0, -4.031e+0, 1.008e+1, -23.6
2.612e+3, 9.370e+0, -4.786e+0, 1.052e+1, -27.1
2.153e+3, 9.513e+0, -5.684e+0, 1.108e+1, -30.9
1.777e+3, 9.680e+0, -6.750e+0, 1.180e+1, -34.9
1.470e+3, 9.874e+0, -8.022e+0, 1.272e+1, -39.1
1.211e+3, 1.009e+1, -9.535e+0, 1.388e+1, -43.4
1.001e+3, 1.035e+1, -1.132e+1, 1.534e+1, -47.6
8.252e+2, 1.064e+1, -1.344e+1, 1.714e+1, -51.6
6.836e+2, 1.097e+1, -1.598e+1, 1.938e+1, -55.5
5.615e+2, 1.140e+1, -1.904e+1, 2.219e+1, -59.1
4.639e+2, 1.192e+1, -2.274e+1, 2.568e+1, -62.3
3.809e+2, 1.252e+1, -2.712e+1, 2.987e+1, -65.2
3.174e+2, 1.321e+1, -3.237e+1, 3.496e+1, -67.8
2.588e+2, 1.401e+1, -3.865e+1, 4.111e+1, -70.1
2.148e+2, 1.497e+1, -4.619e+1, 4.856e+1, -72.0
1.758e+2, 1.609e+1, -5.510e+1, 5.740e+1, -73.7
1.465e+2, 1.738e+1, -6.539e+1, 6.766e+1, -75.1
1.221e+2, 1.898e+1, -7.828e+1, 8.055e+1, -76.4
9.766e+1, 2.115e+1, -9.346e+1, 9.583e+1, -77.2
8.254e+1, 2.377e+1, -1.109e+2, 1.134e+2, -77.9
6.813e+1, 2.672e+1, -1.321e+2, 1.348e+2, -78.6
5.623e+1, 2.999e+1, -1.575e+2, 1.604e+2, -79.2
4.642e+1, 3.372e+1, -1.881e+2, 1.911e+2, -79.8
3.831e+1, 3.812e+1, -2.246e+2, 2.278e+2, -80.4
3.162e+1, 4.328e+1, -2.682e+2, 2.717e+2, -80.8
2.610e+1, 4.939e+1, -3.203e+2, 3.241e+2, -81.2
2.154e+1, 5.669e+1, -3.824e+2, 3.866e+2, -81.6
1.778e+1, 6.538e+1, -4.566e+2, 4.612e+2, -81.9
1.468e+1, 7.584e+1, -5.454e+2, 5.506e+2, -82.1
1.212e+1, 8.843e+1, -6.514e+2, 6.574e+2, -82.3
1.000e+1, 1.037e+2, -7.782e+2, 7.850e+2, -82.4
8.254e+0, 1.218e+2, -9.300e+2, 9.379e+2, -82.5
6.813e+0, 1.427e+2, -1.111e+3, 1.121e+3, -82.7
5.623e+0, 1.671e+2, -1.329e+3, 1.339e+3, -82.8
4.642e+0, 1.959e+2, -1.589e+3, 1.601e+3, -83.0
3.831e+0, 2.307e+2, -1.900e+3, 1.913e+3, -83.1
3.162e+0, 2.727e+2, -2.272e+3, 2.288e+3, -83.2
2.610e+0, 3.243e+2, -2.717e+3, 2.737e+3, -83.2
2.154e+0, 3.793e+2, -3.257e+3, 3.279e+3, -83.4
1.778e+0, 4.415e+2, -3.906e+3, 3.930e+3, -83.6
1.468e+0, 5.240e+2, -4.676e+3, 4.705e+3, -83.6
1.212e+0, 6.355e+2, -5.592e+3, 5.628e+3, -83.5
1.000e+0, 7.844e+2, -6.674e+3, 6.720e+3, -83.3
8.254e-1, 9.692e+2, -7.951e+3, 8.010e+3, -83.1
6.813e-1, 1.190e+3, -9.466e+3, 9.540e+3, -82.8
5.623e-1, 1.460e+3, -1.126e+4, 1.136e+4, -82.6
4.642e-1, 1.792e+3, -1.340e+4, 1.352e+4, -82.4
3.831e-1, 2.204e+3, -1.594e+4, 1.609e+4, -82.1
3.162e-1, 2.717e+3, -1.895e+4, 1.915e+4, -81.8
2.610e-1, 3.357e+3, -2.251e+4, 2.276e+4, -81.5
2.154e-1, 4.149e+3, -2.671e+4, 2.703e+4, -81.2
1.778e-1, 5.118e+3, -3.167e+4, 3.208e+4, -80.8
1.468e-1, 6.295e+3, -3.748e+4, 3.801e+4, -80.5
1.212e-1, 7.722e+3, -4.430e+4, 4.497e+4, -80.1
1.000e-1, 9.410e+3, -5.215e+4, 5.299e+4, -79.8

File: V1.0-qianduan-mainline/data/ao/2026.5.13__R0.62-N0.72-2/R0.62-N0.72-2_T-24.0_f0.1_1000000_V0.txt
May 14, 2026   03:39:23
A.C. Impedance
File: e:\chi_data\r0.62-n0.72-2_t-24.0_f0.1_1000000_v0.txt
Data Source:  Experiment
Instrument Model:  CHI660E
Header: 
Note: 

Init E (V) = 0
High Frequency (Hz) = 1e+6
Low Frequency (Hz) = 0.1
Imp SF
Amplitude (V) = 0.005
Quiet Time (sec) = 2
Cycles (.1-1Hz) = 1

Freq/Hz, Z'/ohm, Z"/ohm, Z/ohm, Phase/deg

8.252e+5, 1.266e+1, 1.100e+1, 1.677e+1, 41.0
6.816e+5, 1.212e+1, 8.740e+0, 1.494e+1, 35.8
5.625e+5, 1.160e+1, 7.320e+0, 1.372e+1, 32.3
4.639e+5, 1.138e+1, 5.936e+0, 1.284e+1, 27.5
3.828e+5, 1.127e+1, 4.970e+0, 1.232e+1, 23.8
3.164e+5, 1.123e+1, 4.082e+0, 1.195e+1, 20.0
2.607e+5, 1.117e+1, 3.385e+0, 1.167e+1, 16.9
2.158e+5, 1.111e+1, 2.764e+0, 1.145e+1, 14.0
1.777e+5, 1.108e+1, 2.216e+0, 1.130e+1, 11.3
1.465e+5, 1.107e+1, 1.752e+0, 1.121e+1, 9.0
1.211e+5, 1.104e+1, 1.400e+0, 1.112e+1, 7.2
9.961e+4, 1.101e+1, 1.103e+0, 1.107e+1, 5.7
8.252e+4, 1.100e+1, 8.560e-1, 1.104e+1, 4.4
6.812e+4, 1.101e+1, 6.268e-1, 1.103e+1, 3.3
5.625e+4, 1.101e+1, 4.089e-1, 1.102e+1, 2.1
4.644e+4, 1.103e+1, 1.924e-1, 1.103e+1, 1.0
3.833e+4, 1.107e+1, -8.444e-3, 1.107e+1, -0.0
3.164e+4, 1.111e+1, -1.915e-1, 1.111e+1, -1.0
2.612e+4, 1.115e+1, -3.626e-1, 1.115e+1, -1.9
2.153e+4, 1.118e+1, -5.342e-1, 1.119e+1, -2.7
1.777e+4, 1.121e+1, -7.221e-1, 1.123e+1, -3.7
1.470e+4, 1.124e+1, -9.343e-1, 1.128e+1, -4.7
1.211e+4, 1.129e+1, -1.171e+0, 1.135e+1, -5.9
1.001e+4, 1.136e+1, -1.437e+0, 1.145e+1, -7.2
8.252e+3, 1.144e+1, -1.742e+0, 1.157e+1, -8.7
6.812e+3, 1.152e+1, -2.091e+0, 1.171e+1, -10.3
5.625e+3, 1.160e+1, -2.493e+0, 1.187e+1, -12.1
4.643e+3, 1.169e+1, -2.966e+0, 1.206e+1, -14.2
3.833e+3, 1.180e+1, -3.526e+0, 1.231e+1, -16.6
3.164e+3, 1.191e+1, -4.185e+0, 1.263e+1, -19.4
2.612e+3, 1.205e+1, -4.965e+0, 1.303e+1, -22.4
2.153e+3, 1.219e+1, -5.895e+0, 1.354e+1, -25.8
1.777e+3, 1.237e+1, -6.996e+0, 1.421e+1, -29.5
1.470e+3, 1.256e+1, -8.305e+0, 1.506e+1, -33.5
1.211e+3, 1.279e+1, -9.865e+0, 1.615e+1, -37.6
1.001e+3, 1.305e+1, -1.171e+1, 1.754e+1, -41.9
8.252e+2, 1.335e+1, -1.389e+1, 1.926e+1, -46.1
6.836e+2, 1.372e+1, -1.653e+1, 2.148e+1, -50.3
5.615e+2, 1.417e+1, -1.971e+1, 2.427e+1, -54.3
4.639e+2, 1.469e+1, -2.354e+1, 2.775e+1, -58.0
3.809e+2, 1.528e+1, -2.807e+1, 3.195e+1, -61.4
3.174e+2, 1.596e+1, -3.350e+1, 3.711e+1, -64.5
2.588e+2, 1.676e+1, -4.002e+1, 4.339e+1, -67.3
2.148e+2, 1.772e+1, -4.784e+1, 5.102e+1, -69.7
1.758e+2, 1.885e+1, -5.710e+1, 6.013e+1, -71.7
1.465e+2, 2.016e+1, -6.780e+1, 7.073e+1, -73.4
1.221e+2, 2.181e+1, -8.123e+1, 8.411e+1, -75.0
9.766e+1, 2.401e+1, -9.704e+1, 9.997e+1, -76.1
8.254e+1, 2.663e+1, -1.152e+2, 1.183e+2, -77.0
6.813e+1, 2.960e+1, -1.373e+2, 1.404e+2, -77.8
5.623e+1, 3.290e+1, -1.638e+2, 1.671e+2, -78.6
4.642e+1, 3.660e+1, -1.956e+2, 1.990e+2, -79.4
3.831e+1, 4.098e+1, -2.337e+2, 2.373e+2, -80.1
3.162e+1, 4.623e+1, -2.793e+2, 2.831e+2, -80.6
2.610e+1, 5.254e+1, -3.337e+2, 3.378e+2, -81.1
2.154e+1, 6.002e+1, -3.986e+2, 4.031e+2, -81.4
1.778e+1, 6.881e+1, -4.761e+2, 4.810e+2, -81.8
1.468e+1, 7.918e+1, -5.686e+2, 5.740e+2, -82.1
1.212e+1, 9.171e+1, -6.791e+2, 6.853e+2, -82.3
1.000e+1, 1.072e+2, -8.117e+2, 8.187e+2, -82.5
8.254e+0, 1.258e+2, -9.707e+2, 9.788e+2, -82.6
6.813e+0, 1.473e+2, -1.161e+3, 1.170e+3, -82.8
5.623e+0, 1.723e+2, -1.389e+3, 1.399e+3, -82.9
4.642e+0, 2.016e+2, -1.661e+3, 1.674e+3, -83.1
3.831e+0, 2.379e+2, -1.987e+3, 2.001e+3, -83.2
3.162e+0, 2.815e+2, -2.377e+3, 2.394e+3, -83.2
2.610e+0, 3.332e+2, -2.845e+3, 2.864e+3, -83.3
2.154e+0, 3.889e+2, -3.411e+3, 3.433e+3, -83.5
1.778e+0, 4.519e+2, -4.091e+3, 4.116e+3, -83.7
1.468e+0, 5.359e+2, -4.899e+3, 4.929e+3, -83.8
1.212e+0, 6.508e+2, -5.861e+3, 5.897e+3, -83.7
1.000e+0, 8.031e+2, -6.999e+3, 7.045e+3, -83.5
8.254e-1, 9.941e+2, -8.342e+3, 8.401e+3, -83.2
6.813e-1, 1.225e+3, -9.931e+3, 1.001e+4, -83.0
5.623e-1, 1.503e+3, -1.182e+4, 1.192e+4, -82.8
4.642e-1, 1.843e+3, -1.407e+4, 1.419e+4, -82.5
3.831e-1, 2.262e+3, -1.674e+4, 1.689e+4, -82.3
3.162e-1, 2.785e+3, -1.990e+4, 2.009e+4, -82.0
2.610e-1, 3.431e+3, -2.363e+4, 2.388e+4, -81.7
2.154e-1, 4.228e+3, -2.806e+4, 2.837e+4, -81.4
1.778e-1, 5.202e+3, -3.329e+4, 3.370e+4, -81.1
1.468e-1, 6.373e+3, -3.942e+4, 3.993e+4, -80.8
1.212e-1, 7.805e+3, -4.659e+4, 4.723e+4, -80.5
1.000e-1, 9.519e+3, -5.483e+4, 5.565e+4, -80.2

File: V1.0-qianduan-mainline/data/ao/2026.5.13__R0.62-N0.72-2/R0.62-N0.72-2_T-26.7_f0.1_1000000_V0.txt
May 13, 2026   16:26:18
A.C. Impedance
File: e:\chi_data\r0.62-n0.72-2_t-26.7_f0.1_1000000_v0.txt
Data Source:  Experiment
Instrument Model:  CHI660E
Header: 
Note: 

Init E (V) = 0
High Frequency (Hz) = 1e+6
Low Frequency (Hz) = 0.1
Imp SF
Amplitude (V) = 0.005
Quiet Time (sec) = 2
Cycles (.1-1Hz) = 1

Freq/Hz, Z'/ohm, Z"/ohm, Z/ohm, Phase/deg

8.252e+5, 1.438e+1, 1.096e+1, 1.808e+1, 37.3
6.816e+5, 1.385e+1, 8.556e+0, 1.628e+1, 31.7
5.625e+5, 1.326e+1, 7.144e+0, 1.506e+1, 28.3
4.639e+5, 1.309e+1, 5.747e+0, 1.430e+1, 23.7
3.828e+5, 1.300e+1, 4.814e+0, 1.386e+1, 20.3
3.164e+5, 1.298e+1, 3.959e+0, 1.357e+1, 17.0
2.607e+5, 1.293e+1, 3.284e+0, 1.334e+1, 14.3
2.158e+5, 1.290e+1, 2.676e+0, 1.317e+1, 11.7
1.777e+5, 1.288e+1, 2.133e+0, 1.305e+1, 9.4
1.465e+5, 1.286e+1, 1.662e+0, 1.296e+1, 7.4
1.211e+5, 1.282e+1, 1.322e+0, 1.289e+1, 5.9
9.961e+4, 1.280e+1, 1.050e+0, 1.284e+1, 4.7
8.252e+4, 1.280e+1, 8.174e-1, 1.282e+1, 3.7
6.812e+4, 1.281e+1, 5.899e-1, 1.282e+1, 2.6
5.625e+4, 1.282e+1, 3.617e-1, 1.283e+1, 1.6
4.644e+4, 1.284e+1, 1.348e-1, 1.284e+1, 0.6
3.833e+4, 1.287e+1, -6.754e-2, 1.287e+1, -0.3
3.164e+4, 1.291e+1, -2.500e-1, 1.291e+1, -1.1
2.612e+4, 1.295e+1, -4.302e-1, 1.296e+1, -1.9
2.153e+4, 1.299e+1, -6.154e-1, 1.301e+1, -2.7
1.777e+4, 1.304e+1, -8.127e-1, 1.307e+1, -3.6
1.470e+4, 1.309e+1, -1.041e+0, 1.314e+1, -4.5
1.211e+4, 1.316e+1, -1.289e+0, 1.323e+1, -5.6
1.001e+4, 1.325e+1, -1.558e+0, 1.334e+1, -6.7
8.252e+3, 1.333e+1, -1.869e+0, 1.346e+1, -8.0
6.812e+3, 1.341e+1, -2.231e+0, 1.360e+1, -9.4
5.625e+3, 1.350e+1, -2.652e+0, 1.376e+1, -11.1
4.643e+3, 1.361e+1, -3.146e+0, 1.397e+1, -13.0
3.833e+3, 1.373e+1, -3.729e+0, 1.422e+1, -15.2
3.164e+3, 1.386e+1, -4.410e+0, 1.455e+1, -17.6
2.612e+3, 1.402e+1, -5.215e+0, 1.496e+1, -20.4
2.153e+3, 1.419e+1, -6.170e+0, 1.548e+1, -23.5
1.777e+3, 1.439e+1, -7.308e+0, 1.614e+1, -26.9
1.470e+3, 1.461e+1, -8.661e+0, 1.699e+1, -30.7
1.211e+3, 1.486e+1, -1.027e+1, 1.806e+1, -34.6
1.001e+3, 1.514e+1, -1.216e+1, 1.942e+1, -38.8
8.252e+2, 1.549e+1, -1.440e+1, 2.115e+1, -42.9
6.836e+2, 1.593e+1, -1.710e+1, 2.337e+1, -47.0
5.615e+2, 1.643e+1, -2.036e+1, 2.616e+1, -51.1
4.639e+2, 1.700e+1, -2.429e+1, 2.965e+1, -55.0
3.809e+2, 1.765e+1, -2.892e+1, 3.388e+1, -58.6
3.174e+2, 1.841e+1, -3.447e+1, 3.908e+1, -61.9
2.588e+2, 1.930e+1, -4.112e+1, 4.542e+1, -64.9
2.148e+2, 2.036e+1, -4.909e+1, 5.314e+1, -67.5
1.758e+2, 2.160e+1, -5.851e+1, 6.237e+1, -69.7
1.465e+2, 2.302e+1, -6.939e+1, 7.311e+1, -71.7
1.221e+2, 2.480e+1, -8.304e+1, 8.667e+1, -73.4
9.766e+1, 2.718e+1, -9.907e+1, 1.027e+2, -74.7
8.254e+1, 3.000e+1, -1.174e+2, 1.212e+2, -75.7
6.813e+1, 3.318e+1, -1.398e+2, 1.436e+2, -76.6
5.623e+1, 3.669e+1, -1.666e+2, 1.705e+2, -77.6
4.642e+1, 4.069e+1, -1.988e+2, 2.029e+2, -78.4
3.831e+1, 4.539e+1, -2.374e+2, 2.417e+2, -79.2
3.162e+1, 5.092e+1, -2.834e+2, 2.879e+2, -79.8
2.610e+1, 5.757e+1, -3.382e+2, 3.431e+2, -80.3
2.154e+1, 6.546e+1, -4.036e+2, 4.089e+2, -80.8
1.778e+1, 7.485e+1, -4.816e+2, 4.874e+2, -81.2
1.468e+1, 8.619e+1, -5.746e+2, 5.810e+2, -81.5
1.212e+1, 9.952e+1, -6.860e+2, 6.931e+2, -81.7
1.000e+1, 1.155e+2, -8.196e+2, 8.277e+2, -82.0
8.254e+0, 1.346e+2, -9.793e+2, 9.885e+2, -82.2
6.813e+0, 1.569e+2, -1.170e+3, 1.181e+3, -82.4
5.623e+0, 1.829e+2, -1.398e+3, 1.410e+3, -82.5
4.642e+0, 2.130e+2, -1.672e+3, 1.685e+3, -82.7
3.831e+0, 2.501e+2, -1.998e+3, 2.014e+3, -82.9
3.162e+0, 2.942e+2, -2.389e+3, 2.407e+3, -83.0
2.610e+0, 3.454e+2, -2.858e+3, 2.879e+3, -83.1
2.154e+0, 3.995e+2, -3.427e+3, 3.450e+3, -83.3
1.778e+0, 4.608e+2, -4.110e+3, 4.135e+3, -83.6
1.468e+0, 5.428e+2, -4.920e+3, 4.950e+3, -83.7
1.212e+0, 6.542e+2, -5.884e+3, 5.920e+3, -83.7
1.000e+0, 8.009e+2, -7.023e+3, 7.069e+3, -83.5
8.254e-1, 9.816e+2, -8.369e+3, 8.426e+3, -83.3
6.813e-1, 1.200e+3, -9.966e+3, 1.004e+4, -83.1
5.623e-1, 1.462e+3, -1.187e+4, 1.196e+4, -83.0
4.642e-1, 1.781e+3, -1.414e+4, 1.425e+4, -82.8
3.831e-1, 2.175e+3, -1.684e+4, 1.698e+4, -82.6
3.162e-1, 2.667e+3, -2.003e+4, 2.020e+4, -82.4
2.610e-1, 3.276e+3, -2.381e+4, 2.403e+4, -82.2
2.154e-1, 4.020e+3, -2.830e+4, 2.858e+4, -81.9
1.778e-1, 4.924e+3, -3.362e+4, 3.398e+4, -81.7
1.468e-1, 6.030e+3, -3.987e+4, 4.033e+4, -81.4
1.212e-1, 7.383e+3, -4.721e+4, 4.778e+4, -81.1
1.000e-1, 8.991e+3, -5.568e+4, 5.640e+4, -80.8

File: V1.0-qianduan-mainline/data/ao/2026.5.13__R0.62-N0.72-2/R0.62-N0.72-2_T-31.8_f0.1_1000000_V0.txt
May 13, 2026   18:33:56
A.C. Impedance
File: e:\chi_data\r0.62-n0.72-2_t-31.8_f0.1_1000000_v0.txt
Data Source:  Experiment
Instrument Model:  CHI660E
Header: 
Note: 

Init E (V) = 0
High Frequency (Hz) = 1e+6
Low Frequency (Hz) = 0.1
Imp SF
Amplitude (V) = 0.005
Quiet Time (sec) = 2
Cycles (.1-1Hz) = 1

Freq/Hz, Z'/ohm, Z"/ohm, Z/ohm, Phase/deg

8.252e+5, 1.917e+1, 1.014e+1, 2.169e+1, 27.9
6.816e+5, 1.864e+1, 7.950e+0, 2.026e+1, 23.1
5.625e+5, 1.798e+1, 6.707e+0, 1.919e+1, 20.5
4.639e+5, 1.783e+1, 5.356e+0, 1.861e+1, 16.7
3.828e+5, 1.777e+1, 4.485e+0, 1.833e+1, 14.2
3.164e+5, 1.781e+1, 3.660e+0, 1.818e+1, 11.6
2.607e+5, 1.778e+1, 3.021e+0, 1.803e+1, 9.6
2.158e+5, 1.774e+1, 2.442e+0, 1.791e+1, 7.8
1.777e+5, 1.775e+1, 1.912e+0, 1.785e+1, 6.1
1.465e+5, 1.775e+1, 1.459e+0, 1.781e+1, 4.7
1.211e+5, 1.770e+1, 1.158e+0, 1.774e+1, 3.7
9.961e+4, 1.768e+1, 9.058e-1, 1.771e+1, 2.9
8.252e+4, 1.768e+1, 6.983e-1, 1.769e+1, 2.3
6.812e+4, 1.769e+1, 4.952e-1, 1.770e+1, 1.6
5.625e+4, 1.769e+1, 2.776e-1, 1.769e+1, 0.9
4.644e+4, 1.771e+1, 4.518e-2, 1.771e+1, 0.1
3.833e+4, 1.776e+1, -1.745e-1, 1.776e+1, -0.6
3.164e+4, 1.782e+1, -3.731e-1, 1.783e+1, -1.2
2.612e+4, 1.788e+1, -5.485e-1, 1.789e+1, -1.8
2.153e+4, 1.793e+1, -7.334e-1, 1.795e+1, -2.3
1.777e+4, 1.799e+1, -9.329e-1, 1.801e+1, -3.0
1.470e+4, 1.805e+1, -1.159e+0, 1.809e+1, -3.7
1.211e+4, 1.813e+1, -1.426e+0, 1.818e+1, -4.5
1.001e+4, 1.822e+1, -1.720e+0, 1.830e+1, -5.4
8.252e+3, 1.831e+1, -2.053e+0, 1.842e+1, -6.4
6.812e+3, 1.840e+1, -2.432e+0, 1.856e+1, -7.5
5.625e+3, 1.850e+1, -2.868e+0, 1.873e+1, -8.8
4.643e+3, 1.862e+1, -3.384e+0, 1.893e+1, -10.3
3.833e+3, 1.876e+1, -3.994e+0, 1.918e+1, -12.0
3.164e+3, 1.892e+1, -4.715e+0, 1.949e+1, -14.0
2.612e+3, 1.910e+1, -5.567e+0, 1.989e+1, -16.3
2.153e+3, 1.930e+1, -6.573e+0, 2.039e+1, -18.8
1.777e+3, 1.952e+1, -7.759e+0, 2.101e+1, -21.7
1.470e+3, 1.977e+1, -9.173e+0, 2.179e+1, -24.9
1.211e+3, 2.005e+1, -1.086e+1, 2.280e+1, -28.4
1.001e+3, 2.041e+1, -1.283e+1, 2.411e+1, -32.2
8.252e+2, 2.084e+1, -1.517e+1, 2.578e+1, -36.1
6.836e+2, 2.132e+1, -1.800e+1, 2.791e+1, -40.2
5.615e+2, 2.186e+1, -2.140e+1, 3.060e+1, -44.4
4.639e+2, 2.247e+1, -2.549e+1, 3.398e+1, -48.6
3.809e+2, 2.318e+1, -3.031e+1, 3.816e+1, -52.6
3.174e+2, 2.402e+1, -3.609e+1, 4.335e+1, -56.4
2.588e+2, 2.500e+1, -4.300e+1, 4.974e+1, -59.8
2.148e+2, 2.615e+1, -5.127e+1, 5.756e+1, -63.0
1.758e+2, 2.750e+1, -6.106e+1, 6.697e+1, -65.8
1.465e+2, 2.904e+1, -7.237e+1, 7.798e+1, -68.1
1.221e+2, 3.097e+1, -8.654e+1, 9.191e+1, -70.3
9.766e+1, 3.351e+1, -1.032e+2, 1.085e+2, -72.0
8.254e+1, 3.658e+1, -1.223e+2, 1.276e+2, -73.3
6.813e+1, 3.999e+1, -1.455e+2, 1.509e+2, -74.6
5.623e+1, 4.369e+1, -1.733e+2, 1.787e+2, -75.8
4.642e+1, 4.792e+1, -2.067e+2, 2.121e+2, -76.9
3.831e+1, 5.293e+1, -2.465e+2, 2.521e+2, -77.9
3.162e+1, 5.891e+1, -2.941e+2, 3.000e+2, -78.7
2.610e+1, 6.590e+1, -3.509e+2, 3.570e+2, -79.4
2.154e+1, 7.412e+1, -4.186e+2, 4.251e+2, -80.0
1.778e+1, 8.400e+1, -4.995e+2, 5.065e+2, -80.5
1.468e+1, 9.592e+1, -5.962e+2, 6.039e+2, -80.9
1.212e+1, 1.100e+2, -7.115e+2, 7.200e+2, -81.2
1.000e+1, 1.270e+2, -8.493e+2, 8.587e+2, -81.5
8.254e+0, 1.470e+2, -1.014e+3, 1.025e+3, -81.8
6.813e+0, 1.702e+2, -1.212e+3, 1.223e+3, -82.0
5.623e+0, 1.970e+2, -1.448e+3, 1.461e+3, -82.3
4.642e+0, 2.280e+2, -1.730e+3, 1.745e+3, -82.5
3.831e+0, 2.662e+2, -2.067e+3, 2.085e+3, -82.7
3.162e+0, 3.114e+2, -2.471e+3, 2.491e+3, -82.8
2.610e+0, 3.644e+2, -2.955e+3, 2.978e+3, -83.0
2.154e+0, 4.194e+2, -3.542e+3, 3.567e+3, -83.2
1.778e+0, 4.809e+2, -4.248e+3, 4.275e+3, -83.5
1.468e+0, 5.626e+2, -5.086e+3, 5.117e+3, -83.7
1.212e+0, 6.735e+2, -6.083e+3, 6.120e+3, -83.7
1.000e+0, 8.201e+2, -7.261e+3, 7.307e+3, -83.6
8.254e-1, 1.000e+3, -8.652e+3, 8.710e+3, -83.4
6.813e-1, 1.216e+3, -1.030e+4, 1.038e+4, -83.3
5.623e-1, 1.478e+3, -1.227e+4, 1.236e+4, -83.1
4.642e-1, 1.796e+3, -1.462e+4, 1.473e+4, -83.0
3.831e-1, 2.175e+3, -1.743e+4, 1.756e+4, -82.9
3.162e-1, 2.647e+3, -2.075e+4, 2.092e+4, -82.7
2.610e-1, 3.243e+3, -2.468e+4, 2.489e+4, -82.5
2.154e-1, 3.974e+3, -2.936e+4, 2.962e+4, -82.3
1.778e-1, 4.857e+3, -3.491e+4, 3.524e+4, -82.1
1.468e-1, 5.912e+3, -4.145e+4, 4.187e+4, -81.9
1.212e-1, 7.200e+3, -4.914e+4, 4.967e+4, -81.7
1.000e-1, 8.742e+3, -5.803e+4, 5.868e+4, -81.4

File: V1.0-qianduan-mainline/data/ao/2026.5.13__R0.62-N0.72-2/R0.62-N0.72-2_T-45.0_f0.1_1000000_V0.txt
May 14, 2026   05:13:39
A.C. Impedance
File: e:\chi_data\r0.62-n0.72-2_t-45.0_f0.1_1000000_v0.txt
Data Source:  Experiment
Instrument Model:  CHI660E
Header: 
Note: 

Init E (V) = 0
High Frequency (Hz) = 1e+6
Low Frequency (Hz) = 0.1
Imp SF
Amplitude (V) = 0.005
Quiet Time (sec) = 2
Cycles (.1-1Hz) = 1

Freq/Hz, Z'/ohm, Z"/ohm, Z/ohm, Phase/deg

8.252e+5, 4.321e+1, 9.182e+0, 4.417e+1, 12.0
6.816e+5, 4.313e+1, 6.506e+0, 4.362e+1, 8.6
5.625e+5, 4.254e+1, 5.465e+0, 4.289e+1, 7.3
4.639e+5, 4.271e+1, 4.097e+0, 4.291e+1, 5.5
3.828e+5, 4.284e+1, 3.457e+0, 4.298e+1, 4.6
3.164e+5, 4.308e+1, 2.769e+0, 4.317e+1, 3.7
2.607e+5, 4.318e+1, 2.307e+0, 4.324e+1, 3.1
2.158e+5, 4.325e+1, 1.795e+0, 4.329e+1, 2.4
1.777e+5, 4.335e+1, 1.256e+0, 4.337e+1, 1.7
1.465e+5, 4.343e+1, 8.047e-1, 4.344e+1, 1.1
1.211e+5, 4.343e+1, 1.843e+0, 4.347e+1, 2.4
9.961e+4, 4.346e+1, 3.490e+0, 4.360e+1, 4.6
8.252e+4, 4.349e+1, 4.087e+0, 4.368e+1, 5.4
6.812e+4, 4.352e+1, 3.828e+0, 4.369e+1, 5.0
5.625e+4, 4.356e+1, 2.989e+0, 4.366e+1, 3.9
4.644e+4, 4.361e+1, 2.078e+0, 4.366e+1, 2.7
3.833e+4, 4.369e+1, 1.316e+0, 4.371e+1, 1.7
3.164e+4, 4.379e+1, 7.548e-1, 4.380e+1, 1.0
2.612e+4, 4.392e+1, 3.220e-1, 4.392e+1, 0.4
2.153e+4, 4.405e+1, -6.521e-2, 4.405e+1, -0.1
1.777e+4, 4.414e+1, -4.728e-1, 4.414e+1, -0.6
1.470e+4, 4.423e+1, -8.857e-1, 4.424e+1, -1.1
1.211e+4, 4.437e+1, -1.299e+0, 4.439e+1, -1.7
1.001e+4, 4.453e+1, -1.735e+0, 4.456e+1, -2.2
8.252e+3, 4.470e+1, -2.212e+0, 4.475e+1, -2.8
6.812e+3, 4.487e+1, -2.733e+0, 4.495e+1, -3.5
5.625e+3, 4.505e+1, -3.315e+0, 4.517e+1, -4.2
4.643e+3, 4.526e+1, -3.974e+0, 4.543e+1, -5.0
3.833e+3, 4.550e+1, -4.726e+0, 4.574e+1, -5.9
3.164e+3, 4.575e+1, -5.594e+0, 4.609e+1, -7.0
2.612e+3, 4.603e+1, -6.612e+0, 4.650e+1, -8.2
2.153e+3, 4.635e+1, -7.801e+0, 4.700e+1, -9.6
1.777e+3, 4.670e+1, -9.191e+0, 4.760e+1, -11.1
1.470e+3, 4.709e+1, -1.084e+1, 4.833e+1, -13.0
1.211e+3, 4.752e+1, -1.278e+1, 4.921e+1, -15.0
1.001e+3, 4.801e+1, -1.502e+1, 5.030e+1, -17.4
8.252e+2, 4.856e+1, -1.765e+1, 5.167e+1, -20.0
6.836e+2, 4.920e+1, -2.085e+1, 5.343e+1, -23.0
5.615e+2, 4.991e+1, -2.470e+1, 5.569e+1, -26.3
4.639e+2, 5.073e+1, -2.931e+1, 5.859e+1, -30.0
3.809e+2, 5.167e+1, -3.472e+1, 6.225e+1, -33.9
3.174e+2, 5.275e+1, -4.121e+1, 6.694e+1, -38.0
2.588e+2, 5.400e+1, -4.896e+1, 7.289e+1, -42.2
2.148e+2, 5.548e+1, -5.825e+1, 8.044e+1, -46.4
1.758e+2, 5.717e+1, -6.924e+1, 8.979e+1, -50.5
1.465e+2, 5.906e+1, -8.192e+1, 1.010e+2, -54.2
1.221e+2, 6.134e+1, -9.771e+1, 1.154e+2, -57.9
9.766e+1, 6.440e+1, -1.162e+2, 1.329e+2, -61.0
8.254e+1, 6.808e+1, -1.375e+2, 1.535e+2, -63.7
6.813e+1, 7.206e+1, -1.635e+2, 1.787e+2, -66.2
5.623e+1, 7.638e+1, -1.946e+2, 2.091e+2, -68.6
4.642e+1, 8.125e+1, -2.319e+2, 2.457e+2, -70.7
3.831e+1, 8.700e+1, -2.766e+2, 2.900e+2, -72.5
3.162e+1, 9.379e+1, -3.300e+2, 3.431e+2, -74.1
2.610e+1, 1.018e+2, -3.935e+2, 4.064e+2, -75.5
2.154e+1, 1.113e+2, -4.689e+2, 4.819e+2, -76.7
1.778e+1, 1.224e+2, -5.591e+2, 5.723e+2, -77.6
1.468e+1, 1.356e+2, -6.668e+2, 6.804e+2, -78.5
1.212e+1, 1.512e+2, -7.957e+2, 8.100e+2, -79.2
1.000e+1, 1.705e+2, -9.503e+2, 9.655e+2, -79.8
8.254e+0, 1.933e+2, -1.135e+3, 1.151e+3, -80.3
6.813e+0, 2.191e+2, -1.355e+3, 1.373e+3, -80.8
5.623e+0, 2.491e+2, -1.619e+3, 1.638e+3, -81.3
4.642e+0, 2.836e+2, -1.935e+3, 1.955e+3, -81.7
3.831e+0, 3.263e+2, -2.311e+3, 2.334e+3, -82.0
3.162e+0, 3.764e+2, -2.763e+3, 2.788e+3, -82.2
2.610e+0, 4.346e+2, -3.303e+3, 3.332e+3, -82.5
2.154e+0, 4.947e+2, -3.960e+3, 3.991e+3, -82.9
1.778e+0, 5.611e+2, -4.751e+3, 4.784e+3, -83.3
1.468e+0, 6.493e+2, -5.687e+3, 5.724e+3, -83.5
1.212e+0, 7.683e+2, -6.795e+3, 6.838e+3, -83.5
1.000e+0, 9.269e+2, -8.107e+3, 8.159e+3, -83.5
8.254e-1, 1.122e+3, -9.663e+3, 9.728e+3, -83.4
6.813e-1, 1.354e+3, -1.151e+4, 1.159e+4, -83.3
5.623e-1, 1.628e+3, -1.371e+4, 1.381e+4, -83.2
4.642e-1, 1.954e+3, -1.634e+4, 1.646e+4, -83.2
3.831e-1, 2.353e+3, -1.947e+4, 1.961e+4, -83.1
3.162e-1, 2.844e+3, -2.320e+4, 2.337e+4, -83.0
2.610e-1, 3.444e+3, -2.762e+4, 2.783e+4, -82.9
2.154e-1, 4.169e+3, -3.289e+4, 3.315e+4, -82.8
1.778e-1, 5.051e+3, -3.914e+4, 3.946e+4, -82.6
1.468e-1, 6.118e+3, -4.651e+4, 4.691e+4, -82.5
1.212e-1, 7.409e+3, -5.525e+4, 5.574e+4, -82.4
1.000e-1, 8.943e+3, -6.541e+4, 6.602e+4, -82.2

File: V1.0-qianduan-mainline/data/ao/2026.5.13__R0.62-N0.72-2/R0.62-N0.72-2_T-57.0_f0.1_1000000_V0.txt
May 14, 2026   06:04:29
A.C. Impedance
File: e:\chi_data\r0.62-n0.72-2_t-57.0_f0.1_1000000_v0.txt
Data Source:  Experiment
Instrument Model:  CHI660E
Header: 
Note: 

Init E (V) = 0
High Frequency (Hz) = 1e+6
Low Frequency (Hz) = 0.1
Imp SF
Amplitude (V) = 0.005
Quiet Time (sec) = 2
Cycles (.1-1Hz) = 1

Freq/Hz, Z'/ohm, Z"/ohm, Z/ohm, Phase/deg

8.252e+5, 1.331e+2, -8.613e+0, 1.333e+2, -3.7
6.816e+5, 1.336e+2, -1.091e+1, 1.341e+2, -4.7
5.625e+5, 1.329e+2, -9.519e+0, 1.332e+2, -4.1
4.639e+5, 1.345e+2, -9.146e+0, 1.348e+2, -3.9
3.828e+5, 1.361e+2, -7.806e+0, 1.364e+2, -3.3
3.164e+5, 1.377e+2, -7.046e+0, 1.379e+2, -2.9
2.607e+5, 1.386e+2, -6.229e+0, 1.388e+2, -2.6
2.158e+5, 1.394e+2, -5.654e+0, 1.395e+2, -2.3
1.777e+5, 1.403e+2, -5.757e+0, 1.404e+2, -2.3
1.465e+5, 1.408e+2, -5.457e+0, 1.410e+2, -2.2
1.211e+5, 1.409e+2, -3.130e+0, 1.409e+2, -1.3
9.961e+4, 1.410e+2, -5.151e-1, 1.410e+2, -0.2
8.252e+4, 1.412e+2, 8.688e-1, 1.412e+2, 0.4
6.812e+4, 1.415e+2, 1.058e+0, 1.415e+2, 0.4
5.625e+4, 1.417e+2, 5.392e-1, 1.417e+2, 0.2
4.644e+4, 1.419e+2, -2.657e-1, 1.419e+2, -0.1
3.833e+4, 1.424e+2, -8.988e-1, 1.424e+2, -0.4
3.164e+4, 1.428e+2, -1.223e+0, 1.428e+2, -0.5
2.612e+4, 1.431e+2, -1.393e+0, 1.431e+2, -0.6
2.153e+4, 1.435e+2, -1.554e+0, 1.435e+2, -0.6
1.777e+4, 1.439e+2, -1.813e+0, 1.439e+2, -0.7
1.470e+4, 1.442e+2, -2.211e+0, 1.442e+2, -0.9
1.211e+4, 1.445e+2, -2.693e+0, 1.445e+2, -1.1
1.001e+4, 1.449e+2, -3.210e+0, 1.449e+2, -1.3
8.252e+3, 1.453e+2, -3.744e+0, 1.454e+2, -1.5
6.812e+3, 1.457e+2, -4.343e+0, 1.458e+2, -1.7
5.625e+3, 1.462e+2, -5.059e+0, 1.462e+2, -2.0
4.643e+3, 1.466e+2, -5.873e+0, 1.467e+2, -2.3
3.833e+3, 1.471e+2, -6.811e+0, 1.472e+2, -2.7
3.164e+3, 1.476e+2, -7.909e+0, 1.479e+2, -3.1
2.612e+3, 1.483e+2, -9.196e+0, 1.486e+2, -3.5
2.153e+3, 1.489e+2, -1.070e+1, 1.493e+2, -4.1
1.777e+3, 1.496e+2, -1.244e+1, 1.501e+2, -4.8
1.470e+3, 1.503e+2, -1.444e+1, 1.510e+2, -5.5
1.211e+3, 1.511e+2, -1.679e+1, 1.521e+2, -6.3
1.001e+3, 1.520e+2, -1.945e+1, 1.532e+2, -7.3
8.252e+2, 1.529e+2, -2.255e+1, 1.545e+2, -8.4
6.836e+2, 1.539e+2, -2.639e+1, 1.562e+2, -9.7
5.615e+2, 1.552e+2, -3.103e+1, 1.582e+2, -11.3
4.639e+2, 1.566e+2, -3.661e+1, 1.608e+2, -13.2
3.809e+2, 1.582e+2, -4.312e+1, 1.640e+2, -15.2
3.174e+2, 1.599e+2, -5.084e+1, 1.678e+2, -17.6
2.588e+2, 1.619e+2, -6.002e+1, 1.727e+2, -20.3
2.148e+2, 1.642e+2, -7.093e+1, 1.788e+2, -23.4
1.758e+2, 1.667e+2, -8.374e+1, 1.865e+2, -26.7
1.465e+2, 1.694e+2, -9.845e+1, 1.960e+2, -30.2
1.221e+2, 1.730e+2, -1.167e+2, 2.087e+2, -34.0
9.766e+1, 1.778e+2, -1.381e+2, 2.251e+2, -37.8
8.254e+1, 1.831e+2, -1.626e+2, 2.449e+2, -41.6
6.813e+1, 1.888e+2, -1.927e+2, 2.697e+2, -45.6
5.623e+1, 1.947e+2, -2.288e+2, 3.005e+2, -49.6
4.642e+1, 2.013e+2, -2.721e+2, 3.385e+2, -53.5
3.831e+1, 2.090e+2, -3.239e+2, 3.855e+2, -57.2
3.162e+1, 2.178e+2, -3.858e+2, 4.430e+2, -60.5
2.610e+1, 2.282e+2, -4.592e+2, 5.128e+2, -63.6
2.154e+1, 2.402e+2, -5.464e+2, 5.968e+2, -66.3
1.778e+1, 2.545e+2, -6.505e+2, 6.985e+2, -68.6
1.468e+1, 2.715e+2, -7.746e+2, 8.208e+2, -70.7
1.212e+1, 2.913e+2, -9.226e+2, 9.675e+2, -72.5
1.000e+1, 3.147e+2, -1.100e+3, 1.144e+3, -74.0
8.254e+0, 3.422e+2, -1.311e+3, 1.355e+3, -75.4
6.813e+0, 3.735e+2, -1.565e+3, 1.609e+3, -76.6
5.623e+0, 4.093e+2, -1.867e+3, 1.911e+3, -77.6
4.642e+0, 4.517e+2, -2.229e+3, 2.274e+3, -78.5
3.831e+0, 5.029e+2, -2.659e+3, 2.706e+3, -79.3
3.162e+0, 5.606e+2, -3.176e+3, 3.225e+3, -80.0
2.610e+0, 6.274e+2, -3.795e+3, 3.846e+3, -80.6
2.154e+0, 6.940e+2, -4.547e+3, 4.600e+3, -81.3
1.778e+0, 7.671e+2, -5.453e+3, 5.507e+3, -82.0
1.468e+0, 8.658e+2, -6.519e+3, 6.577e+3, -82.4
1.212e+0, 1.001e+3, -7.775e+3, 7.839e+3, -82.7
1.000e+0, 1.180e+3, -9.264e+3, 9.339e+3, -82.7
8.254e-1, 1.402e+3, -1.103e+4, 1.112e+4, -82.8
6.813e-1, 1.661e+3, -1.313e+4, 1.323e+4, -82.8
5.623e-1, 1.960e+3, -1.563e+4, 1.575e+4, -82.9
4.642e-1, 2.314e+3, -1.861e+4, 1.875e+4, -82.9
3.831e-1, 2.748e+3, -2.215e+4, 2.232e+4, -82.9
3.162e-1, 3.276e+3, -2.635e+4, 2.655e+4, -82.9
2.610e-1, 3.909e+3, -3.137e+4, 3.162e+4, -82.9
2.154e-1, 4.657e+3, -3.738e+4, 3.766e+4, -82.9
1.778e-1, 5.555e+3, -4.453e+4, 4.488e+4, -82.9
1.468e-1, 6.636e+3, -5.300e+4, 5.342e+4, -82.9
1.212e-1, 7.925e+3, -6.309e+4, 6.358e+4, -82.8
1.000e-1, 9.439e+3, -7.487e+4, 7.546e+4, -82.8

File: V1.0-qianduan-mainline/data/ao/2026.5.13__R0.62-N0.72-2/R0.62-N0.72-2_T-72.0_f0.1_1000000_V0.txt
May 14, 2026   07:02:47
A.C. Impedance
File: e:\chi_data\r0.62-n0.72-2_t-72.0_f0.1_1000000_v0.txt
Data Source:  Experiment
Instrument Model:  CHI660E
Header: 
Note: 

Init E (V) = 0
High Frequency (Hz) = 1e+6
Low Frequency (Hz) = 0.1
Imp SF
Amplitude (V) = 0.005
Quiet Time (sec) = 2
Cycles (.1-1Hz) = 1

Freq/Hz, Z'/ohm, Z"/ohm, Z/ohm, Phase/deg

8.252e+5, 4.834e+2, -2.158e+2, 5.294e+2, -24.1
6.816e+5, 5.386e+2, -2.267e+2, 5.844e+2, -22.8
5.625e+5, 5.870e+2, -2.169e+2, 6.258e+2, -20.3
4.639e+5, 6.308e+2, -2.130e+2, 6.658e+2, -18.7
3.828e+5, 6.714e+2, -1.981e+2, 7.000e+2, -16.4
3.164e+5, 7.054e+2, -1.825e+2, 7.287e+2, -14.5
2.607e+5, 7.338e+2, -1.631e+2, 7.517e+2, -12.5
2.158e+5, 7.556e+2, -1.454e+2, 7.695e+2, -10.9
1.777e+5, 7.728e+2, -1.311e+2, 7.838e+2, -9.6
1.465e+5, 7.862e+2, -1.170e+2, 7.949e+2, -8.5
1.211e+5, 7.970e+2, -1.013e+2, 8.034e+2, -7.2
9.961e+4, 8.065e+2, -8.657e+1, 8.112e+2, -6.1
8.252e+4, 8.136e+2, -7.324e+1, 8.169e+2, -5.1
6.812e+4, 8.201e+2, -6.385e+1, 8.225e+2, -4.5
5.625e+4, 8.247e+2, -5.644e+1, 8.266e+2, -3.9
4.644e+4, 8.282e+2, -5.052e+1, 8.297e+2, -3.5
3.833e+4, 8.327e+2, -4.512e+1, 8.339e+2, -3.1
3.164e+4, 8.373e+2, -3.826e+1, 8.381e+2, -2.6
2.612e+4, 8.417e+2, -3.305e+1, 8.423e+2, -2.2
2.153e+4, 8.456e+2, -3.044e+1, 8.461e+2, -2.1
1.777e+4, 8.479e+2, -2.751e+1, 8.483e+2, -1.9
1.470e+4, 8.502e+2, -2.435e+1, 8.505e+2, -1.6
1.211e+4, 8.526e+2, -2.118e+1, 8.528e+2, -1.4
1.001e+4, 8.546e+2, -1.714e+1, 8.548e+2, -1.1
8.252e+3, 8.567e+2, -1.337e+1, 8.568e+2, -0.9
6.812e+3, 8.587e+2, -1.166e+1, 8.588e+2, -0.8
5.625e+3, 8.611e+2, -1.181e+1, 8.612e+2, -0.8
4.643e+3, 8.634e+2, -1.309e+1, 8.635e+2, -0.9
3.833e+3, 8.658e+2, -1.468e+1, 8.660e+2, -1.0
3.164e+3, 8.683e+2, -1.638e+1, 8.685e+2, -1.1
2.612e+3, 8.708e+2, -1.803e+1, 8.709e+2, -1.2
2.153e+3, 8.731e+2, -1.986e+1, 8.733e+2, -1.3
1.777e+3, 8.754e+2, -2.193e+1, 8.757e+2, -1.4
1.470e+3, 8.779e+2, -2.479e+1, 8.783e+2, -1.6
1.211e+3, 8.806e+2, -2.823e+1, 8.811e+2, -1.8
1.001e+3, 8.835e+2, -3.135e+1, 8.841e+2, -2.0
8.252e+2, 8.863e+2, -3.492e+1, 8.870e+2, -2.3
6.836e+2, 8.892e+2, -4.011e+1, 8.901e+2, -2.6
5.615e+2, 8.928e+2, -4.687e+1, 8.940e+2, -3.0
4.639e+2, 8.968e+2, -5.500e+1, 8.985e+2, -3.5
3.809e+2, 9.010e+2, -6.427e+1, 9.033e+2, -4.1
3.174e+2, 9.056e+2, -7.525e+1, 9.087e+2, -4.8
2.588e+2, 9.106e+2, -8.802e+1, 9.149e+2, -5.5
2.148e+2, 9.160e+2, -1.028e+2, 9.218e+2, -6.4
1.758e+2, 9.220e+2, -1.202e+2, 9.298e+2, -7.4
1.465e+2, 9.284e+2, -1.400e+2, 9.389e+2, -8.6
1.221e+2, 9.360e+2, -1.638e+2, 9.503e+2, -9.9
9.766e+1, 9.450e+2, -1.891e+2, 9.637e+2, -11.3
8.254e+1, 9.548e+2, -2.175e+2, 9.793e+2, -12.8
6.813e+1, 9.658e+2, -2.546e+2, 9.988e+2, -14.8
5.623e+1, 9.779e+2, -3.008e+2, 1.023e+3, -17.1
4.642e+1, 9.912e+2, -3.569e+2, 1.054e+3, -19.8
3.831e+1, 1.006e+3, -4.238e+2, 1.092e+3, -22.8
3.162e+1, 1.024e+3, -5.028e+2, 1.141e+3, -26.2
2.610e+1, 1.044e+3, -5.959e+2, 1.202e+3, -29.7
2.154e+1, 1.067e+3, -7.068e+2, 1.280e+3, -33.5
1.778e+1, 1.094e+3, -8.392e+2, 1.379e+3, -37.5
1.468e+1, 1.124e+3, -9.971e+2, 1.503e+3, -41.6
1.212e+1, 1.159e+3, -1.184e+3, 1.657e+3, -45.6
1.000e+1, 1.199e+3, -1.406e+3, 1.848e+3, -49.5
8.254e+0, 1.244e+3, -1.673e+3, 2.085e+3, -53.4
6.813e+0, 1.295e+3, -1.993e+3, 2.377e+3, -57.0
5.623e+0, 1.350e+3, -2.376e+3, 2.733e+3, -60.4
4.642e+0, 1.412e+3, -2.836e+3, 3.168e+3, -63.5
3.831e+0, 1.480e+3, -3.378e+3, 3.689e+3, -66.3
3.162e+0, 1.556e+3, -4.031e+3, 4.320e+3, -68.9
2.610e+0, 1.643e+3, -4.806e+3, 5.079e+3, -71.1
2.154e+0, 1.723e+3, -5.774e+3, 6.025e+3, -73.4
1.778e+0, 1.807e+3, -6.944e+3, 7.176e+3, -75.4
1.468e+0, 1.927e+3, -8.270e+3, 8.492e+3, -76.9
1.212e+0, 2.096e+3, -9.797e+3, 1.002e+4, -77.9
1.000e+0, 2.327e+3, -1.159e+4, 1.182e+4, -78.6
8.254e-1, 2.614e+3, -1.371e+4, 1.395e+4, -79.2
6.813e-1, 2.945e+3, -1.622e+4, 1.648e+4, -79.7
5.623e-1, 3.323e+3, -1.922e+4, 1.950e+4, -80.2
4.642e-1, 3.781e+3, -2.276e+4, 2.307e+4, -80.6
3.831e-1, 4.325e+3, -2.697e+4, 2.732e+4, -80.9
3.162e-1, 4.962e+3, -3.201e+4, 3.239e+4, -81.2
2.610e-1, 5.729e+3, -3.802e+4, 3.845e+4, -81.4
2.154e-1, 6.646e+3, -4.518e+4, 4.567e+4, -81.6
1.778e-1, 7.739e+3, -5.373e+4, 5.428e+4, -81.8
1.468e-1, 9.031e+3, -6.391e+4, 6.455e+4, -82.0
1.212e-1, 1.057e+4, -7.607e+4, 7.680e+4, -82.1
1.000e-1, 1.237e+4, -9.027e+4, 9.111e+4, -82.2
