Repository: LJZ-sudo/acid-in-clay-close

# Closed-Loop EIS 分析子项目（2026 清理版）

本目录是 **EIS 自驱动闭环分析系统 + 论文图表/结果** 的主代码仓。  
旧版本代码和历史输出会逐步移动到 `archive_*` 目录，仅作参考。

---

## 1. 当前系统的四个核心目标

1. **方法可靠性**：  
   从 CHI 原始 EIS 数据自动完成 Rb 拟合、导电率计算和多段 Arrhenius 分析，证明自动结果物理合理，并优于传统低分辨率/两段拟合基线。

2. **自驱动相变检测与采样优化**：  
   在线分析 EIS 曲线和导电率变化，实时检测相变/机制转变区域，在 3 K 粗步长与 1 K 精细步长之间自动切换。

3. **AI 机理 + 新材料/下一步实验指导**：  
   基于 Phase 1/3 结果和材料知识库生成深度机理报告，提出机理假设、新配比/新材料预测，并给出可直接执行的后续实验建议。

4. **我们的系统 vs 商用大模型**：  
   对比“带闭环 + ML + 知识库的 Agent 报告”和“直接调用商用大模型”的机制分析质量，在机理深度、数据利用、实验可操作性等维度展示优势。

---

## 2. 运行入口（目前仍在使用）

### 2.1 Phase 3 全流程（基于 Phase 1 结果）

在 `V1.0-qianduan/close/` 目录下：

```bash
cd close
python phase3/run_all.py
```

`run_all.py` 顺序调用：

1. `step1_data_preparation.py`
2. `step2_train_models.py`
3. `step3_confinement_analysis.py`
4. `step4_ml_ai_validation.py`
5. `step_meyer_neldel.py`
6. `step6_cross_material.py`
7. `step5_final_report.py`

输出写入 `close/output/phase3_results/`，用于论文主结果和 AI 报告的定量输入。

> 说明：Phase 1（原始 EIS → Rb → Arrhenius 分段）在主项目中已完成，这里主要复用 `specific_conductance/` 中的实现。算法细节见 `paper/SI_table/SI_Note2_Arrhenius_segmentation.md`。

### 2.2 自驱动闭环 & 相变检测

**完整闭环处理（已有 CHI 数据）：**

```bash
cd close
python auto_control/run_closed_loop.py \
  --data-dir E:\chi_data \
  --config experiment_data/experiment_data.json \
  --thickness 0.01 \
  --area 1.0 \
  --min-points 5 \
  --output-dir experiment_data \
  --bundle-report
```

功能概览：

- 扫描 `E:\chi_data` 内 CHI 输出文件；
- 自动完成数据读取 → Rb 半圆拟合 → 导电率计算；
- 对成功点做 Arrhenius 分段分析；
- 生成 `report.json` + `report.md` + 可选 AI 报告打包产物。

**相变检测 + 自适应步长实验：**

- 主要逻辑在：
  - `auto_control/integrated_temp_chi_controller.py`
  - `auto_control/integrated_workflow.py`
  - `specific_conductance/data_processing.py`, `rb_fitting.py`, `conductivity.py`
- 相变检测和 Phase Jump Score 的细节见：
  - `paper/SI_table/SI_Note4_phase_transition_detection.md`

---

## 3. 目录结构总览

更细的分层见 `PROJECT_MAP.md`，这里只列关键部分。

```text
close/
├── auto_control/          # 闭环控制 & 相变检测 & 报告生成
├── config/                # 材料参数 & 分析超参数
├── data/                  # 原始 EIS 数据 & 材料 Excel
├── docs/                  # 项目综合说明 & 论文草稿 & SI 草稿
├── output/                # Phase1/2/3 结果 & 深度分析输出
├── paper/                 # SI Note、主表格、机理报告评分、写作指南
├── paper_figure/          # 论文图脚本 + 数据 + 配色/版本说明
├── phase1/                # Phase 1 pipeline 规划（部分逻辑从主项目迁移）
├── phase2/                # AI 机理 & 新材料/实验建议
├── phase3/                # ML + 限域效应 + 交叉验证 + 跨材料
├── phase3-v2.0/           # Phase3 v2.0 深度分析（如仍在用则视为核心）
├── specific_conductance/  # Rb 拟合、电导率计算、温控辅助
├── utils/                 # 文件/数学/绘图工具
└── archive_*/             # 旧代码/旧输出/旧文档（逐步迁移中）
```

---

# V1.0-qianduan-mainline/ — 主线代码根目录

> 全项目唯一代码之家（2026-07-05 结构收敛后）。运行时 I/O 全部在同级 `../experiments/`
> （raw/ data/ output/ runs/ results/ logs/ prospective/ live/），本目录不放数据与产物。
> 冻结基线：tag `prospective-release-20260705`；pytest 443 passed / 2 skipped；硬件审计 hits=31、autonomous_bypass=0。

## 目录索引（各目录均有自己的 README/结构文档）

| 目录 | 角色 | 文档 | 一句话状态 |
|---|---|---|---|
| `backend_api/` | FastAPI 统一后端（8000） | [README](backend_api/README.md) | 12 文件现役；唯一死代码是 pipeline router（410 占位） |
| `frontend/` | React 驾驶舱（5173） | [README](frontend/README.md) | 主线 6 页现役；7 个 dev 页由 ENABLE_DEV_ROUTES 门控 |
| `stage0_measurement/` | 测量执行 + EIS 分析 | [README](stage0_measurement/README.md) | 46 文件全现役；b_track_live_driver 为主力真机 CLI |
| `stage1_optimization/` | 优化闭环 + SciTX/E-Mem/PC-Skills/C³ | [README](stage1_optimization/README.md) | 91 文件无遗留；botorch MOBO 未接 CLI 开关 |
| `stage2_statistics/` | S8 回顾性统计 → stage3_seed | [README](stage2_statistics/README.md) | 全现役；stage3_seed.json 为受保护产物 |
| `stage3_mechanism/` | 机理推理流水线（S03–S14） | [README](stage3_mechanism/README.md) · [STRUCTURE](stage3_mechanism/STRUCTURE.md) | 唯一遗留：s09b（自标 LEGACY）；4 个冻结发表产物目录 |
| `analysis/` | 研究分析包（原 research/ 代码） | [README](analysis/README.md) | 83 文件无死码；p*/pH* 为里程碑一次性验证 |
| `code/` | 运行辅助层（批处理/离线联调） | [README](code/README.md) | live 后端仅调 process_ao_stage0；S8 批处理为历史一次性 |
| `configs/` | 冻结分析策略 YAML | [README](configs/README.md) | 6 个全现役；4 个 sha256 冻结 |
| `scripts/` | 治理审计 + 冻结报告 | [README](scripts/README.md) | 2 脚本现役；reports/ 为冻结产物 |
| `tests/` | 主线 pytest（36 文件） | [README](tests/README.md) | 含 2 个"文件哈希契约"盯守测试 |

## 全局纪律

1. **行为保持**：任何结构改动后必跑 `python -m pytest -q`（仓库根 443/2；仅主线 409/2）与 `python scripts\audit_hardware_write_paths.py`（hits=31 / bypass=0）。
2. **I/O 出界**：新代码一律读写 `../experiments/`，锚定方式为向上找 `V1.0-qianduan-mainline` 再取 `parent / "experiments"`。唯一保留的例外是 `stage1_optimization/output/`（campaign 配置写死的运行时目录，见其 README §3）。
3. **冻结产物只读**：stage2 exports、stage3 outputs/verification、scripts/reports、campaign_memory 历史库、analysis 的 legacy_freeze_manifest —— 改动即视为篡改证据。
4. **先冻结再跑**：策略/阈值改动先 commit+push 盖时间戳，再跑重算（configs/README.md 铁律）。

## 快速启动

```powershell
cd V1.0-qianduan-mainline
python -m uvicorn backend_api.main:app --host 127.0.0.1 --port 8000   # 后端
cd frontend; npm run dev                                               # 前端（5173）
python -m pytest -q                                                    # 全量测试
```

File: V1.0-qianduan-mainline/data/raw_eis/S95-S97/S95-1-1-1/300-140K 1K-min/S95-1-1-1-300-140K 1K-min_#10.DTA
EXPLAIN
TAG	EISPOT
TITLE	LABEL	Potentiostatic EIS	Test Identifier
DATE	LABEL	10/12/2021	Date
TIME	LABEL	11:39:44	Time
NOTES	NOTES	1	Notes...
	
PSTAT	PSTAT	REF3000-16137	Potentiostat
VDC	POTEN	0.00000E+000	T	DC Voltage (V)
FREQINIT	QUANT	3.00000E+005	Initial Freq. (Hz)
FREQFINAL	QUANT	1.00000E+000	Final Freq. (Hz)
PTSPERDEC	QUANT	1.00000E+001	Points/decade
VAC	QUANT	5.00000E+001	AC Voltage (mV rms)
AREA	QUANT	1.00000E+000	Sample Area (cm^2)
SPEED	SELECTOR	2	Optimize for:
ZGUESS	QUANT	1.00000E+003	Estimated Z (ohms)
EOC	QUANT	0	Open Circuit (V)
SEQUENCER	TOGGLE	TRUE	Run as Sequence
PSTATMODEL	IQUANT	5	Pstat Model
PSTATSECTION	LABEL	REF3000-16137	Pstat Section
PSTATSERIALNO	LABEL	16137	Pstat Serial Number
CTRLMODE	IQUANT	1	Control Mode
IESTAB	IQUANT	0	I/E Stability
CASPEED	IQUANT	1	Control Amp Speed
CONVENTION	IQUANT	1	Current Convention
ICHRANGE	IQUANT	2	Ich Range
ICHRANGEMODE	TOGGLE	F	Ich Auto Range
ICHOFFSETENABLE	TOGGLE	T	Ich Offset Enable
ICHOFFSET	QUANT	0	Ich Offset (V)
ICHFILTER	IQUANT	3	Ich Filter
VCHRANGE	IQUANT	2	Vch Range
VCHRANGEMODE	TOGGLE	F	Vch Auto Range
VCHOFFSETENABLE	TOGGLE	T	Vch Offset Enable
VCHOFFSET	QUANT	0	Vch Offset (V)
VCHFILTER	IQUANT	3	Vch Filter
ACHRANGE	IQUANT	2	Ach Range
ACHOFFSETENABLE	TOGGLE	F	Ach Offset Enable
ACHOFFSET	QUANT	0	Ach Offset (V)
ACHFILTER	IQUANT	3	Ach Filter
IERANGELOWERLIMIT	IQUANT	2	I/E Range Lower Limit
IERANGEMODE	TOGGLE	F	I/E AutoRange
IERANGE	IQUANT	11	I/E Range
POSFEEDENABLE	TOGGLE	F	Positive Feedback IR Comp
POSFEEDRESISTANCE	QUANT	0	Positive Feedback Resistance (ohm)
ACHSELECT	IQUANT	0	Ach Select
CABLEID	IQUANT	13	Cable ID
DCCALDATE	LABEL	9/10/2021	DC Calibration Date
ACCALDATE	LABEL	9/10/2021	AC Calibration Date
THERMOSELECT	IQUANT	1	Thermo Select
FRAMEWORKVERSION	QUANT	6.33	Framework Version
INSTRUMENTVERSION	LABEL	3.50	Instrument Version
COMPLIANCEVOLTAGE	IQUANT	0	Compliance Voltage
ZCURVE	TABLE
	Pt	Time	Freq	Zreal	Zimag	Zsig	Zmod	Zphz	Idc	Vdc	IERange
	#	s	Hz	ohm	ohm	V	ohm	°	A	V	#
	0	10	300046.9	1.297071	2.402094	1	2.729918	61.63206	-7.309584E-005	-0.0008211	11
	1	13	238359.4	1.39784	1.788037	1	2.269588	51.98265	-0.0001276	-0.0011268	12
	2	17	189328.1	1.222556	1.508165	1	1.941444	50.97092	3.401558E-005	-0.0004527	11
	3	20	150421.9	1.211596	1.190277	1	1.698447	44.49144	-3.463736E-005	-0.0001783	11
	4	22	119484.4	1.192051	0.9260105	1	1.509464	37.84081	-0.0000966	-0.0001207	11
	5	25	94921.88	1.186442	0.7069095	1	1.381074	30.78747	-2.596285E-005	1.079385E-006	11
	6	27	75421.88	1.181221	0.5289733	1	1.294255	24.12374	-4.689849E-005	4.839858E-005	11
	7	30	59859.37	1.181257	0.3767788	1	1.239891	17.69082	-3.500133E-005	0.0001304	11
	8	32	47578.12	1.181904	0.2473375	1	1.207507	11.81973	-6.323289E-005	0.0001857	11
	9	35	37828.12	1.184878	0.1318478	1	1.192191	6.349493	-0.0001013	0.0002107	11
	10	37	30046.88	1.189767	0.0243171	1	1.190015	1.170878	-4.175838E-005	0.0002669	11
	11	40	23859.38	1.196786	-0.0798299	1	1.199445	-3.816181	-7.80249E-005	0.000308	11
	12	42	18984.38	1.205997	-0.1851683	1	1.220129	-8.729004	-6.134649E-005	0.0003341	11
	13	45	15046.87	1.217244	-0.2994101	1	1.253527	-13.81892	-0.0000999	0.0003299	11
	14	47	11953.13	1.232552	-0.4249416	1	1.303749	-19.02243	-2.424001E-005	0.0003746	11
	15	49	9515.62	1.251399	-0.5666627	1	1.373719	-24.36214	-6.536958E-005	0.0003618	11
	16	52	7546.875	1.276974	-0.7348643	1	1.473325	-29.91928	-3.202867E-005	0.0003348	11
	17	54	5928.309	1.310201	-0.943523	1	1.614578	-35.75903	-2.731023E-005	0.0003939	11
	18	56	4733.456	1.350735	-1.177458	1	1.791897	-41.0792	-8.342289E-005	0.0003581	11
	19	58	3796.875	1.400686	-1.450815	1	2.016627	-46.00716	-2.288103E-005	0.0003583	11
	20	61	2987.132	1.46999	-1.813245	1	2.334251	-50.96848	-4.387138E-005	0.0003343	11
	21	63	2390.625	1.553196	-2.219946	1	2.70935	-55.02125	-2.726325E-005	0.000372	11
	22	65	1884.191	1.663712	-2.750763	1	3.214752	-58.83368	-1.883108E-005	0.0003748	11
	23	68	1516.544	1.792054	-3.335505	1	3.78643	-61.75237	-2.591427E-005	0.0003778	11
	24	70	1193.986	1.97001	-4.119429	1	4.56625	-64.44175	-1.318447E-005	-0.0001466	10
	25	73	946.5144	2.187201	-5.041412	1	5.495424	-66.54653	2.09514E-006	-0.000146	10
	26	75	751.7689	2.452104	-6.154068	1	6.624604	-68.27506	-1.391115E-005	-0.0001487	10
	27	77	597.4265	2.775379	-7.494565	1	7.991948	-69.67945	-1.235686E-005	-0.0001296	10
	28	79	477.4305	3.168854	-9.079954	1	9.61703	-70.76129	-1.782141E-006	-0.0001247	10
	29	82	376.6741	3.668499	-11.10411	1	11.6944	-71.71783	-2.346219E-006	-0.0001253	10
	30	84	298.2954	4.26492	-13.53121	1	14.18743	-72.50561	-2.105794E-006	-0.0001287	10
	31	86	237.7717	4.963279	-16.39136	1	17.12632	-73.15377	-2.866592E-006	-0.0001309	10
	32	89	189.0121	5.81109	-19.8985	1	20.72967	-73.72027	-2.699619E-006	-0.0001278	10
	33	91	150.2404	6.821456	-24.15437	1	25.09912	-74.22974	-1.931128E-006	-0.0001373	10
	34	94	119.1737	8.028656	-29.38125	1	30.45845	-74.71659	-3.080399E-006	-0.0001242	10
	35	96	95.0169	9.413509	-35.59925	1	36.82283	-75.18829	-3.082E-006	-0.0001264	10
	36	99	75.60484	11.03446	-43.20001	1	44.58699	-75.67146	-1.7619E-006	-0.0001441	9
	37	101	54.50582	13.87604	-57.2004	1	58.85941	-76.36423	-1.670039E-006	-0.0001468	9
	38	104	45.95588	15.66533	-66.33288	1	68.15756	-76.71236	-1.326241E-006	-0.0001361	9
	39	106	37.20238	18.22513	-79.75645	1	81.81227	-77.12836	-1.357373E-006	-0.0001452	9
	40	108	30.04808	21.32746	-96.2473	1	98.582	-77.50571	-1.763986E-006	-0.0001446	9
	41	111	23.91582	25.33215	-117.586	1	120.2837	-77.84229	-1.921445E-006	-0.0001392	9
	42	113	18.60119	30.9884	-147.1024	1	150.331	-78.10408	-1.235719E-006	-0.0001424	9
	43	115	15.02404	37.15191	-178.0021	1	181.8379	-78.21069	-1.426329E-006	-0.0001496	9
	44	118	12.01923	45.37455	-217.1255	1	221.816	-78.19629	-1.503016E-006	-0.0001417	9
	45	120	9.450605	56.96524	-268.8049	1	274.7746	-78.03487	-1.484723E-006	-0.0001502	9
	46	123	7.512019	71.44475	-329.5059	1	337.1624	-77.76627	-1.359789E-006	-0.0001584	9
	47	125	5.978954	90.52312	-402.512	1	412.5656	-77.32532	-1.35289E-006	-0.0001352	9
	48	129	4.734848	115.1808	-491.1208	1	504.4465	-76.80117	-9.947431E-007	-0.0001492	8
	49	132	3.75601	147.8466	-599.1699	1	617.1411	-76.13902	-8.110352E-007	-0.0001107	8
	50	135	3.004808	188.0181	-723.3967	1	747.4313	-75.43061	-9.267446E-007	-0.0001074	8
	51	139	2.372217	242.5282	-880.0038	1	912.8125	-74.59184	-9.695671E-007	-0.0001203	8
	52	143	1.878005	313.29	-1068.918	1	1113.883	-73.66462	-8.995522E-007	-0.0001386	8
	53	148	1.512097	393.4507	-1276.097	1	1335.375	-72.86424	-9.413786E-007	-4.242016E-005	8
	54	153	1.201923	507.5915	-1537.437	1	1619.062	-71.72913	-8.906512E-007	-0.0001313	8
	55	159	0.956633	651.9001	-1843.968	1	1955.81	-70.52991	-1.022772E-006	-0.0006686	8

File: V1.0-qianduan-mainline/data/raw_eis/S95-S97/S95-1-1-1/300-140K 1K-min/S95-1-1-1-300-140K 1K-min_#12.DTA
EXPLAIN
TAG	EISPOT
TITLE	LABEL	Potentiostatic EIS	Test Identifier
DATE	LABEL	10/12/2021	Date
TIME	LABEL	11:45:22	Time
NOTES	NOTES	1	Notes...
	
PSTAT	PSTAT	REF3000-16137	Potentiostat
VDC	POTEN	0.00000E+000	T	DC Voltage (V)
FREQINIT	QUANT	3.00000E+005	Initial Freq. (Hz)
FREQFINAL	QUANT	1.00000E+000	Final Freq. (Hz)
PTSPERDEC	QUANT	1.00000E+001	Points/decade
VAC	QUANT	5.00000E+001	AC Voltage (mV rms)
AREA	QUANT	1.00000E+000	Sample Area (cm^2)
SPEED	SELECTOR	2	Optimize for:
ZGUESS	QUANT	1.00000E+003	Estimated Z (ohms)
EOC	QUANT	0	Open Circuit (V)
SEQUENCER	TOGGLE	TRUE	Run as Sequence
PSTATMODEL	IQUANT	5	Pstat Model
PSTATSECTION	LABEL	REF3000-16137	Pstat Section
PSTATSERIALNO	LABEL	16137	Pstat Serial Number
CTRLMODE	IQUANT	1	Control Mode
IESTAB	IQUANT	0	I/E Stability
CASPEED	IQUANT	1	Control Amp Speed
CONVENTION	IQUANT	1	Current Convention
ICHRANGE	IQUANT	2	Ich Range
ICHRANGEMODE	TOGGLE	F	Ich Auto Range
ICHOFFSETENABLE	TOGGLE	T	Ich Offset Enable
ICHOFFSET	QUANT	0	Ich Offset (V)
ICHFILTER	IQUANT	3	Ich Filter
VCHRANGE	IQUANT	2	Vch Range
VCHRANGEMODE	TOGGLE	F	Vch Auto Range
VCHOFFSETENABLE	TOGGLE	T	Vch Offset Enable
VCHOFFSET	QUANT	0	Vch Offset (V)
VCHFILTER	IQUANT	3	Vch Filter
ACHRANGE	IQUANT	2	Ach Range
ACHOFFSETENABLE	TOGGLE	F	Ach Offset Enable
ACHOFFSET	QUANT	0	Ach Offset (V)
ACHFILTER	IQUANT	3	Ach Filter
IERANGELOWERLIMIT	IQUANT	2	I/E Range Lower Limit
IERANGEMODE	TOGGLE	F	I/E AutoRange
IERANGE	IQUANT	11	I/E Range
POSFEEDENABLE	TOGGLE	F	Positive Feedback IR Comp
POSFEEDRESISTANCE	QUANT	0	Positive Feedback Resistance (ohm)
ACHSELECT	IQUANT	0	Ach Select
CABLEID	IQUANT	13	Cable ID
DCCALDATE	LABEL	9/10/2021	DC Calibration Date
ACCALDATE	LABEL	9/10/2021	AC Calibration Date
THERMOSELECT	IQUANT	1	Thermo Select
FRAMEWORKVERSION	QUANT	6.33	Framework Version
INSTRUMENTVERSION	LABEL	3.50	Instrument Version
COMPLIANCEVOLTAGE	IQUANT	0	Compliance Voltage
ZCURVE	TABLE
	Pt	Time	Freq	Zreal	Zimag	Zsig	Zmod	Zphz	Idc	Vdc	IERange
	#	s	Hz	ohm	ohm	V	ohm	°	A	V	#
	0	10	300046.9	1.332076	2.39605	1	2.741438	60.92828	1.214689E-005	-0.0006649	11
	1	14	238359.4	1.427393	1.788466	1	2.288245	51.40627	-0.0002062	-0.0012652	12
	2	18	189328.1	1.257502	1.508309	1	1.963748	50.18147	-6.513052E-005	-0.0004098	11
	3	20	150421.9	1.232823	1.185811	1	1.710556	43.88646	-6.452831E-005	-0.000191	11
	4	23	119484.4	1.224039	0.9231219	1	1.533109	37.02217	-6.455441E-005	-0.0001398	11
	5	25	94921.88	1.214801	0.7062079	1	1.405159	30.17099	-4.596894E-005	8.454279E-006	11
	6	28	75421.88	1.211441	0.5261478	1	1.320765	23.47607	-4.480114E-005	5.484816E-005	11
	7	30	59859.37	1.210801	0.3737077	1	1.267161	17.15257	-4.702734E-005	0.0001427	11
	8	33	47578.12	1.212566	0.2426569	1	1.236608	11.31646	-2.637674E-005	0.0002058	11
	9	37	37828.12	1.216	0.1269039	1	1.222604	5.95792	-3.163795E-005	0.0002605	11
	10	39	30046.88	1.221332	0.0184002	1	1.221471	0.8631356	-7.146291E-005	0.0002933	11
	11	42	23859.38	1.227848	-0.087656	1	1.230973	-4.083413	-1.931083E-005	0.000352	11
	12	44	18984.38	1.23687	-0.1948363	1	1.252122	-8.951882	-4.36291E-005	0.0003628	11
	13	46	15046.87	1.248481	-0.3113195	1	1.286711	-14.00165	-2.11622E-005	0.0003675	11
	14	49	11953.13	1.26352	-0.4396464	1	1.337824	-19.18552	-9.247666E-005	0.0003363	11
	15	51	9515.62	1.282842	-0.5852262	1	1.410026	-24.52223	-5.595657E-005	0.0003242	11
	16	53	7546.875	1.308014	-0.7583377	1	1.511945	-30.10355	-2.013888E-005	0.0003965	11
	17	55	5928.309	1.341734	-0.973076	1	1.657446	-35.95102	-2.73727E-005	0.0003769	11
	18	58	4733.456	1.382208	-1.21429	1	1.839836	-41.29977	-5.329245E-005	0.0003423	11
	19	60	3796.875	1.432174	-1.497703	1	2.072254	-46.28125	-0.000095	0.0003361	11
	20	62	2987.132	1.502491	-1.872172	1	2.400522	-51.25161	-6.730696E-005	0.0003554	11
	21	65	2390.625	1.584093	-2.295509	1	2.789035	-55.39108	-2.126212E-005	0.0003975	11
	22	67	1884.191	1.697515	-2.843983	1	3.312069	-59.16789	-3.658592E-005	0.0003681	11
	23	69	1516.544	1.826687	-3.452312	1	3.905796	-62.11579	-8.533437E-005	0.0003549	11
	24	72	1193.986	2.007717	-4.267263	1	4.715979	-64.80334	2.086619E-005	-0.0001462	10
	25	74	946.5144	2.230411	-5.226015	1	5.682074	-66.8877	2.58752E-005	-0.0001499	10
	26	77	751.7689	2.498292	-6.387855	1	6.85902	-68.63951	-4.969156E-006	-0.0001426	10
	27	79	597.4265	2.833586	-7.789142	1	8.288543	-70.00928	-1.190766E-005	-0.0001238	10
	28	81	477.4305	3.238373	-9.438818	1	9.9789	-71.06337	-1.287355E-006	-0.0001272	10
	29	83	376.6741	3.755401	-11.54913	1	12.14436	-71.98717	-1.931327E-006	-0.000128	10
	30	86	298.2954	4.373621	-14.07918	1	14.74286	-72.74288	-1.361067E-006	-0.0001189	10
	31	88	237.7717	5.097745	-17.06026	1	17.8056	-73.36342	-2.069221E-006	-0.0001237	10
	32	91	189.0121	5.976326	-20.71587	1	21.5607	-73.90766	-1.853004E-006	-0.0001231	10
	33	93	150.2404	7.025557	-25.15025	1	26.11309	-74.39265	-1.575059E-006	-0.0001266	10
	34	95	119.1737	8.279715	-30.59855	1	31.69897	-74.85883	-1.64545E-006	-0.0001236	10
	35	98	95.0169	9.71774	-37.07384	1	38.32628	-75.31214	-2.138932E-006	-0.0001226	10
	36	100	75.60484	11.39975	-44.98277	1	46.40478	-75.77922	-1.094222E-006	-0.0001378	9
	37	103	54.50582	14.31755	-59.53579	1	61.23318	-76.47791	-1.094399E-006	-0.0001453	9
	38	105	45.95588	16.13862	-69.01968	1	70.88139	-76.83919	-6.419974E-007	-0.0001377	9
	39	108	37.20238	18.73059	-82.95439	1	85.04273	-77.27633	-8.675711E-007	-0.0001377	9
	40	110	30.04808	21.77474	-99.9939	1	102.3373	-77.71502	-9.917218E-007	-0.0001428	9
	41	113	23.91582	25.73708	-122.4601	1	125.1354	-78.13106	-1.295403E-006	-0.0001375	9
	42	115	18.60119	31.1291	-153.146	1	156.2777	-78.51035	-1.015817E-006	-0.0001357	9
	43	117	15.02404	36.91424	-185.3759	1	189.0155	-78.73791	-6.015262E-007	-0.0001398	9
	44	120	12.01923	44.58953	-226.5443	1	230.8908	-78.8651	-6.714429E-007	-0.0001368	9
	45	122	9.450605	55.31163	-281.4329	1	286.8167	-78.88104	-8.010871E-007	-0.0001466	9
	46	124	7.512019	68.90165	-345.7235	1	352.5226	-78.72881	-4.881338E-007	-0.0001255	9
	47	127	5.978954	86.28058	-422.3681	1	431.0906	-78.45457	-1.432881E-007	-0.0001279	8
	48	130	4.734848	110.5417	-519.9209	1	531.5423	-77.99693	-2.33286E-007	-0.0001147	8
	49	133	3.75601	141.8167	-637.1427	1	652.7349	-77.45154	-1.594272E-007	-0.0001197	8
	50	137	3.004808	181.3328	-772.6713	1	793.664	-76.79266	-2.664401E-007	-0.0001206	8
	51	141	2.372217	236.6162	-944.1099	1	973.309	-75.93014	-2.979397E-007	-0.0001226	8
	52	145	1.878005	308.5208	-1150.97	1	1191.603	-74.99446	-2.20492E-007	-0.0001423	8
	53	150	1.512097	390.9155	-1377.317	1	1431.719	-74.15479	-2.675149E-007	-3.787023E-005	8
	54	155	1.201923	506.2119	-1662.872	1	1738.215	-73.06869	-2.203745E-007	-0.0001302	8
	55	161	0.956633	650.5445	-1998.549	1	2101.763	-71.9695	-3.416026E-007	-0.0006679	8

File: V1.0-qianduan-mainline/data/raw_eis/S95-S97/S95-1-1-1/300-140K 1K-min/S95-1-1-1-300-140K 1K-min_#14.DTA
EXPLAIN
TAG	EISPOT
TITLE	LABEL	Potentiostatic EIS	Test Identifier
DATE	LABEL	10/12/2021	Date
TIME	LABEL	11:51:02	Time
NOTES	NOTES	1	Notes...
	
PSTAT	PSTAT	REF3000-16137	Potentiostat
VDC	POTEN	0.00000E+000	T	DC Voltage (V)
FREQINIT	QUANT	3.00000E+005	Initial Freq. (Hz)
FREQFINAL	QUANT	1.00000E+000	Final Freq. (Hz)
PTSPERDEC	QUANT	1.00000E+001	Points/decade
VAC	QUANT	5.00000E+001	AC Voltage (mV rms)
AREA	QUANT	1.00000E+000	Sample Area (cm^2)
SPEED	SELECTOR	2	Optimize for:
ZGUESS	QUANT	1.00000E+003	Estimated Z (ohms)
EOC	QUANT	0	Open Circuit (V)
SEQUENCER	TOGGLE	TRUE	Run as Sequence
PSTATMODEL	IQUANT	5	Pstat Model
PSTATSECTION	LABEL	REF3000-16137	Pstat Section
PSTATSERIALNO	LABEL	16137	Pstat Serial Number
CTRLMODE	IQUANT	1	Control Mode
IESTAB	IQUANT	0	I/E Stability
CASPEED	IQUANT	1	Control Amp Speed
CONVENTION	IQUANT	1	Current Convention
ICHRANGE	IQUANT	2	Ich Range
ICHRANGEMODE	TOGGLE	F	Ich Auto Range
ICHOFFSETENABLE	TOGGLE	T	Ich Offset Enable
ICHOFFSET	QUANT	0	Ich Offset (V)
ICHFILTER	IQUANT	3	Ich Filter
VCHRANGE	IQUANT	2	Vch Range
VCHRANGEMODE	TOGGLE	F	Vch Auto Range
VCHOFFSETENABLE	TOGGLE	T	Vch Offset Enable
VCHOFFSET	QUANT	0	Vch Offset (V)
VCHFILTER	IQUANT	3	Vch Filter
ACHRANGE	IQUANT	2	Ach Range
ACHOFFSETENABLE	TOGGLE	F	Ach Offset Enable
ACHOFFSET	QUANT	0	Ach Offset (V)
ACHFILTER	IQUANT	3	Ach Filter
IERANGELOWERLIMIT	IQUANT	2	I/E Range Lower Limit
IERANGEMODE	TOGGLE	F	I/E AutoRange
IERANGE	IQUANT	11	I/E Range
POSFEEDENABLE	TOGGLE	F	Positive Feedback IR Comp
POSFEEDRESISTANCE	QUANT	0	Positive Feedback Resistance (ohm)
ACHSELECT	IQUANT	0	Ach Select
CABLEID	IQUANT	13	Cable ID
DCCALDATE	LABEL	9/10/2021	DC Calibration Date
ACCALDATE	LABEL	9/10/2021	AC Calibration Date
THERMOSELECT	IQUANT	1	Thermo Select
FRAMEWORKVERSION	QUANT	6.33	Framework Version
INSTRUMENTVERSION	LABEL	3.50	Instrument Version
COMPLIANCEVOLTAGE	IQUANT	0	Compliance Voltage
ZCURVE	TABLE
	Pt	Time	Freq	Zreal	Zimag	Zsig	Zmod	Zphz	Idc	Vdc	IERange
	#	s	Hz	ohm	ohm	V	ohm	°	A	V	#
	0	10	300046.9	1.385427	2.397964	1	2.769412	59.98277	-4.015642E-005	-0.000773	11
	1	13	238359.4	1.476168	1.775814	1	2.30924	50.26452	-0.0001522	-0.0011347	12
	2	17	189328.1	1.290375	1.509718	1	1.986031	49.47907	-7.315563E-005	-0.000442	11
	3	20	150421.9	1.281344	1.180737	1	1.742407	42.66005	3.525001E-005	-0.0003262	11
	4	22	119484.4	1.264494	0.9203616	1	1.563973	36.049	-6.862867E-006	-8.127895E-006	11
	5	25	94921.88	1.255789	0.7035546	1	1.439443	29.25969	-3.343082E-005	2.125475E-005	11
	6	28	75421.88	1.251733	0.5220267	1	1.356225	22.63824	-8.09854E-005	1.958285E-005	11
	7	30	59859.37	1.251606	0.3699677	1	1.305141	16.46738	-7.656798E-005	0.000121	11
	8	33	47578.12	1.253274	0.2386006	1	1.275784	10.77908	-9.33362E-005	0.0001786	11
	9	35	37828.12	1.256838	0.1212408	1	1.262673	5.509983	-0.0000974	0.0002232	11
	10	38	30046.88	1.262187	0.0114866	1	1.262239	0.5214109	-9.44377E-005	0.0002589	11
	11	40	23859.38	1.269871	-0.0958078	1	1.27348	-4.314614	-3.296616E-005	0.0003309	11
	12	43	18984.38	1.278761	-0.2049159	1	1.295076	-9.103997	-0.0000983	0.0003059	11
	13	45	15046.87	1.290829	-0.3238006	1	1.330822	-14.08191	-8.304782E-005	0.0003253	11
	14	47	11953.13	1.306499	-0.4549611	1	1.383448	-19.19961	-2.020935E-005	0.0003806	11
	15	49	9515.62	1.325583	-0.6040272	1	1.456715	-24.49728	-2.423243E-005	0.000379	11
	16	52	7546.875	1.351486	-0.7823415	1	1.561593	-30.06548	-7.696252E-005	0.0003779	11
	17	54	5928.309	1.384966	-1.003699	1	1.710422	-35.93122	-5.063636E-005	0.0003819	11
	18	56	4733.456	1.425431	-1.252755	1	1.897696	-41.31097	-8.403226E-005	0.0003584	11
	19	59	3796.875	1.475645	-1.546272	1	2.137401	-46.33885	-2.405268E-005	0.0003946	11
	20	61	2987.132	1.545878	-1.932536	1	2.474759	-51.34292	-3.034114E-005	0.0003851	11
	21	63	2390.625	1.629805	-2.369287	1	2.875723	-55.47636	-1.86943E-005	0.0003774	11
	22	66	1884.191	1.741388	-2.941421	1	3.418244	-59.37351	-8.136522E-005	0.0003432	11
	23	68	1516.544	1.871462	-3.57096	1	4.03164	-62.34195	-1.660009E-005	0.0003803	11
	24	70	1193.986	2.054535	-4.420548	1	4.874665	-65.07243	-1.249481E-005	-0.0001741	10
	25	73	946.5144	2.274171	-5.424063	1	5.881523	-67.25294	6.616249E-007	-0.000127	10
	26	75	751.7689	2.553681	-6.63159	1	7.106285	-68.93939	-1.221336E-005	-0.0001411	10
	27	77	597.4265	2.896763	-8.089507	1	8.592518	-70.29811	7.559506E-006	-0.0001525	10
	28	80	477.4305	3.311065	-9.82052	1	10.36367	-71.36806	-1.204003E-006	-0.0001202	10
	29	82	376.6741	3.84498	-12.02667	1	12.62635	-72.27069	-5.651056E-007	-0.0001222	10
	30	84	298.2954	4.484637	-14.6711	1	15.34122	-73.00274	-8.038172E-007	-0.0001308	10
	31	87	237.7717	5.236622	-17.78877	1	18.54353	-73.59673	-1.41693E-006	-0.0001261	10
	32	89	189.0121	6.152862	-21.61137	1	22.47018	-74.10809	-1.295436E-006	-0.0001253	10
	33	92	150.2404	7.249508	-26.25028	1	27.23293	-74.56151	-1.895983E-006	-0.000123	10
	34	94	119.1737	8.570364	-31.94769	1	33.07728	-74.98326	-2.404754E-006	-0.000124	10
	35	96	95.0169	10.09521	-38.70787	1	40.00266	-75.38259	-1.975216E-006	-0.0001237	10
	36	99	75.60484	11.88021	-46.94969	1	48.42946	-75.79987	-6.842581E-007	-0.0001481	9
	37	101	54.50582	14.98058	-62.09661	1	63.87806	-76.43677	-5.996176E-007	-0.0001431	9
	38	104	45.95588	16.90027	-71.95244	1	73.91057	-76.7819	-2.147689E-007	-0.0001424	9
	39	106	37.20238	19.60602	-86.38761	1	88.58451	-77.2131	-5.163276E-007	-0.0001279	9
	40	109	30.04808	22.77695	-104.056	1	106.5196	-77.65318	-5.716416E-007	-0.0001396	9
	41	111	23.91582	26.8784	-127.2606	1	130.0681	-78.07397	-6.212391E-007	-0.0001415	9
	42	114	18.60119	32.29613	-159.1097	1	162.3544	-78.52597	-4.100047E-007	-0.0001484	9
	43	116	15.02404	38.01064	-192.5966	1	196.3117	-78.83565	-7.097196E-008	-0.000136	9
	44	118	12.01923	45.40228	-235.2673	1	239.6082	-79.07724	-3.170438E-007	-0.0001482	9
	45	121	9.450605	55.81438	-292.3436	1	297.624	-79.19114	-5.415503E-007	-0.0001511	9
	46	123	7.512019	68.49821	-359.9008	1	366.3612	-79.22404	-4.015075E-007	-0.0001476	9
	47	126	5.978954	84.72099	-440.2304	1	448.3084	-79.10678	1.301833E-007	-0.0001237	8
	48	129	4.734848	107.5337	-542.9597	1	553.5059	-78.79749	1.171609E-007	-0.0001476	8
	49	132	3.75601	137.2153	-667.9684	1	681.9163	-78.39169	1.178111E-007	-0.0001192	8
	50	136	3.004808	175.2599	-813.0946	1	831.7685	-77.83618	2.025195E-007	-0.000159	8
	51	139	2.372217	227.926	-998.18	1	1023.872	-77.13751	1.325412E-007	-0.0001448	8
	52	143	1.878005	299.0964	-1221.93	1	1258.003	-76.24593	6.473159E-008	-0.0001242	8
	53	148	1.512097	380.6322	-1468.174	1	1516.713	-75.46575	1.228812E-007	-0.0002217	8
	54	154	1.201923	495.6879	-1778.909	1	1846.68	-74.42966	8.831468E-008	-0.0001139	8
	55	160	0.956633	638.7856	-2144.794	1	2237.898	-73.41485	8.231388E-008	-0.0006693	8

File: V1.0-qianduan-mainline/data/raw_eis/S95-S97/S95-1-1-1/300-140K 1K-min/S95-1-1-1-300-140K 1K-min_#2.DTA
EXPLAIN
TAG	EISPOT
TITLE	LABEL	Potentiostatic EIS	Test Identifier
DATE	LABEL	10/12/2021	Date
TIME	LABEL	11:16:22	Time
NOTES	NOTES	1	Notes...
	
PSTAT	PSTAT	REF3000-16137	Potentiostat
VDC	POTEN	0.00000E+000	T	DC Voltage (V)
FREQINIT	QUANT	3.00000E+005	Initial Freq. (Hz)
FREQFINAL	QUANT	1.00000E+000	Final Freq. (Hz)
PTSPERDEC	QUANT	1.00000E+001	Points/decade
VAC	QUANT	5.00000E+001	AC Voltage (mV rms)
AREA	QUANT	1.00000E+000	Sample Area (cm^2)
SPEED	SELECTOR	2	Optimize for:
ZGUESS	QUANT	1.00000E+003	Estimated Z (ohms)
EOC	QUANT	0	Open Circuit (V)
SEQUENCER	TOGGLE	TRUE	Run as Sequence
PSTATMODEL	IQUANT	5	Pstat Model
PSTATSECTION	LABEL	REF3000-16137	Pstat Section
PSTATSERIALNO	LABEL	16137	Pstat Serial Number
CTRLMODE	IQUANT	1	Control Mode
IESTAB	IQUANT	0	I/E Stability
CASPEED	IQUANT	1	Control Amp Speed
CONVENTION	IQUANT	1	Current Convention
ICHRANGE	IQUANT	2	Ich Range
ICHRANGEMODE	TOGGLE	F	Ich Auto Range
ICHOFFSETENABLE	TOGGLE	T	Ich Offset Enable
ICHOFFSET	QUANT	0	Ich Offset (V)
ICHFILTER	IQUANT	3	Ich Filter
VCHRANGE	IQUANT	2	Vch Range
VCHRANGEMODE	TOGGLE	F	Vch Auto Range
VCHOFFSETENABLE	TOGGLE	T	Vch Offset Enable
VCHOFFSET	QUANT	0	Vch Offset (V)
VCHFILTER	IQUANT	3	Vch Filter
ACHRANGE	IQUANT	2	Ach Range
ACHOFFSETENABLE	TOGGLE	F	Ach Offset Enable
ACHOFFSET	QUANT	0	Ach Offset (V)
ACHFILTER	IQUANT	3	Ach Filter
IERANGELOWERLIMIT	IQUANT	2	I/E Range Lower Limit
IERANGEMODE	TOGGLE	F	I/E AutoRange
IERANGE	IQUANT	11	I/E Range
POSFEEDENABLE	TOGGLE	F	Positive Feedback IR Comp
POSFEEDRESISTANCE	QUANT	0	Positive Feedback Resistance (ohm)
ACHSELECT	IQUANT	0	Ach Select
CABLEID	IQUANT	13	Cable ID
DCCALDATE	LABEL	9/10/2021	DC Calibration Date
ACCALDATE	LABEL	9/10/2021	AC Calibration Date
THERMOSELECT	IQUANT	1	Thermo Select
FRAMEWORKVERSION	QUANT	6.33	Framework Version
INSTRUMENTVERSION	LABEL	3.50	Instrument Version
COMPLIANCEVOLTAGE	IQUANT	0	Compliance Voltage
ZCURVE	TABLE
	Pt	Time	Freq	Zreal	Zimag	Zsig	Zmod	Zphz	Idc	Vdc	IERange
	#	s	Hz	ohm	ohm	V	ohm	°	A	V	#
	0	10	300046.9	1.230322	2.414011	1	2.709454	62.99392	-0.0001885	-0.0009368	11
	1	13	238359.4	1.339768	1.791338	1	2.236933	53.20664	-0.000143	-0.0011319	12
	2	17	189328.1	1.157989	1.516905	1	1.908387	52.64227	-0.0001804	-0.0004194	11
	3	20	150421.9	1.136833	1.199549	1	1.652666	46.53762	-0.0001701	-0.0004991	11
	4	22	119484.4	1.124807	0.931998	1	1.460757	39.64462	-6.53098E-005	-0.0001974	11
	5	25	94921.88	1.115069	0.7168262	1	1.325601	32.73508	-7.932938E-005	-7.379498E-005	11
	6	28	75421.88	1.111274	0.5386665	1	1.234946	25.8608	-0.0001055	-4.378307E-005	11
	7	30	59859.37	1.110618	0.3888719	1	1.17673	19.2972	-6.211228E-005	5.037927E-005	11
	8	33	47578.12	1.111478	0.2628356	1	1.142132	13.30455	-8.412591E-005	0.0001333	11
	9	35	37828.12	1.114529	0.1511039	1	1.124726	7.720879	-3.944213E-005	0.000222	11
	10	38	30046.88	1.119289	0.0482828	1	1.12033	2.470039	-5.221473E-005	0.0002416	11
	11	40	23859.38	1.125593	-0.0503596	1	1.126719	-2.561731	-3.664538E-005	0.0002865	11
	12	43	18984.38	1.134437	-0.1485496	1	1.144122	-7.460186	-7.647796E-005	0.0003049	11
	13	45	15046.87	1.145404	-0.2536331	1	1.173149	-12.48585	-0.0000966	0.0002913	11
	14	47	11953.13	1.161205	-0.3674901	1	1.217968	-17.56117	-6.098735E-005	0.0003342	11
	15	49	9515.62	1.180013	-0.4949395	1	1.279608	-22.75492	-7.439227E-005	0.0003389	11
	16	52	7546.875	1.204458	-0.6445107	1	1.366057	-28.15143	-0.0001057	0.0003033	11
	17	54	5928.309	1.237811	-0.8288314	1	1.489677	-33.80606	-5.000383E-005	0.0003439	11
	18	56	4733.456	1.277563	-1.033729	1	1.6434	-38.97777	-2.909906E-005	0.0003569	11
	19	59	3796.875	1.326819	-1.273312	1	1.83896	-43.82109	-4.659777E-005	0.0003556	11
	20	61	2987.132	1.39479	-1.586005	1	2.112072	-48.67044	-3.40128E-005	0.0003551	11
	21	63	2390.625	1.47405	-1.938229	1	2.435067	-52.74651	-6.284647E-005	0.0003278	11
	22	66	1884.191	1.58156	-2.391228	1	2.866933	-56.51932	-9.258212E-005	0.000364	11
	23	68	1516.544	1.702007	-2.889409	1	3.353433	-59.49977	-0.0000951	0.0003088	11
	24	70	1193.986	1.866684	-3.550652	1	4.011438	-62.26775	-8.962262E-005	0.0003686	11
	25	73	946.5144	2.064437	-4.335396	1	4.801829	-64.53706	1.369867E-005	-0.0001734	10
	26	75	751.7689	2.306381	-5.269425	1	5.752063	-66.36143	-1.538926E-006	-0.0001905	10
	27	77	597.4265	2.597364	-6.401971	1	6.908801	-67.91696	-3.218179E-005	-0.0001621	10
	28	80	477.4305	2.946774	-7.739158	1	8.281186	-69.15509	-1.028582E-005	-0.0001562	10
	29	82	376.6741	3.391005	-9.444553	1	10.03486	-70.24966	-1.043509E-005	-0.0001594	10
	30	84	298.2954	3.921422	-11.48479	1	12.13581	-71.14779	-1.001229E-005	-0.0001515	10
	31	87	237.7717	4.540216	-13.88295	1	14.6065	-71.89042	-1.099148E-005	-0.0001536	10
	32	89	189.0121	5.286542	-16.81923	1	17.63049	-72.55127	-1.033668E-005	-0.0001522	10
	33	92	150.2404	6.170682	-20.3803	1	21.29399	-73.1549	-1.057299E-005	-0.000153	10
	34	94	119.1737	7.225912	-24.76018	1	25.79302	-73.73085	-1.040799E-005	-0.0001543	10
	35	96	95.0169	8.449033	-29.97878	1	31.14664	-74.26037	-1.119842E-005	-0.0001545	10
	36	99	75.60484	9.91543	-36.40004	1	37.72636	-74.76225	-1.108239E-005	-0.0001579	10
	37	101	54.50582	12.52759	-48.09667	1	49.70141	-75.40073	-9.294698E-006	-0.0001745	9
	38	104	45.95588	14.21495	-55.70849	1	57.49348	-75.68548	-8.597675E-006	-0.0001688	9
	39	106	37.20238	16.70439	-66.89198	1	68.94616	-75.97875	-8.806759E-006	-0.0001694	9
	40	109	30.04808	19.79352	-80.47852	1	82.87687	-76.18248	-9.135776E-006	-0.0001744	9
	41	111	23.91582	23.88445	-98.1167	1	100.982	-76.31864	-9.386141E-006	-0.0001804	9
	42	113	18.60119	29.72507	-122.1842	1	125.748	-76.32667	-8.930017E-006	-0.0001682	9
	43	116	15.02404	36.11589	-147.1325	1	151.5003	-76.20856	-8.981054E-006	-0.0001667	9
	44	118	12.01923	44.66442	-178.6539	1	184.1525	-75.96347	-9.500412E-006	-0.0001685	9
	45	120	9.450605	56.77412	-219.6927	1	226.9101	-75.51033	-9.02698E-006	-0.000175	9
	46	123	7.512019	72.04285	-267.5067	1	277.038	-74.92715	-8.928322E-006	-0.0001521	9
	47	126	5.978954	92.22992	-324.6915	1	337.5366	-74.14259	-9.058861E-006	-0.0001647	9
	48	129	4.734848	119.9364	-394.5612	1	412.3873	-73.09209	-8.888583E-006	-0.0001446	9
	49	132	3.75601	155.67	-475.1732	1	500.0227	-71.86086	-8.679006E-006	-0.0001427	8
	50	135	3.004808	201.8302	-567.1342	1	601.9772	-70.41051	-8.714175E-006	-0.0001129	8
	51	142	2.372217	266.0933	-680.5318	1	730.7046	-68.64411	-8.738519E-006	-0.0001089	8
	52	146	1.878005	352.0517	-808.733	1	882.037	-66.4759	-8.704442E-006	-0.0001677	8
	53	155	1.512097	454.1316	-944.4448	1	1047.956	-64.31966	-8.533201E-006	-4.393224E-005	8
	54	166	1.201923	591.6797	-1104.121	1	1252.664	-61.8139	-8.354827E-006	-0.0001652	8
	55	179	0.956633	766.5455	-1274.735	1	1487.462	-58.97995	-8.371707E-006	-0.0006823	8

File: V1.0-qianduan-mainline/data/raw_eis/S95-S97/S95-1-1-1/300-140K 1K-min/S95-1-1-1-300-140K 1K-min_#21.DTA
EXPLAIN
TAG	EISPOT
TITLE	LABEL	Potentiostatic EIS	Test Identifier
DATE	LABEL	10/12/2021	Date
TIME	LABEL	12:10:52	Time
NOTES	NOTES	1	Notes...
	
PSTAT	PSTAT	REF3000-16137	Potentiostat
VDC	POTEN	0.00000E+000	T	DC Voltage (V)
FREQINIT	QUANT	3.00000E+005	Initial Freq. (Hz)
FREQFINAL	QUANT	1.00000E+000	Final Freq. (Hz)
PTSPERDEC	QUANT	1.00000E+001	Points/decade
VAC	QUANT	5.00000E+001	AC Voltage (mV rms)
AREA	QUANT	1.00000E+000	Sample Area (cm^2)
SPEED	SELECTOR	2	Optimize for:
ZGUESS	QUANT	1.00000E+003	Estimated Z (ohms)
EOC	QUANT	0	Open Circuit (V)
SEQUENCER	TOGGLE	TRUE	Run as Sequence
PSTATMODEL	IQUANT	5	Pstat Model
PSTATSECTION	LABEL	REF3000-16137	Pstat Section
PSTATSERIALNO	LABEL	16137	Pstat Serial Number
CTRLMODE	IQUANT	1	Control Mode
IESTAB	IQUANT	0	I/E Stability
CASPEED	IQUANT	1	Control Amp Speed
CONVENTION	IQUANT	1	Current Convention
ICHRANGE	IQUANT	2	Ich Range
ICHRANGEMODE	TOGGLE	F	Ich Auto Range
ICHOFFSETENABLE	TOGGLE	T	Ich Offset Enable
ICHOFFSET	QUANT	0	Ich Offset (V)
ICHFILTER	IQUANT	3	Ich Filter
VCHRANGE	IQUANT	2	Vch Range
VCHRANGEMODE	TOGGLE	F	Vch Auto Range
VCHOFFSETENABLE	TOGGLE	T	Vch Offset Enable
VCHOFFSET	QUANT	0	Vch Offset (V)
VCHFILTER	IQUANT	3	Vch Filter
ACHRANGE	IQUANT	2	Ach Range
ACHOFFSETENABLE	TOGGLE	F	Ach Offset Enable
ACHOFFSET	QUANT	0	Ach Offset (V)
ACHFILTER	IQUANT	3	Ach Filter
IERANGELOWERLIMIT	IQUANT	2	I/E Range Lower Limit
IERANGEMODE	TOGGLE	F	I/E AutoRange
IERANGE	IQUANT	11	I/E Range
POSFEEDENABLE	TOGGLE	F	Positive Feedback IR Comp
POSFEEDRESISTANCE	QUANT	0	Positive Feedback Resistance (ohm)
ACHSELECT	IQUANT	0	Ach Select
CABLEID	IQUANT	13	Cable ID
DCCALDATE	LABEL	9/10/2021	DC Calibration Date
ACCALDATE	LABEL	9/10/2021	AC Calibration Date
THERMOSELECT	IQUANT	1	Thermo Select
FRAMEWORKVERSION	QUANT	6.33	Framework Version
INSTRUMENTVERSION	LABEL	3.50	Instrument Version
COMPLIANCEVOLTAGE	IQUANT	0	Compliance Voltage
ZCURVE	TABLE
	Pt	Time	Freq	Zreal	Zimag	Zsig	Zmod	Zphz	Idc	Vdc	IERange
	#	s	Hz	ohm	ohm	V	ohm	°	A	V	#
	0	10	300046.9	1.688245	2.389912	1	2.926064	54.76243	-3.672877E-005	-0.0006344	11
	1	13	238359.4	1.771518	1.752008	1	2.491547	44.68274	-0.0002755	-0.0011924	12
	2	17	189328.1	1.688361	1.378452	1	2.179608	39.22971	-8.252681E-005	-0.0008865	12
	3	21	150421.9	1.580014	1.177639	1	1.970603	36.69842	-1.443487E-006	-2.407308E-005	11
	4	23	119484.4	1.572119	0.9102595	1	1.816626	30.07091	-6.976571E-005	-4.050693E-005	11
	5	26	94921.88	1.565411	0.6913471	1	1.711278	23.82813	-6.995516E-005	7.65272E-005	11
	6	28	75421.88	1.562847	0.5091447	1	1.64369	18.04459	-5.659685E-005	0.0001179	11
	7	31	59859.37	1.56254	0.3540256	1	1.602144	12.766	-2.71854E-005	0.0002037	11
	8	34	47578.12	1.564807	0.2195321	1	1.580132	7.986094	-7.314629E-005	0.0002356	11
	9	36	37828.12	1.569613	0.0980905	1	1.572675	3.57596	-2.193961E-005	0.0003141	11
	10	39	30046.88	1.576269	-0.0170052	1	1.576361	-0.6180989	-3.023187E-005	0.0003283	11
	11	41	23859.38	1.585004	-0.1309704	1	1.590406	-4.723674	-4.880859E-005	0.0003462	11
	12	43	18984.38	1.595642	-0.2483476	1	1.614853	-8.846606	-2.643539E-005	0.0003794	11
	13	46	15046.87	1.60942	-0.3771985	1	1.653031	-13.1903	-4.403549E-005	0.0003685	11
	14	48	11953.13	1.626554	-0.5211677	1	1.708009	-17.76609	-7.428312E-005	0.0003612	11
	15	50	9515.62	1.647464	-0.6859512	1	1.784563	-22.60528	-6.887712E-005	0.0003747	11
	16	53	7546.875	1.673365	-0.8836583	1	1.892354	-27.83731	-5.595641E-005	0.0003739	11
	17	55	5928.309	1.708525	-1.131224	1	2.049079	-33.50875	-5.61594E-005	0.0003751	11
	18	57	4733.456	1.749554	-1.411699	1	2.248073	-38.89974	-7.729825E-005	0.0003558	11
	19	60	3796.875	1.800107	-1.742809	1	2.505547	-44.07346	-8.006376E-005	0.0003366	11
	20	62	2987.132	1.871872	-2.184105	1	2.876495	-49.402	-3.225648E-005	0.0003845	11
	21	64	2390.625	1.955051	-2.683508	1	3.320156	-53.92506	-3.821713E-005	0.0003445	11
	22	67	1884.191	2.069252	-3.339657	1	3.928755	-58.21765	-5.333465E-005	0.0003698	11
	23	69	1516.544	2.202668	-4.071081	1	4.628763	-61.58429	1.692488E-005	-0.0001532	10
	24	71	1193.986	2.385636	-5.052896	1	5.587756	-64.72649	6.913065E-006	-0.0001524	10
	25	74	946.5144	2.607885	-6.228175	1	6.752128	-67.27978	2.391127E-005	-0.0001302	10
	26	76	751.7689	2.893814	-7.648218	1	8.177371	-69.27514	-2.963249E-006	-0.0001301	10
	27	78	597.4265	3.254668	-9.37555	1	9.92441	-70.85585	-2.349422E-005	-0.0001275	10
	28	81	477.4305	3.702932	-11.43366	1	12.01833	-72.05481	-7.760187E-007	-0.0001181	10
	29	83	376.6741	4.292039	-14.06899	1	14.70912	-73.03458	-1.218716E-006	-0.0001242	10
	30	85	298.2954	5.016778	-17.233	1	17.94838	-73.76895	-8.645853E-007	-0.0001229	10
	31	88	237.7717	5.887054	-20.96385	1	21.77477	-74.31423	-7.451172E-007	-0.0001224	10
	32	90	189.0121	6.964997	-25.53477	1	26.46764	-74.74286	-1.427267E-006	-0.0001187	10
	33	92	150.2404	8.279199	-31.08377	1	32.16747	-75.08546	-1.341656E-006	-0.0001201	10
	34	95	119.1737	9.88266	-37.87897	1	39.14695	-75.37745	-1.275939E-006	-0.0001166	10
	35	97	95.0169	11.7557	-45.88232	1	47.36438	-75.62915	-4.070498E-008	-0.0001402	9
	36	100	75.60484	14.03245	-55.73003	1	57.46952	-75.86709	-1.020407E-007	-0.0001477	9
	37	102	54.50582	18.04351	-73.59367	1	75.77332	-76.22411	-1.171378E-007	-0.0001435	9
	38	105	45.95588	20.53403	-85.08788	1	87.53053	-76.43238	1.966027E-007	-0.0001346	9
	39	107	37.20238	24.04079	-101.8836	1	104.6816	-76.72316	1.975019E-008	-0.000137	9
	40	110	30.04808	28.12395	-122.3755	1	125.5656	-77.05721	-9.518782E-008	-0.0001353	9
	41	112	23.91582	33.2472	-149.1188	1	152.7802	-77.43103	-2.040854E-007	-0.0001401	9
	42	114	18.60119	39.56842	-185.3096	1	189.487	-77.94686	-1.365899E-007	-0.0001306	9
	43	117	15.02404	46.02816	-223.516	1	228.206	-78.36387	3.698778E-007	-0.0001778	9
	44	119	12.01923	53.80383	-272.2047	1	277.4712	-78.81907	-8.255774E-008	-0.0001435	9
	45	121	9.450605	63.61735	-337.2423	1	343.1903	-79.31727	9.570245E-008	-0.0001438	9
	46	124	7.512019	75.09235	-414.6095	1	421.3548	-79.73411	1.811792E-007	-0.0001249	9
	47	127	5.978954	88.23809	-507.3063	1	514.923	-80.133	5.835026E-007	-0.0001293	8
	48	130	4.734848	105.2206	-627.5151	1	636.2755	-80.48129	6.503821E-007	-0.0001	8
	49	133	3.75601	127.0747	-775.7394	1	786.0786	-80.69695	5.606417E-007	-0.0001421	8
	50	136	3.004808	153.5241	-951.681	1	963.985	-80.83606	6.137694E-007	-0.0001408	8
	51	140	2.372217	191.4808	-1183.978	1	1199.362	-80.81329	5.71207E-007	-5.145239E-005	8
	52	144	1.878005	238.3738	-1469.089	1	1488.302	-80.78353	5.338317E-007	-0.0001481	8
	53	149	1.512097	299.0562	-1789.525	1	1814.341	-80.5127	5.873663E-007	-6.818328E-005	8
	54	154	1.201923	381.5008	-2215.226	1	2247.836	-80.22851	5.54296E-007	-0.0001523	8
	55	161	0.956633	494.4912	-2730.122	1	2774.543	-79.73365	5.297409E-007	-0.0006703	8

File: V1.0-qianduan-mainline/data/raw_eis/S95-S97/S95-1-1-1/300-140K 1K-min/S95-1-1-1-300-140K 1K-min_#22.DTA
EXPLAIN
TAG	EISPOT
TITLE	LABEL	Potentiostatic EIS	Test Identifier
DATE	LABEL	10/12/2021	Date
TIME	LABEL	12:13:42	Time
NOTES	NOTES	1	Notes...
	
PSTAT	PSTAT	REF3000-16137	Potentiostat
VDC	POTEN	0.00000E+000	T	DC Voltage (V)
FREQINIT	QUANT	3.00000E+005	Initial Freq. (Hz)
FREQFINAL	QUANT	1.00000E+000	Final Freq. (Hz)
PTSPERDEC	QUANT	1.00000E+001	Points/decade
VAC	QUANT	5.00000E+001	AC Voltage (mV rms)
AREA	QUANT	1.00000E+000	Sample Area (cm^2)
SPEED	SELECTOR	2	Optimize for:
ZGUESS	QUANT	1.00000E+003	Estimated Z (ohms)
EOC	QUANT	0	Open Circuit (V)
SEQUENCER	TOGGLE	TRUE	Run as Sequence
PSTATMODEL	IQUANT	5	Pstat Model
PSTATSECTION	LABEL	REF3000-16137	Pstat Section
PSTATSERIALNO	LABEL	16137	Pstat Serial Number
CTRLMODE	IQUANT	1	Control Mode
IESTAB	IQUANT	0	I/E Stability
CASPEED	IQUANT	1	Control Amp Speed
CONVENTION	IQUANT	1	Current Convention
ICHRANGE	IQUANT	2	Ich Range
ICHRANGEMODE	TOGGLE	F	Ich Auto Range
ICHOFFSETENABLE	TOGGLE	T	Ich Offset Enable
ICHOFFSET	QUANT	0	Ich Offset (V)
ICHFILTER	IQUANT	3	Ich Filter
VCHRANGE	IQUANT	2	Vch Range
VCHRANGEMODE	TOGGLE	F	Vch Auto Range
VCHOFFSETENABLE	TOGGLE	T	Vch Offset Enable
VCHOFFSET	QUANT	0	Vch Offset (V)
VCHFILTER	IQUANT	3	Vch Filter
ACHRANGE	IQUANT	2	Ach Range
ACHOFFSETENABLE	TOGGLE	F	Ach Offset Enable
ACHOFFSET	QUANT	0	Ach Offset (V)
ACHFILTER	IQUANT	3	Ach Filter
IERANGELOWERLIMIT	IQUANT	2	I/E Range Lower Limit
IERANGEMODE	TOGGLE	F	I/E AutoRange
IERANGE	IQUANT	11	I/E Range
POSFEEDENABLE	TOGGLE	F	Positive Feedback IR Comp
POSFEEDRESISTANCE	QUANT	0	Positive Feedback Resistance (ohm)
ACHSELECT	IQUANT	0	Ach Select
CABLEID	IQUANT	13	Cable ID
DCCALDATE	LABEL	9/10/2021	DC Calibration Date
ACCALDATE	LABEL	9/10/2021	AC Calibration Date
THERMOSELECT	IQUANT	1	Thermo Select
FRAMEWORKVERSION	QUANT	6.33	Framework Version
INSTRUMENTVERSION	LABEL	3.50	Instrument Version
COMPLIANCEVOLTAGE	IQUANT	0	Compliance Voltage
ZCURVE	TABLE
	Pt	Time	Freq	Zreal	Zimag	Zsig	Zmod	Zphz	Idc	Vdc	IERange
	#	s	Hz	ohm	ohm	V	ohm	°	A	V	#
	0	10	300046.9	1.753063	2.384845	1	2.959851	53.68096	-6.67649E-005	-0.0006967	11
	1	13	238359.4	1.85101	1.739458	1	2.540069	43.22047	-0.0002277	-0.0011785	12
	2	18	189328.1	1.776817	1.372951	1	2.245456	37.69336	-7.954543E-005	-0.0007066	12
	3	21	150421.9	1.665416	1.167069	1	2.033633	35.02152	-0.0001001	-0.0001894	11
	4	24	119484.4	1.656466	0.9075084	1	1.888769	28.7165	3.26036E-005	7.105548E-005	11
	5	26	94921.88	1.650733	0.6875609	1	1.7882	22.61263	-4.38362E-005	0.0000978	11
	6	29	75421.88	1.646803	0.5064267	1	1.722913	17.09377	-4.143402E-005	7.541382E-005	11
	7	31	59859.37	1.648079	0.3509212	1	1.685025	12.02033	-2.547051E-005	0.000234	11
	8	34	47578.12	1.651172	0.2157633	1	1.66521	7.444819	-3.051321E-005	0.0002632	11
	9	36	37828.12	1.656173	0.0939704	1	1.658837	3.247451	-4.743372E-005	0.0003017	11
	10	39	30046.88	1.66263	-0.0219716	1	1.662775	-0.7571183	-6.042868E-005	0.0003202	11
	11	41	23859.38	1.671025	-0.1372258	1	1.67665	-4.694637	-5.758132E-005	0.0003107	11
	12	44	18984.38	1.682769	-0.2556804	1	1.702082	-8.639459	-3.057564E-005	0.000368	11
	13	46	15046.87	1.696325	-0.3866484	1	1.739832	-12.84023	-8.774282E-005	0.0003301	11
	14	48	11953.13	1.713821	-0.5324016	1	1.794613	-17.2575	-1.924835E-005	0.0003835	11
	15	51	9515.62	1.735403	-0.7003322	1	1.871387	-21.97683	-2.493542E-005	0.0003953	11
	16	53	7546.875	1.762097	-0.901252	1	1.979202	-27.08818	-2.013889E-005	0.000407	11
	17	55	5928.309	1.797603	-1.153428	1	2.13583	-32.68617	-8.194631E-005	0.0003635	11
	18	58	4733.456	1.838854	-1.438895	1	2.33491	-38.04303	-3.093493E-005	0.0003726	11
	19	60	3796.875	1.889729	-1.77723	1	2.594152	-43.24277	-4.544151E-005	0.0003163	11
	20	62	2987.132	1.961338	-2.226914	1	2.967489	-48.62825	-1.944508E-005	0.0003981	11
	21	65	2390.625	2.045087	-2.739771	1	3.418878	-53.26071	-6.41815E-005	0.0003704	11
	22	67	1884.191	2.158956	-3.407609	1	4.033967	-57.64292	-1.444483E-005	0.0003937	11
	23	69	1516.544	2.292865	-4.157392	1	4.747751	-61.1226	-2.260467E-005	-0.000121	10
	24	72	1193.986	2.475988	-5.162539	1	5.725585	-64.37732	-1.878095E-005	-0.0001145	10
	25	74	946.5144	2.709674	-6.360119	1	6.913281	-66.92399	-2.221755E-006	-0.0001312	10
	26	76	751.7689	2.992761	-7.819578	1	8.372718	-69.05682	1.572882E-005	-0.0001459	10
	27	79	597.4265	3.346992	-9.5922	1	10.15937	-70.76467	-4.35436E-006	-0.0001308	10
	28	81	477.4305	3.798099	-11.70727	1	12.30796	-72.02579	-8.758616E-007	-0.0001223	10
	29	83	376.6741	4.391435	-14.41803	1	15.07197	-73.06034	-6.562673E-007	-0.0001205	10
	30	86	298.2954	5.125947	-17.67643	1	18.40466	-73.82849	2.925912E-006	-0.0001633	10
	31	88	237.7717	6.010947	-21.51991	1	22.34363	-74.39387	-8.678752E-007	-0.0001233	10
	32	91	189.0121	7.113393	-26.23112	1	27.17852	-74.82735	-3.785223E-007	-0.0001206	10
	33	93	150.2404	8.461987	-31.94959	1	33.0512	-75.16557	-1.350265E-006	-0.0001221	10
	34	95	119.1737	10.11449	-38.9508	1	40.24261	-75.44331	-1.202501E-006	-0.0001239	10
	35	98	95.0169	12.04885	-47.19449	1	48.70826	-75.67819	1.069435E-007	-0.0001479	9
	36	100	75.60484	14.40593	-57.33022	1	59.11248	-75.89476	-3.625834E-008	-0.0001484	9
	37	103	54.50582	18.58361	-75.71619	1	77.9634	-76.21004	-1.435051E-007	-0.0001343	9
	38	105	45.95588	21.2	-87.56005	1	90.08997	-76.3895	2.308951E-007	-0.0001311	9
	39	108	37.20238	24.86756	-104.7949	1	107.705	-76.65076	3.411053E-007	-0.0001763	9
	40	110	30.04808	29.15298	-125.7808	1	129.1151	-76.95063	7.674004E-010	-0.0001383	9
	41	113	23.91582	34.49668	-153.0623	1	156.9016	-77.29907	-4.300377E-008	-0.0001352	9
	42	115	18.60119	41.21065	-190.2595	1	194.6715	-77.7784	1.348721E-007	-0.0001378	9
	43	117	15.02404	47.92646	-229.2376	1	234.194	-78.19133	3.555575E-007	-0.000146	9
	44	120	12.01923	56.0621	-278.9327	1	284.5108	-78.63565	1.381272E-007	-0.0001291	9
	45	122	9.450605	66.20185	-345.2462	1	351.5361	-79.14515	3.472126E-008	-0.0001248	9
	46	125	7.512019	77.60527	-422.1962	1	429.2694	-79.58454	5.789989E-007	-0.0001416	8
	47	127	5.978954	91.1679	-518.6558	1	526.6075	-80.03055	5.93711E-007	-0.0001206	8
	48	130	4.734848	108.1987	-641.6181	1	650.6771	-80.42804	6.655635E-007	-0.0001239	8
	49	134	3.75601	129.1226	-792.7292	1	803.1763	-80.7487	5.792725E-007	-0.0001333	8
	50	137	3.004808	154.141	-972.348	1	984.49	-80.99218	6.569234E-007	-0.0001543	8
	51	141	2.372217	189.7784	-1207.437	1	1222.26	-81.06763	6.184267E-007	-0.0001032	8
	52	145	1.878005	234.8234	-1501.87	1	1520.117	-81.11353	5.458293E-007	-0.0001304	8
	53	150	1.512097	286.7552	-1831.317	1	1853.632	-81.10065	6.171165E-007	-0.0001714	8
	54	155	1.201923	366.6385	-2269.773	1	2299.195	-80.82422	5.604303E-007	-0.0001378	8
	55	161	0.956633	470.4509	-2798.98	1	2838.241	-80.45894	5.705762E-007	-0.0006725	8
