Repository: LJZ-sudo/acid-in-clay-close

# Closed-Loop EIS 分析子项目（2026 清理版）

本目录是 **EIS 自驱动闭环分析系统 + 论文图表/结果** 的主代码仓。  
旧版本代码和历史输出会逐步移动到 `archive_*` 目录，仅作参考。

---

## 1. 当前系统的四个核心目标

1. **方法可靠性**：  
   从 CHI 原始 EIS 数据自动完成 Rb 拟合、导电率计算和多段 Arrhenius 分析，证明自动结果物理合理，并优于传统低分辨率/两段拟合基线。

2. **自驱动相变检测与采样优化**：  
   在线分析 EIS 曲线和导电率变化，实时检测相变/机制转变区域，在 3 K 粗步长与 1 K 精细步长之间自动切换。

3. **AI 机理 + 新材料/下一步实验指导**：  
   基于 Phase 1/3 结果和材料知识库生成深度机理报告，提出机理假设、新配比/新材料预测，并给出可直接执行的后续实验建议。

4. **我们的系统 vs 商用大模型**：  
   对比“带闭环 + ML + 知识库的 Agent 报告”和“直接调用商用大模型”的机制分析质量，在机理深度、数据利用、实验可操作性等维度展示优势。

---

## 2. 运行入口（目前仍在使用）

### 2.1 Phase 3 全流程（基于 Phase 1 结果）

在 `V1.0-qianduan/close/` 目录下：

```bash
cd close
python phase3/run_all.py
```

`run_all.py` 顺序调用：

1. `step1_data_preparation.py`
2. `step2_train_models.py`
3. `step3_confinement_analysis.py`
4. `step4_ml_ai_validation.py`
5. `step_meyer_neldel.py`
6. `step6_cross_material.py`
7. `step5_final_report.py`

输出写入 `close/output/phase3_results/`，用于论文主结果和 AI 报告的定量输入。

> 说明：Phase 1（原始 EIS → Rb → Arrhenius 分段）在主项目中已完成，这里主要复用 `specific_conductance/` 中的实现。算法细节见 `paper/SI_table/SI_Note2_Arrhenius_segmentation.md`。

### 2.2 自驱动闭环 & 相变检测

**完整闭环处理（已有 CHI 数据）：**

```bash
cd close
python auto_control/run_closed_loop.py \
  --data-dir E:\chi_data \
  --config experiment_data/experiment_data.json \
  --thickness 0.01 \
  --area 1.0 \
  --min-points 5 \
  --output-dir experiment_data \
  --bundle-report
```

功能概览：

- 扫描 `E:\chi_data` 内 CHI 输出文件；
- 自动完成数据读取 → Rb 半圆拟合 → 导电率计算；
- 对成功点做 Arrhenius 分段分析；
- 生成 `report.json` + `report.md` + 可选 AI 报告打包产物。

**相变检测 + 自适应步长实验：**

- 主要逻辑在：
  - `auto_control/integrated_temp_chi_controller.py`
  - `auto_control/integrated_workflow.py`
  - `specific_conductance/data_processing.py`, `rb_fitting.py`, `conductivity.py`
- 相变检测和 Phase Jump Score 的细节见：
  - `paper/SI_table/SI_Note4_phase_transition_detection.md`

---

## 3. 目录结构总览

更细的分层见 `PROJECT_MAP.md`，这里只列关键部分。

```text
close/
├── auto_control/          # 闭环控制 & 相变检测 & 报告生成
├── config/                # 材料参数 & 分析超参数
├── data/                  # 原始 EIS 数据 & 材料 Excel
├── docs/                  # 项目综合说明 & 论文草稿 & SI 草稿
├── output/                # Phase1/2/3 结果 & 深度分析输出
├── paper/                 # SI Note、主表格、机理报告评分、写作指南
├── paper_figure/          # 论文图脚本 + 数据 + 配色/版本说明
├── phase1/                # Phase 1 pipeline 规划（部分逻辑从主项目迁移）
├── phase2/                # AI 机理 & 新材料/实验建议
├── phase3/                # ML + 限域效应 + 交叉验证 + 跨材料
├── phase3-v2.0/           # Phase3 v2.0 深度分析（如仍在用则视为核心）
├── specific_conductance/  # Rb 拟合、电导率计算、温控辅助
├── utils/                 # 文件/数学/绘图工具
└── archive_*/             # 旧代码/旧输出/旧文档（逐步迁移中）
```

---

# V1.0-qianduan-mainline/ — 主线代码根目录

> 全项目唯一代码之家（2026-07-05 结构收敛后）。运行时 I/O 全部在同级 `../experiments/`
> （raw/ data/ output/ runs/ results/ logs/ prospective/ live/），本目录不放数据与产物。
> 冻结基线：tag `prospective-release-20260705`；pytest 443 passed / 2 skipped；硬件审计 hits=31、autonomous_bypass=0。

## 目录索引（各目录均有自己的 README/结构文档）

| 目录 | 角色 | 文档 | 一句话状态 |
|---|---|---|---|
| `backend_api/` | FastAPI 统一后端（8000） | [README](backend_api/README.md) | 12 文件现役；唯一死代码是 pipeline router（410 占位） |
| `frontend/` | React 驾驶舱（5173） | [README](frontend/README.md) | 主线 6 页现役；7 个 dev 页由 ENABLE_DEV_ROUTES 门控 |
| `stage0_measurement/` | 测量执行 + EIS 分析 | [README](stage0_measurement/README.md) | 46 文件全现役；b_track_live_driver 为主力真机 CLI |
| `stage1_optimization/` | 优化闭环 + SciTX/E-Mem/PC-Skills/C³ | [README](stage1_optimization/README.md) | 91 文件无遗留；botorch MOBO 未接 CLI 开关 |
| `stage2_statistics/` | S8 回顾性统计 → stage3_seed | [README](stage2_statistics/README.md) | 全现役；stage3_seed.json 为受保护产物 |
| `stage3_mechanism/` | 机理推理流水线（S03–S14） | [README](stage3_mechanism/README.md) · [STRUCTURE](stage3_mechanism/STRUCTURE.md) | 唯一遗留：s09b（自标 LEGACY）；4 个冻结发表产物目录 |
| `analysis/` | 研究分析包（原 research/ 代码） | [README](analysis/README.md) | 83 文件无死码；p*/pH* 为里程碑一次性验证 |
| `code/` | 运行辅助层（批处理/离线联调） | [README](code/README.md) | live 后端仅调 process_ao_stage0；S8 批处理为历史一次性 |
| `configs/` | 冻结分析策略 YAML | [README](configs/README.md) | 6 个全现役；4 个 sha256 冻结 |
| `scripts/` | 治理审计 + 冻结报告 | [README](scripts/README.md) | 2 脚本现役；reports/ 为冻结产物 |
| `tests/` | 主线 pytest（36 文件） | [README](tests/README.md) | 含 2 个"文件哈希契约"盯守测试 |

## 全局纪律

1. **行为保持**：任何结构改动后必跑 `python -m pytest -q`（仓库根 443/2；仅主线 409/2）与 `python scripts\audit_hardware_write_paths.py`（hits=31 / bypass=0）。
2. **I/O 出界**：新代码一律读写 `../experiments/`，锚定方式为向上找 `V1.0-qianduan-mainline` 再取 `parent / "experiments"`。唯一保留的例外是 `stage1_optimization/output/`（campaign 配置写死的运行时目录，见其 README §3）。
3. **冻结产物只读**：stage2 exports、stage3 outputs/verification、scripts/reports、campaign_memory 历史库、analysis 的 legacy_freeze_manifest —— 改动即视为篡改证据。
4. **先冻结再跑**：策略/阈值改动先 commit+push 盖时间戳，再跑重算（configs/README.md 铁律）。

## 快速启动

```powershell
cd V1.0-qianduan-mainline
python -m uvicorn backend_api.main:app --host 127.0.0.1 --port 8000   # 后端
cd frontend; npm run dev                                               # 前端（5173）
python -m pytest -q                                                    # 全量测试
```

File: V1.0-qianduan-mainline/data/raw_eis/S6/S6-4-3-1/300-140K 0.3K-min/S6-4-3-1-300-140K 0.3K-min_#12.DTA
EXPLAIN
TAG	EISPOT
TITLE	LABEL	Potentiostatic EIS	Test Identifier
DATE	LABEL	9/23/2020	Date
TIME	LABEL	13:34:45	Time
NOTES	NOTES	1	Notes...
	
PSTAT	PSTAT	REF3000-16137	Potentiostat
VDC	POTEN	0.00000E+000	T	DC Voltage (V)
FREQINIT	QUANT	3.00000E+005	Initial Freq. (Hz)
FREQFINAL	QUANT	1.00000E+000	Final Freq. (Hz)
PTSPERDEC	QUANT	1.00000E+001	Points/decade
VAC	QUANT	5.00000E+001	AC Voltage (mV rms)
AREA	QUANT	1.00000E+000	Sample Area (cm^2)
SPEED	SELECTOR	2	Optimize for:
ZGUESS	QUANT	1.00000E+003	Estimated Z (ohms)
EOC	QUANT	0	Open Circuit (V)
SEQUENCER	TOGGLE	TRUE	Run as Sequence
PSTATMODEL	IQUANT	5	Pstat Model
PSTATSECTION	LABEL	REF3000-16137	Pstat Section
PSTATSERIALNO	LABEL	16137	Pstat Serial Number
CTRLMODE	IQUANT	1	Control Mode
IESTAB	IQUANT	0	I/E Stability
CASPEED	IQUANT	1	Control Amp Speed
CONVENTION	IQUANT	1	Current Convention
ICHRANGE	IQUANT	2	Ich Range
ICHRANGEMODE	TOGGLE	F	Ich Auto Range
ICHOFFSETENABLE	TOGGLE	T	Ich Offset Enable
ICHOFFSET	QUANT	0	Ich Offset (V)
ICHFILTER	IQUANT	3	Ich Filter
VCHRANGE	IQUANT	2	Vch Range
VCHRANGEMODE	TOGGLE	F	Vch Auto Range
VCHOFFSETENABLE	TOGGLE	T	Vch Offset Enable
VCHOFFSET	QUANT	0	Vch Offset (V)
VCHFILTER	IQUANT	3	Vch Filter
ACHRANGE	IQUANT	2	Ach Range
ACHOFFSETENABLE	TOGGLE	F	Ach Offset Enable
ACHOFFSET	QUANT	0	Ach Offset (V)
ACHFILTER	IQUANT	3	Ach Filter
IERANGELOWERLIMIT	IQUANT	2	I/E Range Lower Limit
IERANGEMODE	TOGGLE	F	I/E AutoRange
IERANGE	IQUANT	11	I/E Range
POSFEEDENABLE	TOGGLE	F	Positive Feedback IR Comp
POSFEEDRESISTANCE	QUANT	0	Positive Feedback Resistance (ohm)
ACHSELECT	IQUANT	0	Ach Select
CABLEID	IQUANT	13	Cable ID
DCCALDATE	LABEL	7/31/2020	DC Calibration Date
ACCALDATE	LABEL	7/31/2020	AC Calibration Date
THERMOSELECT	IQUANT	1	Thermo Select
FRAMEWORKVERSION	QUANT	6.33	Framework Version
INSTRUMENTVERSION	LABEL	3.50	Instrument Version
COMPLIANCEVOLTAGE	IQUANT	0	Compliance Voltage
ZCURVE	TABLE
	Pt	Time	Freq	Zreal	Zimag	Zsig	Zmod	Zphz	Idc	Vdc	IERange
	#	s	Hz	ohm	ohm	V	ohm	°	A	V	#
	0	36	300046.9	1682.567	-1469.156	1	2233.708	-41.12627	-1.924712E-006	-0.0021113	9
	1	50	238359.4	1995.66	-1415.97	1	2446.964	-35.35664	8.126412E-005	-0.0034393	9
	2	87	189328.1	2258.362	-1356.824	1	2634.61	-30.99744	7.743821E-005	-0.0016025	9
	3	100	150421.9	2469.956	-1125.557	1	2714.325	-24.49872	1.995172E-005	-0.0003474	9
	4	108	119484.4	2731.619	-1050.103	1	2926.51	-21.02801	8.676109E-005	-0.0024197	9
	5	115	94921.88	2900.072	-802.8596	1	3009.153	-15.47428	-9.706547E-006	0.0090005	8
	6	121	75421.88	2987.948	-734.9037	1	3076.999	-13.81796	2.485756E-005	-0.0009533	9
	7	129	59859.37	3068.335	-566.5245	1	3120.197	-10.46104	-2.214975E-005	0.0052015	8
	8	136	47578.12	3118.824	-467.4715	1	3153.663	-8.524439	-9.532642E-006	0.0090434	8
	9	142	37828.12	3177.258	-382.5374	1	3200.203	-6.865287	2.409325E-005	-0.0049578	8
	10	149	30046.88	3190.732	-316.9426	1	3206.435	-5.67271	-6.55141E-007	0.0065996	8
	11	157	23859.38	3215.245	-259.941	1	3225.735	-4.622105	-2.257743E-005	0.005357	8
	12	162	18984.38	3239.473	-217.5719	1	3246.771	-3.842371	6.350106E-006	-0.0066065	8
	13	168	15046.87	3241.8	-168.0121	1	3246.151	-2.966802	4.529795E-009	0.0065714	8
	14	173	11953.13	3276.797	-157.3917	1	3280.574	-2.749927	2.885571E-005	-0.0008525	9
	15	178	9515.62	3277.589	-133.0178	1	3280.287	-2.324019	-2.415574E-005	0.0073471	8
	16	184	7546.875	3302.625	-129.4281	1	3305.16	-2.244243	-9.068212E-006	-0.0001865	9
	17	189	5928.309	3290.299	-113.4512	1	3292.255	-1.974806	2.194474E-005	-0.0029827	8
	18	194	4733.456	3291.825	-82.0237	1	3292.846	-1.427366	-4.682206E-007	0.0066365	8
	19	200	3796.875	3337.595	-104.9934	1	3339.246	-1.801805	-9.781931E-006	-0.0015348	8
	20	205	2987.132	3359.623	-96.1115	1	3360.998	-1.63866	-2.172862E-005	0.0101232	8
	21	210	2390.625	3349.9	-88.38603	1	3351.066	-1.51138	2.860521E-005	-0.0008463	9
	22	216	1884.191	3340.239	-146.3132	1	3343.442	-2.508136	-5.383641E-007	0.0066637	8
	23	221	1516.544	3406.481	-136.75	1	3409.225	-2.29885	-1.230653E-006	0.0007636	9
	24	226	1193.986	3427.075	-154.8259	1	3430.57	-2.586709	9.990839E-006	0.0003987	9
	25	232	946.5144	3398.459	-175.2676	1	3402.976	-2.952281	-9.119753E-006	0.0089609	8
	26	236	751.7689	3458.305	-226.3514	1	3465.705	-3.744755	-1.664177E-005	0.0102334	8
	27	240	597.4265	3472.599	-200.36	1	3478.375	-3.302157	1.358759E-005	-0.0082779	8
	28	243	477.4305	3510.902	-248.5223	1	3519.687	-4.048978	-3.0878E-007	0.000619	8
	29	247	376.6741	3540.198	-288.1082	1	3551.902	-4.652588	-3.452971E-007	0.0006474	8
	30	249	298.2954	3581.901	-331.3242	1	3597.192	-5.284795	-6.930044E-008	0.0006237	7
	31	251	237.7717	3616.343	-384.4391	1	3636.72	-6.068098	-6.496185E-008	0.0005784	7
	32	254	189.0121	3655.042	-446.9771	1	3682.271	-6.972114	-7.217152E-008	0.0006424	7
	33	256	150.2404	3698.329	-520.6672	1	3734.8	-8.013688	-6.848485E-008	0.0006511	7
	34	259	119.1737	3748.94	-608.2955	1	3797.97	-9.216375	-7.730159E-008	0.0006489	7
	35	261	95.0169	3801.979	-709.9637	1	3867.699	-10.57732	-6.798823E-008	0.0006479	7
	36	263	75.60484	3863.562	-831.456	1	3952.016	-12.14508	-7.531643E-008	0.0006421	7
	37	266	54.50582	3963.714	-1047.379	1	4099.76	-14.80163	-7.499297E-008	0.0006239	7
	38	269	45.95588	4027.022	-1183.854	1	4197.43	-16.38215	-4.902015E-008	0.0005995	7
	39	271	37.20238	4112.269	-1380.77	1	4337.889	-18.56043	-7.449492E-008	0.0005833	7
	40	273	30.04808	4211.286	-1615.588	1	4510.549	-20.98845	-6.172559E-008	0.0006625	7
	41	276	23.91582	4332.558	-1914.829	1	4736.838	-23.84364	-9.272886E-008	0.000618	7
	42	278	18.60119	4493.708	-2314.693	1	5054.82	-27.25283	-6.662176E-008	0.000573	7
	43	280	15.02404	4655.377	-2719.612	1	5391.552	-30.29293	-5.308229E-008	0.0006422	7
	44	283	12.01923	4852.938	-3225.619	1	5827.145	-33.61093	-7.275362E-008	0.0006118	7
	45	285	9.450605	5114.406	-3874.798	1	6416.479	-37.14845	-1.008721E-007	0.000628	7
	46	288	7.512019	5408.066	-4627.579	1	7117.701	-40.55297	-9.186823E-008	0.0006044	7
	47	290	5.978954	5771.266	-5510.713	1	7979.691	-43.67701	-8.130595E-008	0.0006035	7
	48	293	4.734848	6229.328	-6587.199	1	9066.186	-46.59943	-6.939965E-008	0.0006401	7
	49	297	3.75601	6769.914	-7862.952	1	10375.83	-49.27192	-7.66276E-008	0.0005651	7
	50	300	3.004808	7409.692	-9299.395	1	11890.43	-51.45241	-6.386696E-008	0.0006223	7
	51	304	2.372217	8239.124	-11110.79	1	13832.31	-53.44148	-7.268208E-008	0.0005601	7
	52	308	1.878005	9243.206	-13210.11	1	16122.77	-55.01924	-7.157799E-008	0.0006155	7
	53	313	1.512097	10368.67	-15482.19	1	18633.51	-56.18914	-6.741071E-008	0.0005037	7
	54	318	1.201923	11797.46	-18336.7	1	21804	-57.24359	-7.178982E-008	0.0006351	7
	55	324	0.956633	13502.46	-21637.16	1	25504.57	-58.03417	-7.714684E-008	-2.731451E-005	7

File: V1.0-qianduan-mainline/data/raw_eis/S6/S6-4-3-1/300-140K 0.3K-min/S6-4-3-1-300-140K 0.3K-min_#13.DTA
EXPLAIN
TAG	EISPOT
TITLE	LABEL	Potentiostatic EIS	Test Identifier
DATE	LABEL	9/23/2020	Date
TIME	LABEL	13:40:19	Time
NOTES	NOTES	1	Notes...
	
PSTAT	PSTAT	REF3000-16137	Potentiostat
VDC	POTEN	0.00000E+000	T	DC Voltage (V)
FREQINIT	QUANT	3.00000E+005	Initial Freq. (Hz)
FREQFINAL	QUANT	1.00000E+000	Final Freq. (Hz)
PTSPERDEC	QUANT	1.00000E+001	Points/decade
VAC	QUANT	5.00000E+001	AC Voltage (mV rms)
AREA	QUANT	1.00000E+000	Sample Area (cm^2)
SPEED	SELECTOR	2	Optimize for:
ZGUESS	QUANT	1.00000E+003	Estimated Z (ohms)
EOC	QUANT	0	Open Circuit (V)
SEQUENCER	TOGGLE	TRUE	Run as Sequence
PSTATMODEL	IQUANT	5	Pstat Model
PSTATSECTION	LABEL	REF3000-16137	Pstat Section
PSTATSERIALNO	LABEL	16137	Pstat Serial Number
CTRLMODE	IQUANT	1	Control Mode
IESTAB	IQUANT	0	I/E Stability
CASPEED	IQUANT	1	Control Amp Speed
CONVENTION	IQUANT	1	Current Convention
ICHRANGE	IQUANT	2	Ich Range
ICHRANGEMODE	TOGGLE	F	Ich Auto Range
ICHOFFSETENABLE	TOGGLE	T	Ich Offset Enable
ICHOFFSET	QUANT	0	Ich Offset (V)
ICHFILTER	IQUANT	3	Ich Filter
VCHRANGE	IQUANT	2	Vch Range
VCHRANGEMODE	TOGGLE	F	Vch Auto Range
VCHOFFSETENABLE	TOGGLE	T	Vch Offset Enable
VCHOFFSET	QUANT	0	Vch Offset (V)
VCHFILTER	IQUANT	3	Vch Filter
ACHRANGE	IQUANT	2	Ach Range
ACHOFFSETENABLE	TOGGLE	F	Ach Offset Enable
ACHOFFSET	QUANT	0	Ach Offset (V)
ACHFILTER	IQUANT	3	Ach Filter
IERANGELOWERLIMIT	IQUANT	2	I/E Range Lower Limit
IERANGEMODE	TOGGLE	F	I/E AutoRange
IERANGE	IQUANT	11	I/E Range
POSFEEDENABLE	TOGGLE	F	Positive Feedback IR Comp
POSFEEDRESISTANCE	QUANT	0	Positive Feedback Resistance (ohm)
ACHSELECT	IQUANT	0	Ach Select
CABLEID	IQUANT	13	Cable ID
DCCALDATE	LABEL	7/31/2020	DC Calibration Date
ACCALDATE	LABEL	7/31/2020	AC Calibration Date
THERMOSELECT	IQUANT	1	Thermo Select
FRAMEWORKVERSION	QUANT	6.33	Framework Version
INSTRUMENTVERSION	LABEL	3.50	Instrument Version
COMPLIANCEVOLTAGE	IQUANT	0	Compliance Voltage
ZCURVE	TABLE
	Pt	Time	Freq	Zreal	Zimag	Zsig	Zmod	Zphz	Idc	Vdc	IERange
	#	s	Hz	ohm	ohm	V	ohm	°	A	V	#
	0	14	300046.9	1697.236	-1716.788	1	2414.12	-45.32812	-6.362301E-005	0.0004319	9
	1	36	238359.4	2075.545	-1718.731	1	2694.796	-39.6277	-6.324847E-005	0.0005276	9
	2	53	189328.1	2389.111	-1629.967	1	2892.169	-34.30371	-9.232459E-005	0.0022151	9
	3	67	150421.9	2737.246	-1497.476	1	3120.088	-28.68192	-0.0001061	0.0038377	9
	4	78	119484.4	3026.206	-1367.266	1	3320.744	-24.31387	8.680227E-005	-0.0024632	9
	5	88	94921.88	3250.656	-1077.384	1	3424.547	-18.33705	2.208509E-005	-0.0029643	8
	6	94	75421.88	3374.946	-983.338	1	3515.283	-16.24423	-1.979791E-005	0.0011246	9
	7	102	59859.37	3518.411	-762.2067	1	3600.024	-12.22332	-2.443777E-005	0.0092107	8
	8	109	47578.12	3603.237	-630.1477	1	3657.923	-9.91978	-6.878136E-007	0.0068076	8
	9	117	37828.12	3830.436	-193.2491	1	3835.308	-2.888177	-3.736217E-006	0.0006419	7
	10	119	30046.88	3697.435	-432.837	1	3722.683	-6.676892	1.689859E-005	-0.0001955	8
	11	127	23859.38	3721.244	-347.2069	1	3737.407	-5.330492	-2.406332E-005	0.009131	8
	12	132	18984.38	3770.408	-310.1837	1	3783.146	-4.703014	-3.67721E-008	-0.0005366	9
	13	137	15046.87	3828.421	-90.22807	1	3829.484	-1.350094	-5.493565E-006	0.0203696	7
	14	140	11953.13	3791.504	-207.6891	1	3797.188	-3.135387	-7.409495E-007	0.0066871	8
	15	145	9515.62	3825.522	-78.83177	1	3826.334	-1.180516	5.716229E-006	-0.0209008	7
	16	148	7546.875	3819.398	-154.1052	1	3822.505	-2.310519	2.401571E-005	-0.0049265	8
	17	153	5928.309	3820.704	-144.6806	1	3823.443	-2.168613	-2.590276E-005	0.0006894	9
	18	159	4733.456	3910.552	-147.8375	1	3913.345	-2.165023	-2.690056E-005	0.0009018	9
	19	164	3796.875	3886.049	-136.0952	1	3888.431	-2.005764	2.867593E-005	-0.0008856	9
	20	169	2987.132	3932.282	-113.6223	1	3933.923	-1.655086	-1.533265E-005	3.396007E-005	9
	21	175	2390.625	3898.147	-124.2343	1	3900.127	-1.825403	-9.851141E-006	-0.0015203	8
	22	180	1884.191	3904.596	-83.5236	1	3905.489	-1.225433	1.387094E-005	-0.0083119	8
	23	185	1516.544	3918.946	-155.5681	1	3922.033	-2.273244	-9.803022E-006	-0.0015429	8
	24	191	1193.986	3983.108	-174.1953	1	3986.915	-2.50415	6.305112E-006	-0.0067907	8
	25	196	946.5144	3940.356	-98.8325	1	3941.595	-1.436799	-2.286721E-005	0.0053583	8
	26	200	751.7689	3961.379	-154.5523	1	3964.393	-2.234249	-2.445934E-005	0.0073074	8
	27	204	597.4265	4074.137	-253.075	1	4081.99	-3.5545	2.499746E-005	-0.0068861	8
	28	208	477.4305	4064.748	-266.9467	1	4073.505	-3.757425	-3.116876E-007	0.0006193	8
	29	211	376.6741	4110.045	-304.4635	1	4121.307	-4.236613	-7.423035E-008	0.0006166	7
	30	213	298.2954	4144.076	-353.4057	1	4159.118	-4.874375	-7.424946E-008	0.0006077	7
	31	216	237.7717	4181.674	-409.6146	1	4201.688	-5.594543	-7.527758E-008	0.0006207	7
	32	218	189.0121	4224.644	-475.5153	1	4251.321	-6.42204	-7.586122E-008	0.0006483	7
	33	220	150.2404	4273.001	-552.8989	1	4308.623	-7.372742	-6.978118E-008	0.0005672	7
	34	223	119.1737	4326.027	-644.8143	1	4373.819	-8.477784	-8.540358E-008	0.0006225	7
	35	225	95.0169	4385.052	-750.7078	1	4448.847	-9.71469	-8.047926E-008	0.0006223	7
	36	228	75.60484	4452.743	-877.4167	1	4538.367	-11.14737	-6.900929E-008	0.0006454	7
	37	230	54.50582	4561.503	-1101.992	1	4692.728	-13.58159	-6.919306E-008	0.0006011	7
	38	233	45.95588	4629.622	-1242.88	1	4793.553	-15.02744	-8.573566E-008	0.0006465	7
	39	235	37.20238	4721.507	-1447.251	1	4938.336	-17.04151	-5.260165E-008	0.0006179	7
	40	237	30.04808	4827.164	-1689.491	1	5114.283	-19.28987	-5.869498E-008	0.0006422	7
	41	240	23.91582	4955.093	-1999.476	1	5343.299	-21.97503	-1.034311E-007	0.0006519	7
	42	242	18.60119	5128.699	-2413.675	1	5668.278	-25.20268	-2.672194E-008	0.0005693	7
	43	245	15.02404	5293.927	-2834.842	1	6005.164	-28.16858	-5.441183E-008	0.00065	7
	44	247	12.01923	5504.472	-3353.973	1	6445.8	-31.3547	-9.713994E-008	0.0006179	7
	45	249	9.450605	5769.308	-4030.722	1	7037.871	-34.94004	-6.840413E-008	0.0005847	7
	46	252	7.512019	6077.364	-4808.511	1	7749.589	-38.35163	-5.82055E-008	0.0006079	7
	47	254	5.978954	6452.553	-5722.382	1	8624.447	-41.56789	-6.997823E-008	0.0006464	7
	48	258	4.734848	6909.515	-6845.234	1	9726.18	-44.73224	-5.143586E-008	0.0006212	7
	49	261	3.75601	7470.169	-8162.736	1	11064.98	-47.53665	-8.697184E-008	0.0006157	7
	50	264	3.004808	8127.366	-9666.86	1	12629.42	-49.94472	-7.748886E-008	0.0005962	7
	51	268	2.372217	8994.753	-11539.9	1	14631.3	-52.06544	-6.883304E-008	0.0006815	7
	52	272	1.878005	10002.11	-13760.11	1	17011.26	-53.98692	-7.702864E-008	0.0006077	7
	53	277	1.512097	11145.41	-16124.79	1	19601.76	-55.34789	-7.241222E-008	0.0006653	7
	54	282	1.201923	12625.19	-19134.51	1	22924.33	-56.58267	-7.030742E-008	0.0005695	7
	55	289	0.956633	14399.42	-22627.31	1	26820.48	-57.52841	-8.183314E-008	-3.538348E-005	7

File: V1.0-qianduan-mainline/data/raw_eis/S6/S6-4-3-1/300-140K 0.3K-min/S6-4-3-1-300-140K 0.3K-min_#18.DTA
EXPLAIN
TAG	EISPOT
TITLE	LABEL	Potentiostatic EIS	Test Identifier
DATE	LABEL	9/23/2020	Date
TIME	LABEL	14:03:36	Time
NOTES	NOTES	1	Notes...
	
PSTAT	PSTAT	REF3000-16137	Potentiostat
VDC	POTEN	0.00000E+000	T	DC Voltage (V)
FREQINIT	QUANT	3.00000E+005	Initial Freq. (Hz)
FREQFINAL	QUANT	1.00000E+000	Final Freq. (Hz)
PTSPERDEC	QUANT	1.00000E+001	Points/decade
VAC	QUANT	5.00000E+001	AC Voltage (mV rms)
AREA	QUANT	1.00000E+000	Sample Area (cm^2)
SPEED	SELECTOR	2	Optimize for:
ZGUESS	QUANT	1.00000E+003	Estimated Z (ohms)
EOC	QUANT	0	Open Circuit (V)
SEQUENCER	TOGGLE	TRUE	Run as Sequence
PSTATMODEL	IQUANT	5	Pstat Model
PSTATSECTION	LABEL	REF3000-16137	Pstat Section
PSTATSERIALNO	LABEL	16137	Pstat Serial Number
CTRLMODE	IQUANT	1	Control Mode
IESTAB	IQUANT	0	I/E Stability
CASPEED	IQUANT	1	Control Amp Speed
CONVENTION	IQUANT	1	Current Convention
ICHRANGE	IQUANT	2	Ich Range
ICHRANGEMODE	TOGGLE	F	Ich Auto Range
ICHOFFSETENABLE	TOGGLE	T	Ich Offset Enable
ICHOFFSET	QUANT	0	Ich Offset (V)
ICHFILTER	IQUANT	3	Ich Filter
VCHRANGE	IQUANT	2	Vch Range
VCHRANGEMODE	TOGGLE	F	Vch Auto Range
VCHOFFSETENABLE	TOGGLE	T	Vch Offset Enable
VCHOFFSET	QUANT	0	Vch Offset (V)
VCHFILTER	IQUANT	3	Vch Filter
ACHRANGE	IQUANT	2	Ach Range
ACHOFFSETENABLE	TOGGLE	F	Ach Offset Enable
ACHOFFSET	QUANT	0	Ach Offset (V)
ACHFILTER	IQUANT	3	Ach Filter
IERANGELOWERLIMIT	IQUANT	2	I/E Range Lower Limit
IERANGEMODE	TOGGLE	F	I/E AutoRange
IERANGE	IQUANT	11	I/E Range
POSFEEDENABLE	TOGGLE	F	Positive Feedback IR Comp
POSFEEDRESISTANCE	QUANT	0	Positive Feedback Resistance (ohm)
ACHSELECT	IQUANT	0	Ach Select
CABLEID	IQUANT	13	Cable ID
DCCALDATE	LABEL	7/31/2020	DC Calibration Date
ACCALDATE	LABEL	7/31/2020	AC Calibration Date
THERMOSELECT	IQUANT	1	Thermo Select
FRAMEWORKVERSION	QUANT	6.33	Framework Version
INSTRUMENTVERSION	LABEL	3.50	Instrument Version
COMPLIANCEVOLTAGE	IQUANT	0	Compliance Voltage
ZCURVE	TABLE
	Pt	Time	Freq	Zreal	Zimag	Zsig	Zmod	Zphz	Idc	Vdc	IERange
	#	s	Hz	ohm	ohm	V	ohm	°	A	V	#
	0	14	300046.9	1409.463	-2744.293	1	3085.082	-62.81506	3.29664E-005	-0.001725	9
	1	31	238359.4	1901.734	-3083.522	1	3622.802	-58.33617	1.960388E-005	-0.001006	9
	2	46	189328.1	2553.759	-3470.689	1	4308.987	-53.65409	-2.1833E-005	0.0011147	9
	3	53	150421.9	3267.964	-3541.537	1	4818.928	-47.30064	-8.74435E-005	0.0040844	9
	4	61	119484.4	4206.628	-3591.245	1	5531.072	-40.48775	7.368432E-006	0.0134682	8
	5	68	94921.88	4990.296	-3517.96	1	6105.662	-35.18232	-2.338115E-005	0.0054085	8
	6	76	75421.88	5704.426	-3310.541	1	6595.465	-30.12857	2.619224E-005	-0.0072869	8
	7	83	59859.37	6296.319	-2981.959	1	6966.757	-25.3424	2.618047E-005	-0.0072276	8
	8	91	47578.12	6820.284	-2593.427	1	7296.721	-20.81941	6.816384E-006	-0.007143	8
	9	98	37828.12	7673.033	-1621.66	1	7842.526	-11.93358	4.950389E-006	-0.0236076	7
	10	103	30046.88	7825.967	-1312.74	1	7935.304	-9.52223	2.09531E-006	0.0084133	7
	11	106	23859.38	7915.068	-1075.973	1	7987.867	-7.741324	-5.706373E-006	0.0097101	7
	12	110	18984.38	7971.314	-888.0457	1	8020.628	-6.356834	6.696821E-006	-0.0206529	7
	13	113	15046.87	8031.998	-721.3853	1	8064.328	-5.132189	3.322345E-006	-0.0215171	7
	14	117	11953.13	8058.048	-572.9172	1	8078.389	-4.066816	6.10051E-006	-0.0232407	7
	15	121	9515.62	8130.334	-477.8391	1	8144.364	-3.363541	6.029485E-006	-0.0233052	7
	16	125	7546.875	8138.9	-422.4161	1	8149.855	-2.971036	4.681277E-006	-0.0228822	7
	17	129	5928.309	8173.994	-346.4693	1	8181.333	-2.427131	-5.790798E-006	0.0222773	7
	18	134	4733.456	8216.046	-320.1534	1	8222.281	-2.231507	-5.698105E-006	0.0096841	7
	19	138	3796.875	8238.69	-267.839	1	8243.043	-1.862024	-6.274918E-006	0.0200705	7
	20	142	2987.132	8302.07	-249.3459	1	8305.813	-1.720315	-6.412927E-007	-0.0122838	7
	21	146	2390.625	8310.634	-259.1064	1	8314.672	-1.785772	-5.742945E-006	0.0098615	7
	22	150	1884.191	8341.395	-248.9845	1	8345.109	-1.709729	6.692173E-006	-0.0206649	7
	23	154	1516.544	8364.636	-227.9585	1	8367.741	-1.561075	-6.358294E-006	0.0159086	7
	24	158	1193.986	8382.207	-223.9649	1	8385.198	-1.530527	-6.346284E-006	0.0201411	7
	25	163	946.5144	8396.195	-314.8961	1	8402.099	-2.14785	-4.469385E-006	0.0023381	7
	26	165	751.7689	8440.887	-311.1224	1	8446.618	-2.110908	-4.830293E-006	0.0231955	7
	27	168	597.4265	8612.718	-443.0356	1	8624.105	-2.944682	8.304001E-008	0.0150096	7
	28	171	477.4305	8557.485	-379.564	1	8565.898	-2.539668	-8.474139E-008	0.0006455	7
	29	173	376.6741	8606.855	-434.0605	1	8617.794	-2.887092	-7.959709E-008	0.0006445	7
	30	175	298.2954	8662.089	-498.3511	1	8676.413	-3.292736	-7.888267E-008	0.0006519	7
	31	178	237.7717	8721.682	-571.5433	1	8740.389	-3.749307	-7.655743E-008	0.0005577	7
	32	180	189.0121	8789.835	-658.2491	1	8814.448	-4.282746	-7.700888E-008	0.0005741	7
	33	182	150.2404	8866.259	-758.1061	1	8898.61	-4.887167	-7.681749E-008	0.0005622	7
	34	185	119.1737	8951.187	-876.5804	1	8994.006	-5.593082	-6.905157E-008	0.0005644	7
	35	187	95.0169	9045.298	-1012.713	1	9101.813	-6.388239	-7.816686E-008	0.0005915	7
	36	190	75.60484	9151.573	-1173.776	1	9226.54	-7.308823	-8.231686E-008	0.0006352	7
	37	192	54.50582	9320.287	-1449.892	1	9432.388	-8.842231	-8.449742E-008	0.000642	7
	38	195	45.95588	9422.66	-1623.809	1	9561.55	-9.77776	-8.767487E-008	0.000568	7
	39	197	37.20238	9564.01	-1873.09	1	9745.71	-11.08099	-7.703326E-008	0.0006397	7
	40	200	30.04808	9721.27	-2165.826	1	9959.62	-12.55994	-9.55779E-008	0.0006421	7
	41	202	23.91582	9902.68	-2534.072	1	10221.77	-14.35384	-9.028196E-008	0.0006152	7
	42	204	18.60119	10151.52	-3027.208	1	10593.27	-16.60471	-1.207135E-007	0.000647	7
	43	207	15.02404	10369.68	-3535.92	1	10955.96	-18.82868	-1.072742E-007	0.0006279	7
	44	209	12.01923	10630.27	-4145.452	1	11409.97	-21.30413	-1.024029E-007	0.0005882	7
	45	211	9.450605	10981.89	-4953.916	1	12047.54	-24.28007	-9.33404E-008	0.0005732	7
	46	214	7.512019	11345.52	-5888.663	1	12782.69	-27.43065	-1.021021E-007	0.0005901	7
	47	217	5.978954	11819.58	-6991.117	1	13732.38	-30.60372	-8.196066E-008	0.0005928	7
	48	220	4.734848	12364.66	-8332.427	1	14910.21	-33.97565	-8.812179E-008	0.0005549	7
	49	223	3.75601	13032.54	-9934.61	1	16387.29	-37.318	-7.330939E-008	0.0006589	7
	50	226	3.004808	13794.36	-11778.09	1	18138.57	-40.49183	-6.244949E-008	0.0005282	7
	51	230	2.372217	14804.03	-14080.94	1	20431.15	-43.56598	-8.06384E-008	0.0005229	7
	52	234	1.878005	15963.21	-16830.18	1	23196.53	-46.51438	-7.34694E-008	0.0006115	7
	53	239	1.512097	17287.14	-19787.03	1	26274.93	-48.85759	-7.537857E-008	0.0005288	7
	54	244	1.201923	19011.63	-23581.58	1	30290.8	-51.124	-7.771601E-008	0.0006309	7
	55	251	0.956633	21077.41	-28000.88	1	35047.21	-53.02973	-8.477507E-008	-4.277756E-005	7

File: V1.0-qianduan-mainline/data/raw_eis/S6/S6-4-3-1/300-140K 0.3K-min/S6-4-3-1-300-140K 0.3K-min_#22.DTA
EXPLAIN
TAG	EISPOT
TITLE	LABEL	Potentiostatic EIS	Test Identifier
DATE	LABEL	9/23/2020	Date
TIME	LABEL	14:21:41	Time
NOTES	NOTES	1	Notes...
	
PSTAT	PSTAT	REF3000-16137	Potentiostat
VDC	POTEN	0.00000E+000	T	DC Voltage (V)
FREQINIT	QUANT	3.00000E+005	Initial Freq. (Hz)
FREQFINAL	QUANT	1.00000E+000	Final Freq. (Hz)
PTSPERDEC	QUANT	1.00000E+001	Points/decade
VAC	QUANT	5.00000E+001	AC Voltage (mV rms)
AREA	QUANT	1.00000E+000	Sample Area (cm^2)
SPEED	SELECTOR	2	Optimize for:
ZGUESS	QUANT	1.00000E+003	Estimated Z (ohms)
EOC	QUANT	0	Open Circuit (V)
SEQUENCER	TOGGLE	TRUE	Run as Sequence
PSTATMODEL	IQUANT	5	Pstat Model
PSTATSECTION	LABEL	REF3000-16137	Pstat Section
PSTATSERIALNO	LABEL	16137	Pstat Serial Number
CTRLMODE	IQUANT	1	Control Mode
IESTAB	IQUANT	0	I/E Stability
CASPEED	IQUANT	1	Control Amp Speed
CONVENTION	IQUANT	1	Current Convention
ICHRANGE	IQUANT	2	Ich Range
ICHRANGEMODE	TOGGLE	F	Ich Auto Range
ICHOFFSETENABLE	TOGGLE	T	Ich Offset Enable
ICHOFFSET	QUANT	0	Ich Offset (V)
ICHFILTER	IQUANT	3	Ich Filter
VCHRANGE	IQUANT	2	Vch Range
VCHRANGEMODE	TOGGLE	F	Vch Auto Range
VCHOFFSETENABLE	TOGGLE	T	Vch Offset Enable
VCHOFFSET	QUANT	0	Vch Offset (V)
VCHFILTER	IQUANT	3	Vch Filter
ACHRANGE	IQUANT	2	Ach Range
ACHOFFSETENABLE	TOGGLE	F	Ach Offset Enable
ACHOFFSET	QUANT	0	Ach Offset (V)
ACHFILTER	IQUANT	3	Ach Filter
IERANGELOWERLIMIT	IQUANT	2	I/E Range Lower Limit
IERANGEMODE	TOGGLE	F	I/E AutoRange
IERANGE	IQUANT	11	I/E Range
POSFEEDENABLE	TOGGLE	F	Positive Feedback IR Comp
POSFEEDRESISTANCE	QUANT	0	Positive Feedback Resistance (ohm)
ACHSELECT	IQUANT	0	Ach Select
CABLEID	IQUANT	13	Cable ID
DCCALDATE	LABEL	7/31/2020	DC Calibration Date
ACCALDATE	LABEL	7/31/2020	AC Calibration Date
THERMOSELECT	IQUANT	1	Thermo Select
FRAMEWORKVERSION	QUANT	6.33	Framework Version
INSTRUMENTVERSION	LABEL	3.50	Instrument Version
COMPLIANCEVOLTAGE	IQUANT	0	Compliance Voltage
ZCURVE	TABLE
	Pt	Time	Freq	Zreal	Zimag	Zsig	Zmod	Zphz	Idc	Vdc	IERange
	#	s	Hz	ohm	ohm	V	ohm	°	A	V	#
	0	25	300046.9	1045.965	-3243.434	1	3407.918	-72.12616	-2.247138E-005	0.0014358	9
	1	39	238359.4	1467.415	-3852.184	1	4122.212	-69.14663	-2.360709E-005	0.0015103	9
	2	67	189328.1	1909.642	-4640.833	1	5018.372	-67.63348	2.097457E-005	-0.0003153	9
	3	75	150421.9	2795.921	-5352.952	1	6039.145	-62.42131	8.858677E-005	-0.0024981	9
	4	84	119484.4	3686.292	-6219.473	1	7229.84	-59.3447	8.691097E-005	-0.0024525	9
	5	96	94921.88	5052.573	-6702.752	1	8393.771	-52.99081	-1.392406E-006	0.0072958	8
	6	105	75421.88	6513.635	-7236.661	1	9736.36	-48.00999	2.528498E-005	-0.0088426	8
	7	114	59859.37	8128.43	-7466.403	1	11037.14	-42.56916	2.312365E-005	-0.0029711	8
	8	122	47578.12	11097.58	-6679.328	1	12952.59	-31.04258	6.828191E-006	-0.0164579	7
	9	128	37828.12	12428.87	-6130.437	1	13858.54	-26.25443	1.24242E-006	-0.0184122	7
	10	134	30046.88	13545.8	-5479.528	1	14612.12	-22.02424	2.371614E-006	0.0082497	7
	11	140	23859.38	14415.62	-4756.275	1	15179.99	-18.25974	-8.105305E-007	-0.0123275	7
	12	144	18984.38	15039.78	-3993.963	1	15561.07	-14.8722	-4.914368E-006	0.0241616	7
	13	149	15046.87	15458.36	-3333.198	1	15813.64	-12.16806	-6.051758E-006	0.0105789	7
	14	153	11953.13	15882.24	-2791.115	1	16125.63	-9.96727	-2.950695E-006	-0.0049856	7
	15	157	9515.62	16123.79	-2308.933	1	16288.27	-8.149374	3.269833E-006	-0.0223029	7
	16	161	7546.875	16296.9	-1828.699	1	16399.18	-6.402462	-4.764603E-006	0.0030037	7
	17	166	5928.309	16521.65	-1461.144	1	16586.14	-5.053982	-6.047124E-006	0.0106501	7
	18	170	4733.456	16498.42	-1372.203	1	16555.39	-4.754451	-2.983713E-006	-0.0048828	7
	19	174	3796.875	16640.79	-1064.624	1	16674.82	-3.660609	-8.767248E-007	-0.0125709	7
	20	178	2987.132	16585.35	-942.52	1	16612.11	-3.252533	2.401013E-006	0.0080385	7
	21	183	2390.625	17057.01	-733.0151	1	17072.75	-2.460739	4.96058E-006	-0.0244532	7
	22	187	1884.191	16824.25	-428.4017	1	16829.7	-1.458627	-6.585555E-006	0.0212072	7
	23	191	1516.544	17022.21	-655.6579	1	17034.83	-2.205817	4.935771E-006	-0.02433	7
	24	196	1193.986	16924.1	-529.6996	1	16932.39	-1.792689	-3.495566E-006	0.0231558	7
	25	200	946.5144	17241.68	-401.5808	1	17246.35	-1.334251	5.986266E-006	-0.0091464	7
	26	203	751.7689	17089.89	-932.9102	1	17115.33	-3.124585	-6.078765E-006	0.0106932	7
	27	205	597.4265	16918.65	-491.3638	1	16925.78	-1.663558	-6.679059E-006	0.0214513	7
	28	208	477.4305	17296.17	-597.9361	1	17306.5	-1.979952	-9.140643E-008	0.0006382	7
	29	210	376.6741	17372.77	-654.8287	1	17385.11	-2.158617	-9.158525E-008	0.0006261	7
	30	213	298.2954	17455.54	-724.5253	1	17470.57	-2.376806	-8.83924E-008	0.0006504	7
	31	215	237.7717	17547.59	-813.9995	1	17566.46	-2.655938	-8.334938E-008	0.0006483	7
	32	217	189.0121	17649.18	-921.6568	1	17673.22	-2.989325	-7.799512E-008	0.0005923	7
	33	220	150.2404	17766.37	-1048.841	1	17797.3	-3.378546	-8.950987E-008	0.0006374	7
	34	222	119.1737	17908.42	-1213.316	1	17949.47	-3.875931	-8.189172E-008	0.0005613	7
	35	225	95.0169	18042.68	-1377.675	1	18095.21	-4.366427	-8.367417E-008	0.00065	7
	36	227	75.60484	18207.87	-1584.185	1	18276.66	-4.972525	-8.060108E-008	0.000566	7
	37	230	54.50582	18469	-1931.936	1	18569.77	-5.971665	-8.633623E-008	0.0006496	7
	38	232	45.95588	18627.1	-2155.911	1	18751.45	-6.602068	-8.101749E-008	0.0006553	7
	39	234	37.20238	18832.87	-2469.061	1	18994.03	-7.469097	-6.749274E-008	0.0006264	7
	40	237	30.04808	19077.03	-2826.009	1	19285.21	-8.426332	-8.859837E-008	0.0006399	7
	41	239	23.91582	19356.29	-3284.608	1	19633	-9.63089	-7.182496E-008	0.000596	7
	42	242	18.60119	19727.14	-3899.435	1	20108.84	-11.18143	-4.357002E-008	0.000563	7
	43	244	15.02404	20056.25	-4452.774	1	20544.59	-12.51746	-1.185038E-007	0.0005742	7
	44	246	12.01923	20429.39	-5186.926	1	21077.57	-14.24611	-6.41515E-008	0.0006488	7
	45	249	9.450605	20861.9	-6180.413	1	21758.14	-16.50211	-9.686593E-008	0.0006237	7
	46	251	7.512019	21382.3	-7247.11	1	22577.05	-18.72308	-7.459982E-008	0.0006217	7
	47	254	5.978954	21952.01	-8581.488	1	23569.74	-21.35154	-7.056544E-008	0.0006506	7
	48	257	4.734848	22699.78	-10167.54	1	24872.86	-24.12826	-8.552408E-008	0.0006564	7
	49	260	3.75601	23530.23	-12071.91	1	26446.22	-27.15957	-8.330877E-008	0.0006527	7
	50	264	3.004808	24445.09	-14258.52	1	28299.61	-30.25448	-8.809169E-008	0.0006082	7
	51	267	2.372217	25673.83	-17030.3	1	30808.71	-33.55764	-7.814917E-008	0.0006402	7
	52	272	1.878005	27075.73	-20298.63	1	33839.76	-36.85883	-7.865159E-008	0.0005868	7
	53	276	1.512097	28643	-23891.52	1	37299.14	-39.83195	-8.1472E-008	0.0007062	7
	54	282	1.201923	30681.05	-28520.37	1	41889.59	-42.9098	-4.70058E-009	0.0006361	6
	55	288	0.956633	33055.36	-33913.8	1	47358.23	-45.73441	-1.629251E-008	1.728749E-005	6

File: V1.0-qianduan-mainline/data/raw_eis/S6/S6-4-3-1/300-140K 0.3K-min/S6-4-3-1-300-140K 0.3K-min_#24.DTA
EXPLAIN
TAG	EISPOT
TITLE	LABEL	Potentiostatic EIS	Test Identifier
DATE	LABEL	9/23/2020	Date
TIME	LABEL	14:31:15	Time
NOTES	NOTES	1	Notes...
	
PSTAT	PSTAT	REF3000-16137	Potentiostat
VDC	POTEN	0.00000E+000	T	DC Voltage (V)
FREQINIT	QUANT	3.00000E+005	Initial Freq. (Hz)
FREQFINAL	QUANT	1.00000E+000	Final Freq. (Hz)
PTSPERDEC	QUANT	1.00000E+001	Points/decade
VAC	QUANT	5.00000E+001	AC Voltage (mV rms)
AREA	QUANT	1.00000E+000	Sample Area (cm^2)
SPEED	SELECTOR	2	Optimize for:
ZGUESS	QUANT	1.00000E+003	Estimated Z (ohms)
EOC	QUANT	0	Open Circuit (V)
SEQUENCER	TOGGLE	TRUE	Run as Sequence
PSTATMODEL	IQUANT	5	Pstat Model
PSTATSECTION	LABEL	REF3000-16137	Pstat Section
PSTATSERIALNO	LABEL	16137	Pstat Serial Number
CTRLMODE	IQUANT	1	Control Mode
IESTAB	IQUANT	0	I/E Stability
CASPEED	IQUANT	1	Control Amp Speed
CONVENTION	IQUANT	1	Current Convention
ICHRANGE	IQUANT	2	Ich Range
ICHRANGEMODE	TOGGLE	F	Ich Auto Range
ICHOFFSETENABLE	TOGGLE	T	Ich Offset Enable
ICHOFFSET	QUANT	0	Ich Offset (V)
ICHFILTER	IQUANT	3	Ich Filter
VCHRANGE	IQUANT	2	Vch Range
VCHRANGEMODE	TOGGLE	F	Vch Auto Range
VCHOFFSETENABLE	TOGGLE	T	Vch Offset Enable
VCHOFFSET	QUANT	0	Vch Offset (V)
VCHFILTER	IQUANT	3	Vch Filter
ACHRANGE	IQUANT	2	Ach Range
ACHOFFSETENABLE	TOGGLE	F	Ach Offset Enable
ACHOFFSET	QUANT	0	Ach Offset (V)
ACHFILTER	IQUANT	3	Ach Filter
IERANGELOWERLIMIT	IQUANT	2	I/E Range Lower Limit
IERANGEMODE	TOGGLE	F	I/E AutoRange
IERANGE	IQUANT	11	I/E Range
POSFEEDENABLE	TOGGLE	F	Positive Feedback IR Comp
POSFEEDRESISTANCE	QUANT	0	Positive Feedback Resistance (ohm)
ACHSELECT	IQUANT	0	Ach Select
CABLEID	IQUANT	13	Cable ID
DCCALDATE	LABEL	7/31/2020	DC Calibration Date
ACCALDATE	LABEL	7/31/2020	AC Calibration Date
THERMOSELECT	IQUANT	1	Thermo Select
FRAMEWORKVERSION	QUANT	6.33	Framework Version
INSTRUMENTVERSION	LABEL	3.50	Instrument Version
COMPLIANCEVOLTAGE	IQUANT	0	Compliance Voltage
ZCURVE	TABLE
	Pt	Time	Freq	Zreal	Zimag	Zsig	Zmod	Zphz	Idc	Vdc	IERange
	#	s	Hz	ohm	ohm	V	ohm	°	A	V	#
	0	23	300046.9	843.921	-3462.918	1	3564.268	-76.30386	2.412852E-005	0.0008958	9
	1	37	238359.4	1214.405	-4135.374	1	4310	-73.63445	-2.265535E-005	0.0014907	9
	2	56	189328.1	1611.528	-5010.086	1	5262.888	-72.16927	2.077336E-005	-0.0009631	9
	3	63	150421.9	2309.612	-5831.063	1	6271.81	-68.39209	-1.53193E-005	0.0018651	9
	4	71	119484.4	3368.044	-6986.921	1	7756.338	-64.26362	-3.237026E-005	-0.0052107	8
	5	78	94921.88	4517.047	-8096.027	1	9270.889	-60.84137	2.167878E-005	-0.0095162	8
	6	87	75421.88	5857.833	-9414.19	1	11087.88	-58.10871	-8.959979E-006	-0.0002174	9
	7	95	59859.37	7979.677	-10300.03	1	13029.43	-52.23422	-2.596284E-005	0.0076258	8
	8	104	47578.12	10352.82	-10813.98	1	14970.74	-46.24808	-1.609359E-005	0.0007915	8
	9	112	37828.12	12786.75	-11316.43	1	17075.2	-41.50922	-1.510702E-006	0.0073804	8
	10	121	30046.88	16383.67	-9971.19	1	19179.4	-31.32492	-4.938192E-006	0.0034723	7
	11	127	23859.38	18397.03	-9230.362	1	20582.76	-26.64435	-3.092687E-006	-0.0047245	7
	12	132	18984.38	19976.4	-8197.138	1	21592.82	-22.31036	-6.167626E-006	0.0109676	7
	13	136	15046.87	21318.53	-7098.933	1	22469.41	-18.41743	6.255264E-006	-0.0249948	7
	14	140	11953.13	22260.83	-5978.903	1	23049.77	-15.03393	6.004343E-006	-0.0090451	7
	15	144	9515.62	23000.4	-5062.288	1	23550.91	-12.41264	-6.601833E-006	0.0213794	7
	16	149	7546.875	23498.54	-4141.529	1	23860.71	-9.99551	-3.581746E-006	0.0235444	7
	17	153	5928.309	23651.59	-3304.73	1	23881.36	-7.954183	-2.40566E-005	0.0108836	8
	18	159	4733.456	25677.18	-1986.338	1	25753.9	-4.423483	-2.620276E-005	0.0096005	8
	19	167	3796.875	24099.65	-2512.917	1	24230.31	-5.95283	7.213148E-006	-0.0073793	8
	20	174	2987.132	24354.82	-2240.604	1	24457.67	-5.256322	-2.601299E-005	0.0076438	8
	21	181	2390.625	24971.41	-1439.879	1	25012.89	-3.300082	-1.604046E-005	0.0007991	8
	22	188	1884.191	25537.49	-1422.973	1	25577.11	-3.189276	2.583045E-005	-0.0052474	8
	23	196	1516.544	25132.93	-2132.876	1	25223.27	-4.850717	2.580612E-005	-0.0052382	8
	24	202	1193.986	25412.72	-1201.112	1	25441.09	-2.706025	-9.811289E-006	-0.0019124	8
	25	210	946.5144	25239.28	-914.9209	1	25255.86	-2.076056	2.538961E-006	0.0076775	7
	26	214	751.7689	24712.54	-1116.388	1	24737.74	-2.586576	-1.613585E-006	0.0074107	8
	27	219	597.4265	24114.73	-1011.496	1	24135.94	-2.401872	9.514755E-006	0.0004097	9
	28	224	477.4305	25977.08	-866.3101	1	25991.52	-1.91005	-8.331237E-008	0.0006002	7
	29	227	376.6741	26082.21	-898.8171	1	26097.69	-1.973685	-8.116275E-008	0.0005853	7
	30	229	298.2954	26196.87	-965.95	1	26214.67	-2.111695	-9.201674E-008	0.0006276	7
	31	232	237.7717	26316.05	-1041.584	1	26336.66	-2.266571	-8.851669E-008	0.0006435	7
	32	234	189.0121	26448.41	-1158.217	1	26473.76	-2.50747	-7.970907E-008	0.0005638	7
	33	236	150.2404	26598.36	-1303.022	1	26630.25	-2.804611	-8.315076E-008	0.0005626	7
	34	239	119.1737	26798.53	-1466.311	1	26838.62	-3.131879	-8.807798E-008	0.0005637	7
	35	241	95.0169	26962.9	-1669.411	1	27014.53	-3.542953	-8.825069E-008	0.0006314	7
	36	244	75.60484	27175.86	-1906.766	1	27242.67	-4.013521	-8.931675E-008	0.0006393	7
	37	246	54.50582	27490.76	-2305.717	1	27587.28	-4.794317	-8.062043E-008	0.0005592	7
	38	249	45.95588	27715.73	-2570.335	1	27834.66	-5.298409	-8.001662E-008	0.000644	7
	39	251	37.20238	27981.36	-2922.303	1	28133.55	-5.962214	-7.555384E-008	0.0005617	7
	40	254	30.04808	28291.61	-3343.192	1	28488.46	-6.739334	-8.546519E-008	0.0005715	7
	41	256	23.91582	28623.94	-3863.309	1	28883.48	-7.686633	-7.419153E-008	0.000638	7
	42	258	18.60119	29083.39	-4552.529	1	29437.55	-8.896521	-8.133756E-008	0.0005734	7
	43	261	15.02404	29557.52	-5201.01	1	30011.62	-9.97974	-1.152823E-007	0.0006497	7
	44	263	12.01923	29963.03	-5969.337	1	30551.86	-11.26714	-5.81376E-008	0.0005569	7
	45	265	9.450605	30524.91	-7034.721	1	31325.03	-12.97771	-5.626309E-008	0.0005462	7
	46	268	7.512019	31174.72	-8344.179	1	32272.1	-14.98446	-7.492373E-008	0.0006693	7
	47	271	5.978954	31883.96	-9733.19	1	33336.5	-16.97582	-9.187699E-008	0.0006469	7
	48	274	4.734848	32761.73	-11560.51	1	34741.57	-19.43622	-7.015059E-008	0.0005823	7
	49	277	3.75601	33702.15	-13660.5	1	36365.43	-22.0642	-9.957611E-008	0.0005975	7
	50	280	3.004808	34836.32	-16024.73	1	38345.29	-24.70246	-9.187273E-008	0.0006308	7
	51	284	2.372217	36254.61	-19109.53	1	40982.57	-27.79337	-1.589123E-008	0.0006739	6
	52	288	1.878005	37891.43	-22744.19	1	44193.42	-30.97413	-1.649324E-008	0.000641	6
	53	293	1.512097	39618.32	-26730.93	1	47792.82	-34.00798	-1.333504E-008	0.0005836	6
	54	298	1.201923	41806.77	-31804.69	1	52529.46	-37.26223	-1.279118E-008	0.0006367	6
	55	305	0.956633	44478.96	-37768.33	1	58350.88	-40.33552	-1.44299E-008	8.374192E-006	6

File: V1.0-qianduan-mainline/data/raw_eis/S6/S6-4-3-1/300-140K 0.3K-min/S6-4-3-1-300-140K 0.3K-min_#29.DTA
EXPLAIN
TAG	EISPOT
TITLE	LABEL	Potentiostatic EIS	Test Identifier
DATE	LABEL	9/23/2020	Date
TIME	LABEL	14:57:18	Time
NOTES	NOTES	1	Notes...
	
PSTAT	PSTAT	REF3000-16137	Potentiostat
VDC	POTEN	0.00000E+000	T	DC Voltage (V)
FREQINIT	QUANT	3.00000E+005	Initial Freq. (Hz)
FREQFINAL	QUANT	1.00000E+000	Final Freq. (Hz)
PTSPERDEC	QUANT	1.00000E+001	Points/decade
VAC	QUANT	5.00000E+001	AC Voltage (mV rms)
AREA	QUANT	1.00000E+000	Sample Area (cm^2)
SPEED	SELECTOR	2	Optimize for:
ZGUESS	QUANT	1.00000E+003	Estimated Z (ohms)
EOC	QUANT	0	Open Circuit (V)
SEQUENCER	TOGGLE	TRUE	Run as Sequence
PSTATMODEL	IQUANT	5	Pstat Model
PSTATSECTION	LABEL	REF3000-16137	Pstat Section
PSTATSERIALNO	LABEL	16137	Pstat Serial Number
CTRLMODE	IQUANT	1	Control Mode
IESTAB	IQUANT	0	I/E Stability
CASPEED	IQUANT	1	Control Amp Speed
CONVENTION	IQUANT	1	Current Convention
ICHRANGE	IQUANT	2	Ich Range
ICHRANGEMODE	TOGGLE	F	Ich Auto Range
ICHOFFSETENABLE	TOGGLE	T	Ich Offset Enable
ICHOFFSET	QUANT	0	Ich Offset (V)
ICHFILTER	IQUANT	3	Ich Filter
VCHRANGE	IQUANT	2	Vch Range
VCHRANGEMODE	TOGGLE	F	Vch Auto Range
VCHOFFSETENABLE	TOGGLE	T	Vch Offset Enable
VCHOFFSET	QUANT	0	Vch Offset (V)
VCHFILTER	IQUANT	3	Vch Filter
ACHRANGE	IQUANT	2	Ach Range
ACHOFFSETENABLE	TOGGLE	F	Ach Offset Enable
ACHOFFSET	QUANT	0	Ach Offset (V)
ACHFILTER	IQUANT	3	Ach Filter
IERANGELOWERLIMIT	IQUANT	2	I/E Range Lower Limit
IERANGEMODE	TOGGLE	F	I/E AutoRange
IERANGE	IQUANT	11	I/E Range
POSFEEDENABLE	TOGGLE	F	Positive Feedback IR Comp
POSFEEDRESISTANCE	QUANT	0	Positive Feedback Resistance (ohm)
ACHSELECT	IQUANT	0	Ach Select
CABLEID	IQUANT	13	Cable ID
DCCALDATE	LABEL	7/31/2020	DC Calibration Date
ACCALDATE	LABEL	7/31/2020	AC Calibration Date
THERMOSELECT	IQUANT	1	Thermo Select
FRAMEWORKVERSION	QUANT	6.33	Framework Version
INSTRUMENTVERSION	LABEL	3.50	Instrument Version
COMPLIANCEVOLTAGE	IQUANT	0	Compliance Voltage
ZCURVE	TABLE
	Pt	Time	Freq	Zreal	Zimag	Zsig	Zmod	Zphz	Idc	Vdc	IERange
	#	s	Hz	ohm	ohm	V	ohm	°	A	V	#
	0	14	300046.9	493.4269	-3910.711	1	3941.717	-82.80881	-6.755704E-005	0.0004224	9
	1	29	238359.4	729.1711	-4737.886	1	4793.668	-81.2507	-8.832816E-005	0.0042054	9
	2	44	189328.1	931.7028	-5869.589	1	5943.076	-80.98047	-2.236352E-005	0.0011392	9
	3	54	150421.9	1209.295	-6977.133	1	7081.157	-80.16703	-2.218264E-005	0.0015721	9
	4	64	119484.4	1719.563	-8711.886	1	8879.969	-78.83441	-2.041548E-005	0.0015831	9
	5	76	94921.88	2912.246	-10604.06	1	10996.69	-74.6432	-2.051485E-005	0.0029071	8
	6	85	75421.88	3714.307	-12749.3	1	13279.33	-73.75735	2.677676E-005	-0.0073203	8
	7	93	59859.37	5207.014	-15848.69	1	16682.15	-71.8123	-1.419914E-006	-0.0050029	8
	8	101	47578.12	9376.056	-19075.47	1	21255.21	-63.82477	-3.582813E-006	0.0240962	7
	9	107	37828.12	12177.56	-22535.79	1	25615.52	-61.61475	-6.148984E-006	0.0245739	7
	10	113	30046.88	15551.27	-26056.06	1	30344.04	-59.16961	2.62542E-006	0.008035	7
	11	121	23859.38	18159.63	-30924.16	1	35861.9	-59.57722	1.744888E-005	0.0002271	8
	12	127	18984.38	23606.88	-33674.49	1	41124.89	-54.96833	2.218952E-005	-0.0096669	8
	13	135	15046.87	32589.13	-38314.61	1	50299.71	-49.61662	1.779877E-005	-3.780755E-005	8
	14	141	11953.13	41891.34	-38210.8	1	56700.53	-42.36922	-5.110936E-006	0.0256534	7
	15	147	9515.62	50192.77	-37306.99	1	62539	-36.62247	-3.58983E-006	0.0242685	7
	16	152	7546.875	57700.02	-35795.26	1	67901.34	-31.81415	7.243673E-006	-0.0235433	7
	17	157	5928.309	64808.68	-33412.79	1	72914.88	-27.27384	-7.028863E-006	0.0181626	7
	18	163	4733.456	92319.89	-32646.47	1	97922.2	-19.47478	2.191433E-005	-0.0095741	8
	19	170	3796.875	75430.11	-26779.51	1	80042.76	-19.54609	-2.628039E-005	0.0076375	8
	20	179	2987.132	88938.33	-16175.98	1	90397.39	-10.3082	1.871403E-005	-0.0009388	9
	21	187	2390.625	80835.58	-17239.67	1	82653.48	-12.03901	7.301123E-006	-0.0233076	7
	22	193	1884.191	81755.77	-17687.41	1	83647.18	-12.20749	1.184495E-006	-0.0189608	7
	23	200	1516.544	99072.6	-13728.28	1	100019.2	-7.88912	-1.521664E-005	2.803988E-005	9
	24	207	1193.986	86649.22	-10316.63	1	87261.22	-6.789787	4.543886E-007	0.0154962	7
	25	214	946.5144	87545.33	-5432.687	1	87713.73	-3.550976	-3.747025E-007	0.0239419	6
	26	216	751.7689	87600.25	-4478.428	1	87714.65	-2.926611	7.317531E-007	-0.0218354	6
	27	219	597.4265	86859.08	-3556.487	1	86931.86	-2.344694	4.201274E-007	0.0015405	6
	28	222	477.4305	87643.89	-3473.258	1	87712.69	-2.269399	-1.026972E-008	0.0006836	6
	29	224	376.6741	87934.49	-3111.39	1	87989.52	-2.026454	-1.025106E-008	0.0006873	6
	30	226	298.2954	88281.12	-2936.899	1	88329.95	-1.905389	-1.097266E-008	0.0006832	6
	31	229	237.7717	88593.01	-2783.862	1	88636.73	-1.799815	-1.043294E-008	0.0006465	6
	32	231	189.0121	88961.24	-2757.925	1	89003.98	-1.775682	-1.11603E-008	0.0006082	6
	33	233	150.2404	89320.16	-2831.359	1	89365.03	-1.81561	-9.745405E-009	0.0006231	6
	34	236	119.1737	89531.45	-3291.95	1	89591.95	-2.105739	-9.623558E-009	0.0006801	6
	35	239	95.0169	90142.8	-3259.843	1	90201.73	-2.07109	-8.914717E-009	0.0005949	6
	36	241	75.60484	90600.62	-3593.178	1	90671.84	-2.271133	-1.005169E-008	0.000645	6
	37	244	54.50582	91333.97	-3987.694	1	91420.98	-2.499979	-1.097357E-008	0.0006809	6
	38	246	45.95588	91790.91	-4581.354	1	91905.16	-2.857305	-1.25346E-008	0.0006109	6
	39	249	37.20238	92459.46	-5104.004	1	92600.23	-3.15967	-8.254018E-009	0.0006525	6
	40	251	30.04808	93091.48	-5759.835	1	93269.5	-3.54054	-8.201606E-009	0.0006886	6
	41	254	23.91582	93907.7	-6583.497	1	94138.19	-4.010219	-1.335389E-008	0.0006797	6
	42	256	18.60119	94866.62	-7778.345	1	95185	-4.687335	-1.365487E-008	0.0006914	6
	43	258	15.02404	95799.1	-8610.636	1	96185.3	-5.136068	-3.054105E-009	0.0006401	6
	44	261	12.01923	96736.8	-9815.34	1	97233.4	-5.793656	-3.061137E-009	0.0006193	6
	45	264	9.450605	97866.7	-11350.07	1	98522.6	-6.615313	-1.106765E-009	0.0006898	6
	46	266	7.512019	99172.1	-13168.75	1	100042.6	-7.563877	-3.075563E-009	0.0006547	6
	47	269	5.978954	100717.6	-15208.35	1	101859.3	-8.586789	-5.364417E-009	0.0006855	6
	48	273	4.734848	102592.7	-17721.81	1	104112.1	-9.80053	-5.222007E-009	0.0007059	6
	49	276	3.75601	104403.6	-20595.65	1	106415.7	-11.15942	-1.313215E-008	0.0006126	6
	50	282	3.004808	106643.9	-23859.99	1	109280.5	-12.61138	-1.223317E-008	0.0006326	6
	51	287	2.372217	109138	-27768.1	1	112615.2	-14.27494	-8.518404E-009	0.0007238	6
	52	291	1.878005	111834.6	-32813.37	1	116549.1	-16.35221	-1.202799E-008	0.0006354	6
	53	296	1.512097	114759.5	-38183.3	1	120945	-18.40355	-1.213222E-008	0.0007337	6
	54	302	1.201923	118451.5	-44826.35	1	126649.7	-20.72847	-8.012306E-009	0.0006126	6
	55	308	0.956633	122941.8	-53068.37	1	133906.5	-23.34765	-1.549625E-008	2.143903E-005	6
