Repository: LJZ-sudo/acid-in-clay-close

# Closed-Loop EIS 分析子项目（2026 清理版）

本目录是 **EIS 自驱动闭环分析系统 + 论文图表/结果** 的主代码仓。  
旧版本代码和历史输出会逐步移动到 `archive_*` 目录，仅作参考。

---

## 1. 当前系统的四个核心目标

1. **方法可靠性**：  
   从 CHI 原始 EIS 数据自动完成 Rb 拟合、导电率计算和多段 Arrhenius 分析，证明自动结果物理合理，并优于传统低分辨率/两段拟合基线。

2. **自驱动相变检测与采样优化**：  
   在线分析 EIS 曲线和导电率变化，实时检测相变/机制转变区域，在 3 K 粗步长与 1 K 精细步长之间自动切换。

3. **AI 机理 + 新材料/下一步实验指导**：  
   基于 Phase 1/3 结果和材料知识库生成深度机理报告，提出机理假设、新配比/新材料预测，并给出可直接执行的后续实验建议。

4. **我们的系统 vs 商用大模型**：  
   对比“带闭环 + ML + 知识库的 Agent 报告”和“直接调用商用大模型”的机制分析质量，在机理深度、数据利用、实验可操作性等维度展示优势。

---

## 2. 运行入口（目前仍在使用）

### 2.1 Phase 3 全流程（基于 Phase 1 结果）

在 `V1.0-qianduan/close/` 目录下：

```bash
cd close
python phase3/run_all.py
```

`run_all.py` 顺序调用：

1. `step1_data_preparation.py`
2. `step2_train_models.py`
3. `step3_confinement_analysis.py`
4. `step4_ml_ai_validation.py`
5. `step_meyer_neldel.py`
6. `step6_cross_material.py`
7. `step5_final_report.py`

输出写入 `close/output/phase3_results/`，用于论文主结果和 AI 报告的定量输入。

> 说明：Phase 1（原始 EIS → Rb → Arrhenius 分段）在主项目中已完成，这里主要复用 `specific_conductance/` 中的实现。算法细节见 `paper/SI_table/SI_Note2_Arrhenius_segmentation.md`。

### 2.2 自驱动闭环 & 相变检测

**完整闭环处理（已有 CHI 数据）：**

```bash
cd close
python auto_control/run_closed_loop.py \
  --data-dir E:\chi_data \
  --config experiment_data/experiment_data.json \
  --thickness 0.01 \
  --area 1.0 \
  --min-points 5 \
  --output-dir experiment_data \
  --bundle-report
```

功能概览：

- 扫描 `E:\chi_data` 内 CHI 输出文件；
- 自动完成数据读取 → Rb 半圆拟合 → 导电率计算；
- 对成功点做 Arrhenius 分段分析；
- 生成 `report.json` + `report.md` + 可选 AI 报告打包产物。

**相变检测 + 自适应步长实验：**

- 主要逻辑在：
  - `auto_control/integrated_temp_chi_controller.py`
  - `auto_control/integrated_workflow.py`
  - `specific_conductance/data_processing.py`, `rb_fitting.py`, `conductivity.py`
- 相变检测和 Phase Jump Score 的细节见：
  - `paper/SI_table/SI_Note4_phase_transition_detection.md`

---

## 3. 目录结构总览

更细的分层见 `PROJECT_MAP.md`，这里只列关键部分。

```text
close/
├── auto_control/          # 闭环控制 & 相变检测 & 报告生成
├── config/                # 材料参数 & 分析超参数
├── data/                  # 原始 EIS 数据 & 材料 Excel
├── docs/                  # 项目综合说明 & 论文草稿 & SI 草稿
├── output/                # Phase1/2/3 结果 & 深度分析输出
├── paper/                 # SI Note、主表格、机理报告评分、写作指南
├── paper_figure/          # 论文图脚本 + 数据 + 配色/版本说明
├── phase1/                # Phase 1 pipeline 规划（部分逻辑从主项目迁移）
├── phase2/                # AI 机理 & 新材料/实验建议
├── phase3/                # ML + 限域效应 + 交叉验证 + 跨材料
├── phase3-v2.0/           # Phase3 v2.0 深度分析（如仍在用则视为核心）
├── specific_conductance/  # Rb 拟合、电导率计算、温控辅助
├── utils/                 # 文件/数学/绘图工具
└── archive_*/             # 旧代码/旧输出/旧文档（逐步迁移中）
```

---

# V1.0-qianduan-mainline/ — 主线代码根目录

> 全项目唯一代码之家（2026-07-05 结构收敛后）。运行时 I/O 全部在同级 `../experiments/`
> （raw/ data/ output/ runs/ results/ logs/ prospective/ live/），本目录不放数据与产物。
> 冻结基线：tag `prospective-release-20260705`；pytest 443 passed / 2 skipped；硬件审计 hits=31、autonomous_bypass=0。

## 目录索引（各目录均有自己的 README/结构文档）

| 目录 | 角色 | 文档 | 一句话状态 |
|---|---|---|---|
| `backend_api/` | FastAPI 统一后端（8000） | [README](backend_api/README.md) | 12 文件现役；唯一死代码是 pipeline router（410 占位） |
| `frontend/` | React 驾驶舱（5173） | [README](frontend/README.md) | 主线 6 页现役；7 个 dev 页由 ENABLE_DEV_ROUTES 门控 |
| `stage0_measurement/` | 测量执行 + EIS 分析 | [README](stage0_measurement/README.md) | 46 文件全现役；b_track_live_driver 为主力真机 CLI |
| `stage1_optimization/` | 优化闭环 + SciTX/E-Mem/PC-Skills/C³ | [README](stage1_optimization/README.md) | 91 文件无遗留；botorch MOBO 未接 CLI 开关 |
| `stage2_statistics/` | S8 回顾性统计 → stage3_seed | [README](stage2_statistics/README.md) | 全现役；stage3_seed.json 为受保护产物 |
| `stage3_mechanism/` | 机理推理流水线（S03–S14） | [README](stage3_mechanism/README.md) · [STRUCTURE](stage3_mechanism/STRUCTURE.md) | 唯一遗留：s09b（自标 LEGACY）；4 个冻结发表产物目录 |
| `analysis/` | 研究分析包（原 research/ 代码） | [README](analysis/README.md) | 83 文件无死码；p*/pH* 为里程碑一次性验证 |
| `code/` | 运行辅助层（批处理/离线联调） | [README](code/README.md) | live 后端仅调 process_ao_stage0；S8 批处理为历史一次性 |
| `configs/` | 冻结分析策略 YAML | [README](configs/README.md) | 6 个全现役；4 个 sha256 冻结 |
| `scripts/` | 治理审计 + 冻结报告 | [README](scripts/README.md) | 2 脚本现役；reports/ 为冻结产物 |
| `tests/` | 主线 pytest（36 文件） | [README](tests/README.md) | 含 2 个"文件哈希契约"盯守测试 |

## 全局纪律

1. **行为保持**：任何结构改动后必跑 `python -m pytest -q`（仓库根 443/2；仅主线 409/2）与 `python scripts\audit_hardware_write_paths.py`（hits=31 / bypass=0）。
2. **I/O 出界**：新代码一律读写 `../experiments/`，锚定方式为向上找 `V1.0-qianduan-mainline` 再取 `parent / "experiments"`。唯一保留的例外是 `stage1_optimization/output/`（campaign 配置写死的运行时目录，见其 README §3）。
3. **冻结产物只读**：stage2 exports、stage3 outputs/verification、scripts/reports、campaign_memory 历史库、analysis 的 legacy_freeze_manifest —— 改动即视为篡改证据。
4. **先冻结再跑**：策略/阈值改动先 commit+push 盖时间戳，再跑重算（configs/README.md 铁律）。

## 快速启动

```powershell
cd V1.0-qianduan-mainline
python -m uvicorn backend_api.main:app --host 127.0.0.1 --port 8000   # 后端
cd frontend; npm run dev                                               # 前端（5173）
python -m pytest -q                                                    # 全量测试
```

File: V1.0-qianduan-mainline/data/raw_eis/S6/S6-4-1-2/300-160K 1K-min huai/S6-4-1-2-300-140K 1K-min_#2.DTA
EXPLAIN
TAG	EISPOT
TITLE	LABEL	Potentiostatic EIS	Test Identifier
DATE	LABEL	9/7/2020	Date
TIME	LABEL	17:41:07	Time
NOTES	NOTES	1	Notes...
	
PSTAT	PSTAT	REF3000-16137	Potentiostat
VDC	POTEN	0.00000E+000	T	DC Voltage (V)
FREQINIT	QUANT	3.00000E+005	Initial Freq. (Hz)
FREQFINAL	QUANT	1.00000E+000	Final Freq. (Hz)
PTSPERDEC	QUANT	1.00000E+001	Points/decade
VAC	QUANT	5.00000E+001	AC Voltage (mV rms)
AREA	QUANT	1.00000E+000	Sample Area (cm^2)
SPEED	SELECTOR	2	Optimize for:
ZGUESS	QUANT	1.00000E+003	Estimated Z (ohms)
EOC	QUANT	0	Open Circuit (V)
SEQUENCER	TOGGLE	TRUE	Run as Sequence
PSTATMODEL	IQUANT	5	Pstat Model
PSTATSECTION	LABEL	REF3000-16137	Pstat Section
PSTATSERIALNO	LABEL	16137	Pstat Serial Number
CTRLMODE	IQUANT	1	Control Mode
IESTAB	IQUANT	0	I/E Stability
CASPEED	IQUANT	1	Control Amp Speed
CONVENTION	IQUANT	1	Current Convention
ICHRANGE	IQUANT	2	Ich Range
ICHRANGEMODE	TOGGLE	F	Ich Auto Range
ICHOFFSETENABLE	TOGGLE	T	Ich Offset Enable
ICHOFFSET	QUANT	0	Ich Offset (V)
ICHFILTER	IQUANT	3	Ich Filter
VCHRANGE	IQUANT	2	Vch Range
VCHRANGEMODE	TOGGLE	F	Vch Auto Range
VCHOFFSETENABLE	TOGGLE	T	Vch Offset Enable
VCHOFFSET	QUANT	0	Vch Offset (V)
VCHFILTER	IQUANT	3	Vch Filter
ACHRANGE	IQUANT	2	Ach Range
ACHOFFSETENABLE	TOGGLE	F	Ach Offset Enable
ACHOFFSET	QUANT	0	Ach Offset (V)
ACHFILTER	IQUANT	3	Ach Filter
IERANGELOWERLIMIT	IQUANT	2	I/E Range Lower Limit
IERANGEMODE	TOGGLE	F	I/E AutoRange
IERANGE	IQUANT	11	I/E Range
POSFEEDENABLE	TOGGLE	F	Positive Feedback IR Comp
POSFEEDRESISTANCE	QUANT	0	Positive Feedback Resistance (ohm)
ACHSELECT	IQUANT	0	Ach Select
CABLEID	IQUANT	13	Cable ID
DCCALDATE	LABEL	7/31/2020	DC Calibration Date
ACCALDATE	LABEL	7/31/2020	AC Calibration Date
THERMOSELECT	IQUANT	1	Thermo Select
FRAMEWORKVERSION	QUANT	6.33	Framework Version
INSTRUMENTVERSION	LABEL	3.50	Instrument Version
COMPLIANCEVOLTAGE	IQUANT	0	Compliance Voltage
ZCURVE	TABLE
	Pt	Time	Freq	Zreal	Zimag	Zsig	Zmod	Zphz	Idc	Vdc	IERange
	#	s	Hz	ohm	ohm	V	ohm	°	A	V	#
	0	14	300046.9	1538.845	-2424.605	1	2871.717	-57.59758	2.679937E-005	0.0009153	9
	1	28	238359.4	2082.077	-2714.827	1	3421.305	-52.51439	-0.0001188	0.0034962	9
	2	44	189328.1	2531.86	-2728.47	1	3722.212	-47.14049	-0.000111	0.0034636	9
	3	54	150421.9	2989.093	-2861.039	1	4137.659	-43.74606	-5.527637E-005	0.0046419	9
	4	61	119484.4	3505.475	-2965.443	1	4591.537	-40.22942	-4.390806E-005	-0.0004763	9
	5	69	94921.88	4367.174	-2902.692	1	5243.837	-33.61045	-2.526975E-005	0.0019045	8
	6	76	75421.88	4800.904	-2880.501	1	5598.747	-30.96339	3.621428E-005	-0.0084885	8
	7	84	59859.37	5276.965	-2925.027	1	6033.419	-28.99964	-3.13422E-005	0.0123823	8
	8	91	47578.12	5705.069	-2803.656	1	6356.752	-26.171	-3.177597E-005	0.0123822	8
	9	99	37828.12	6069.84	-2767.326	1	6670.911	-24.50892	1.818789E-005	-0.011799	8
	10	106	30046.88	6466.514	-2762.484	1	7031.865	-23.13209	-3.937203E-006	-0.0065338	8
	11	114	23859.38	9689.2	-1574.229	1	9816.25	-9.228358	6.290718E-006	-0.0053718	7
	12	118	18984.38	7232.536	-2758.889	1	7740.869	-20.87962	-3.190557E-005	0.005964	8
	13	125	15046.87	7437.289	-3042.47	1	8035.539	-22.24865	4.342334E-005	-0.0011963	9
	14	131	11953.13	7954.026	-2887.82	1	8462.035	-19.95413	3.266687E-005	-0.0123	8
	15	137	9515.62	8232.884	-3194.105	1	8830.78	-21.20472	2.370888E-005	-0.0013568	9
	16	144	7546.875	8733.917	-3075.024	1	9259.432	-19.39607	-1.992884E-005	0.012767	8
	17	149	5928.309	9119.676	-3618.557	1	9811.34	-21.64247	4.339872E-005	-0.0012299	9
	18	156	4733.456	9565.07	-3764.276	1	10279.12	-21.48183	-1.188042E-006	0.0010241	9
	19	162	3796.875	10801.87	-3180.316	1	11260.32	-16.40563	2.748627E-006	-0.0266896	7
	20	166	2987.132	11232.99	-3618.479	1	11801.42	-17.85529	6.283085E-006	-0.0053517	7
	21	171	2390.625	11821.61	-4087.332	1	12508.27	-19.07287	8.603391E-006	-0.0241117	7
	22	175	1884.191	12407.31	-4591.598	1	13229.67	-20.3081	-2.815719E-006	-0.0113982	7
	23	179	1516.544	13275.48	-5108.457	1	14224.44	-21.04692	7.813869E-006	-0.0153692	7
	24	183	1193.986	14110.75	-5554.093	1	15164.47	-21.48495	8.552603E-006	-0.0240173	7
	25	188	946.5144	14823.74	-6209.563	1	16071.78	-22.72847	-2.838367E-006	-0.0112729	7
	26	190	751.7689	16427.23	-6477.827	1	17658.32	-21.52103	-7.80546E-007	0.0214032	7
	27	193	597.4265	17348.18	-6969.852	1	18695.94	-21.88843	4.158665E-006	0.0048171	7
	28	196	477.4305	18252.35	-6817.407	1	19483.97	-20.48109	-3.302929E-007	0.0006057	7
	29	198	376.6741	19401.28	-7024.652	1	20633.84	-19.90388	-3.284856E-007	0.0005976	7
	30	200	298.2954	20562.74	-7259.765	1	21806.66	-19.4458	-3.193429E-007	0.0005255	7
	31	203	237.7717	21681.21	-7360.295	1	22896.48	-18.75122	-3.245777E-007	0.000636	7
	32	205	189.0121	22837.5	-7495.441	1	24036.08	-18.17023	-3.249301E-007	0.0006001	7
	33	207	150.2404	23932.78	-7562.779	1	25099.28	-17.53658	-3.26264E-007	0.000625	7
	34	210	119.1737	25000.61	-8022.163	1	26256.15	-17.79033	-3.202354E-007	0.0005648	7
	35	213	95.0169	26331.73	-7782.447	1	27457.72	-16.46525	-3.275002E-007	0.0006388	7
	36	215	75.60484	27426.72	-7900.719	1	28542.01	-16.06992	-3.230428E-007	0.0005584	7
	37	218	54.50582	29064.58	-8301.021	1	30226.76	-15.93966	-3.178229E-007	0.0005316	7
	38	220	45.95588	29867.21	-8143.395	1	30957.47	-15.25117	-3.149471E-007	0.0005651	7
	39	223	37.20238	31016.95	-8361.061	1	32124.11	-15.0863	-3.286773E-007	0.0006024	7
	40	225	30.04808	31980.54	-8618.786	1	33121.57	-15.08292	-3.22071E-007	0.0006441	7
	41	228	23.91582	33118.69	-8902.058	1	34294.23	-15.04508	-3.156462E-007	0.0005417	7
	42	231	18.60119	34306.79	-9438.172	1	35581.38	-15.38216	-3.182724E-007	0.0006475	7
	43	233	15.02404	35527.44	-9848.91	1	36867.33	-15.49442	-3.174004E-007	0.0006917	7
	44	235	12.01923	36704.43	-10436.29	1	38159.29	-15.87222	-3.229281E-007	0.0006036	7
	45	238	9.450605	38027.98	-11210.22	1	39645.88	-16.42493	-3.231993E-007	0.0005324	7
	46	240	7.512019	39402.37	-11992.02	1	41186.84	-16.92751	-3.201775E-007	0.0005334	7
	47	243	5.978954	40777.93	-12778.25	1	42733.17	-17.399	-3.172838E-007	0.0006084	7
	48	248	4.734848	42591.26	-13741.36	1	44753.11	-17.88144	-2.421635E-007	0.0006942	6
	49	251	3.75601	44395.19	-14738.99	1	46777.89	-18.36592	-2.414939E-007	0.0006436	6
	50	257	3.004808	46362.09	-15690.94	1	48945.36	-18.69805	-2.394964E-007	0.0007067	6
	51	263	2.372217	48777.8	-16813.5	1	51594.26	-19.01886	-2.403486E-007	0.0007129	6
	52	267	1.878005	51308.41	-17836.96	1	54320.43	-19.1696	-2.462555E-007	0.0006462	6
	53	272	1.512097	53745.96	-18676.52	1	56898.51	-19.16215	-2.441947E-007	0.0006325	6
	54	278	1.201923	56173.07	-19217.56	1	59369.43	-18.88651	-2.397817E-007	0.0006401	6
	55	290	0.956633	59149.41	-19835.11	1	62386.57	-18.53831	-2.467931E-007	2.509584E-005	6

File: V1.0-qianduan-mainline/data/raw_eis/S6/S6-4-1-2/300-160K 1K-min huai/S6-4-1-2-300-140K 1K-min_#5.DTA
EXPLAIN
TAG	EISPOT
TITLE	LABEL	Potentiostatic EIS	Test Identifier
DATE	LABEL	9/7/2020	Date
TIME	LABEL	17:56:21	Time
NOTES	NOTES	1	Notes...
	
PSTAT	PSTAT	REF3000-16137	Potentiostat
VDC	POTEN	0.00000E+000	T	DC Voltage (V)
FREQINIT	QUANT	3.00000E+005	Initial Freq. (Hz)
FREQFINAL	QUANT	1.00000E+000	Final Freq. (Hz)
PTSPERDEC	QUANT	1.00000E+001	Points/decade
VAC	QUANT	5.00000E+001	AC Voltage (mV rms)
AREA	QUANT	1.00000E+000	Sample Area (cm^2)
SPEED	SELECTOR	2	Optimize for:
ZGUESS	QUANT	1.00000E+003	Estimated Z (ohms)
EOC	QUANT	0	Open Circuit (V)
SEQUENCER	TOGGLE	TRUE	Run as Sequence
PSTATMODEL	IQUANT	5	Pstat Model
PSTATSECTION	LABEL	REF3000-16137	Pstat Section
PSTATSERIALNO	LABEL	16137	Pstat Serial Number
CTRLMODE	IQUANT	1	Control Mode
IESTAB	IQUANT	0	I/E Stability
CASPEED	IQUANT	1	Control Amp Speed
CONVENTION	IQUANT	1	Current Convention
ICHRANGE	IQUANT	2	Ich Range
ICHRANGEMODE	TOGGLE	F	Ich Auto Range
ICHOFFSETENABLE	TOGGLE	T	Ich Offset Enable
ICHOFFSET	QUANT	0	Ich Offset (V)
ICHFILTER	IQUANT	3	Ich Filter
VCHRANGE	IQUANT	2	Vch Range
VCHRANGEMODE	TOGGLE	F	Vch Auto Range
VCHOFFSETENABLE	TOGGLE	T	Vch Offset Enable
VCHOFFSET	QUANT	0	Vch Offset (V)
VCHFILTER	IQUANT	3	Vch Filter
ACHRANGE	IQUANT	2	Ach Range
ACHOFFSETENABLE	TOGGLE	F	Ach Offset Enable
ACHOFFSET	QUANT	0	Ach Offset (V)
ACHFILTER	IQUANT	3	Ach Filter
IERANGELOWERLIMIT	IQUANT	2	I/E Range Lower Limit
IERANGEMODE	TOGGLE	F	I/E AutoRange
IERANGE	IQUANT	11	I/E Range
POSFEEDENABLE	TOGGLE	F	Positive Feedback IR Comp
POSFEEDRESISTANCE	QUANT	0	Positive Feedback Resistance (ohm)
ACHSELECT	IQUANT	0	Ach Select
CABLEID	IQUANT	13	Cable ID
DCCALDATE	LABEL	7/31/2020	DC Calibration Date
ACCALDATE	LABEL	7/31/2020	AC Calibration Date
THERMOSELECT	IQUANT	1	Thermo Select
FRAMEWORKVERSION	QUANT	6.33	Framework Version
INSTRUMENTVERSION	LABEL	3.50	Instrument Version
COMPLIANCEVOLTAGE	IQUANT	0	Compliance Voltage
ZCURVE	TABLE
	Pt	Time	Freq	Zreal	Zimag	Zsig	Zmod	Zphz	Idc	Vdc	IERange
	#	s	Hz	ohm	ohm	V	ohm	°	A	V	#
	0	18	300046.9	1320.915	-3358.96	1	3609.354	-68.53271	1.193026E-005	-0.0020204	9
	1	38	238359.4	1856.909	-3858.994	1	4282.516	-64.30361	9.161299E-005	-0.003132	9
	2	61	189328.1	2461.521	-4233.83	1	4897.387	-59.82656	-9.916446E-006	0.001371	9
	3	69	150421.9	3197.314	-4802.07	1	5769.116	-56.34353	3.455262E-006	-0.0016968	9
	4	77	119484.4	4400.176	-5216.477	1	6824.455	-49.85187	1.074105E-005	-0.0130133	8
	5	84	94921.88	5387.275	-5449.409	1	7662.819	-45.32851	2.266016E-005	-0.0022871	8
	6	92	75421.88	6400.247	-5584.805	1	8494.305	-41.10769	4.785034E-006	0.0055712	8
	7	100	59859.37	7474.055	-5673.868	1	9383.724	-37.20366	-2.586477E-005	0.0071391	8
	8	109	47578.12	8467.529	-5670.317	1	10190.76	-33.80841	4.647964E-006	0.0056469	8
	9	118	37828.12	11438.37	-5528.189	1	12704.22	-25.79457	4.169E-006	-0.0244541	7
	10	124	30046.88	12188.56	-5262.697	1	13276.18	-23.35341	-7.156227E-006	0.0202358	7
	11	129	23859.38	12932.35	-5138.379	1	13915.77	-21.66929	6.565009E-006	-0.0127741	7
	12	133	18984.38	13552.89	-4903.082	1	14412.53	-19.88881	4.321714E-006	-0.0248481	7
	13	138	15046.87	14076.03	-4766.294	1	14861.1	-18.70665	1.231153E-006	0.0123441	7
	14	142	11953.13	14631.27	-4816.667	1	15403.71	-18.22173	2.402041E-006	-0.0216367	7
	15	146	9515.62	15206.17	-4894.01	1	15974.32	-17.84044	1.250477E-006	0.0121385	7
	16	150	7546.875	15682.95	-5079.209	1	16484.94	-17.9455	7.262417E-006	-0.0201412	7
	17	155	5928.309	16237.21	-5378.084	1	17104.7	-18.32589	-2.020699E-006	-0.0094931	7
	18	159	4733.456	16833.85	-5926.426	1	17846.6	-19.39483	-8.319305E-007	0.0183706	7
	19	163	3796.875	17517.38	-6391.889	1	18647.11	-20.04644	2.420192E-006	-0.021855	7
	20	167	2987.132	18419.3	-7009.903	1	19708.11	-20.83551	-4.488095E-006	0.0248271	7
	21	172	2390.625	18913.11	-7833.456	1	20471.17	-22.49842	-6.79696E-006	0.0136328	7
	22	176	1884.191	20453.98	-8976.996	1	22337.22	-23.69607	7.234781E-006	-0.0199977	7
	23	180	1516.544	21316.21	-9871.91	1	23491.18	-24.84967	7.218339E-006	-0.0200195	7
	24	185	1193.986	22655.72	-11117.39	1	25236.44	-26.13765	-6.811762E-006	0.0240092	7
	25	189	946.5144	24675.26	-12725.19	1	27763.27	-27.28045	4.172711E-006	-0.0245203	7
	26	193	751.7689	25911.67	-13501.93	1	29218.43	-27.52291	-7.41586E-007	0.0178993	7
	27	197	597.4265	28766.69	-14671.89	1	32292.21	-27.02296	5.237086E-006	-0.0043893	7
	28	200	477.4305	30944.79	-16096.83	1	34881.05	-27.4825	-1.640793E-007	0.0005495	7
	29	204	376.6741	33492.91	-17364.03	1	37726.44	-27.40399	-1.591336E-007	0.0005582	7
	30	206	298.2954	36407.14	-18643.24	1	40902.93	-27.11592	-1.678729E-007	0.0006079	7
	31	208	237.7717	40811.01	-17436.67	1	44379.91	-23.13479	-8.675143E-008	0.0006301	6
	32	211	189.0121	43628.28	-18975.88	1	47576.37	-23.50636	-8.759427E-008	0.0006308	6
	33	213	150.2404	46658.91	-20429.85	1	50935.57	-23.64646	-8.707564E-008	0.0006128	6
	34	216	119.1737	50494.84	-20525.89	1	54507.25	-22.12149	-8.872623E-008	0.0006054	6
	35	218	95.0169	53496.82	-23081.31	1	58263.68	-23.33788	-8.773635E-008	0.0006663	6
	36	221	75.60484	57045.09	-24050.36	1	61907.69	-22.86041	-8.864385E-008	0.0006057	6
	37	223	54.50582	62796.26	-26944.47	1	68332.82	-23.22309	-9.10535E-008	0.0006668	6
	38	226	45.95588	65857.62	-26447.09	1	70969.53	-21.8794	-8.667888E-008	0.0006039	6
	39	228	37.20238	69778.06	-27742.4	1	75090.73	-21.6818	-9.153784E-008	0.0006891	6
	40	231	30.04808	73661.37	-28281.02	1	78903.82	-21.00344	-8.966034E-008	0.0006807	6
	41	234	23.91582	78221.27	-29028.11	1	83433.8	-20.36001	-8.92111E-008	0.0006936	6
	42	236	18.60119	83111.97	-30800.19	1	88635.49	-20.33403	-8.647227E-008	0.0005942	6
	43	239	15.02404	87185.79	-30632.46	1	92410.55	-19.35877	-9.105725E-008	0.0006796	6
	44	241	12.01923	91617.87	-31325.25	1	96825.1	-18.87617	-8.959611E-008	0.0006969	6
	45	244	9.450605	96327.4	-32012.07	1	101507.3	-18.38297	-8.844466E-008	0.0006026	6
	46	246	7.512019	100915	-32965.57	1	106162.9	-18.09049	-9.00147E-008	0.0007016	6
	47	250	5.978954	105603.3	-33727.3	1	110858.4	-17.71231	-9.14297E-008	0.0006492	6
	48	254	4.734848	110609.8	-34676.24	1	115917.9	-17.40624	-9.218319E-008	0.0006887	6
	49	259	3.75601	115822.3	-35770.66	1	121220.2	-17.16283	-8.991566E-008	0.0006617	6
	50	264	3.004808	121220.1	-36610.6	1	126628	-16.80524	-9.046861E-008	0.0006534	6
	51	271	2.372217	127219.7	-37642.38	1	132671.8	-16.48269	-9.102153E-008	0.0006036	6
	52	275	1.878005	132538.3	-37883.05	1	137846	-15.95138	-9.192954E-008	0.0006428	6
	53	284	1.512097	138334.3	-38651.98	1	143632.7	-15.6109	-9.142512E-008	0.000683	6
	54	294	1.201923	144891.7	-39469.94	1	150171.5	-15.2382	-9.094504E-008	0.0006624	6
	55	307	0.956633	151886.8	-40437	1	157177.5	-14.90811	-9.632797E-008	6.988442E-006	6

File: V1.0-qianduan-mainline/data/raw_eis/S6/S6-4-1-2/300-160K 1K-min huai/S6-4-1-2-300-140K 1K-min_#6.DTA
EXPLAIN
TAG	EISPOT
TITLE	LABEL	Potentiostatic EIS	Test Identifier
DATE	LABEL	9/7/2020	Date
TIME	LABEL	18:01:39	Time
NOTES	NOTES	1	Notes...
	
PSTAT	PSTAT	REF3000-16137	Potentiostat
VDC	POTEN	0.00000E+000	T	DC Voltage (V)
FREQINIT	QUANT	3.00000E+005	Initial Freq. (Hz)
FREQFINAL	QUANT	1.00000E+000	Final Freq. (Hz)
PTSPERDEC	QUANT	1.00000E+001	Points/decade
VAC	QUANT	5.00000E+001	AC Voltage (mV rms)
AREA	QUANT	1.00000E+000	Sample Area (cm^2)
SPEED	SELECTOR	2	Optimize for:
ZGUESS	QUANT	1.00000E+003	Estimated Z (ohms)
EOC	QUANT	0	Open Circuit (V)
SEQUENCER	TOGGLE	TRUE	Run as Sequence
PSTATMODEL	IQUANT	5	Pstat Model
PSTATSECTION	LABEL	REF3000-16137	Pstat Section
PSTATSERIALNO	LABEL	16137	Pstat Serial Number
CTRLMODE	IQUANT	1	Control Mode
IESTAB	IQUANT	0	I/E Stability
CASPEED	IQUANT	1	Control Amp Speed
CONVENTION	IQUANT	1	Current Convention
ICHRANGE	IQUANT	2	Ich Range
ICHRANGEMODE	TOGGLE	F	Ich Auto Range
ICHOFFSETENABLE	TOGGLE	T	Ich Offset Enable
ICHOFFSET	QUANT	0	Ich Offset (V)
ICHFILTER	IQUANT	3	Ich Filter
VCHRANGE	IQUANT	2	Vch Range
VCHRANGEMODE	TOGGLE	F	Vch Auto Range
VCHOFFSETENABLE	TOGGLE	T	Vch Offset Enable
VCHOFFSET	QUANT	0	Vch Offset (V)
VCHFILTER	IQUANT	3	Vch Filter
ACHRANGE	IQUANT	2	Ach Range
ACHOFFSETENABLE	TOGGLE	F	Ach Offset Enable
ACHOFFSET	QUANT	0	Ach Offset (V)
ACHFILTER	IQUANT	3	Ach Filter
IERANGELOWERLIMIT	IQUANT	2	I/E Range Lower Limit
IERANGEMODE	TOGGLE	F	I/E AutoRange
IERANGE	IQUANT	11	I/E Range
POSFEEDENABLE	TOGGLE	F	Positive Feedback IR Comp
POSFEEDRESISTANCE	QUANT	0	Positive Feedback Resistance (ohm)
ACHSELECT	IQUANT	0	Ach Select
CABLEID	IQUANT	13	Cable ID
DCCALDATE	LABEL	7/31/2020	DC Calibration Date
ACCALDATE	LABEL	7/31/2020	AC Calibration Date
THERMOSELECT	IQUANT	1	Thermo Select
FRAMEWORKVERSION	QUANT	6.33	Framework Version
INSTRUMENTVERSION	LABEL	3.50	Instrument Version
COMPLIANCEVOLTAGE	IQUANT	0	Compliance Voltage
ZCURVE	TABLE
	Pt	Time	Freq	Zreal	Zimag	Zsig	Zmod	Zphz	Idc	Vdc	IERange
	#	s	Hz	ohm	ohm	V	ohm	°	A	V	#
	0	14	300046.9	1179.978	-3552.429	1	3743.274	-71.62553	-7.062402E-006	0.0009818	9
	1	30	238359.4	1511.498	-4104.615	1	4374.07	-69.7841	-1.39099E-005	0.0011405	9
	2	46	189328.1	2169.341	-4711.303	1	5186.753	-65.27608	-8.246635E-005	0.0041687	9
	3	54	150421.9	3083.374	-5425.781	1	6240.696	-60.39121	-7.254134E-005	0.001222	9
	4	61	119484.4	4469.783	-5985.54	1	7470.317	-53.24897	1.358844E-005	-0.0131458	8
	5	69	94921.88	5585.106	-6472.115	1	8548.782	-49.20748	2.344993E-005	-0.0095457	8
	6	76	75421.88	6875.186	-6843.881	1	9700.87	-44.86926	-2.047543E-005	0.0026997	8
	7	84	59859.37	7947.695	-7122.613	1	10672.28	-41.86625	4.624464E-006	0.0006315	9
	8	92	47578.12	11696.13	-7266.307	1	13769.48	-31.85093	2.586639E-006	-0.0220339	7
	9	99	37828.12	13008.25	-7025.204	1	14784.04	-28.37161	-4.019222E-006	-0.0021019	7
	10	105	30046.88	13897.39	-6724.667	1	15438.86	-25.82141	-6.891834E-006	0.0240604	7
	11	112	23859.38	14861.24	-6426.002	1	16191.05	-23.38366	7.154901E-006	-0.025063	7
	12	116	18984.38	15814.29	-6232.894	1	16998.25	-21.51091	-4.062404E-006	-0.0023528	7
	13	120	15046.87	16536.99	-6087.346	1	17621.8	-20.2089	-5.60888E-006	0.0247299	7
	14	124	11953.13	17306.25	-6110.748	1	18353.41	-19.44786	6.351114E-006	-0.0117387	7
	15	128	9515.62	17712.4	-6055.994	1	18719.08	-18.87592	-4.555411E-006	0.0250778	7
	16	133	7546.875	18577.35	-6235.487	1	19595.9	-18.55433	7.251363E-006	-0.0201767	7
	17	137	5928.309	19212.61	-6474.777	1	20274.3	-18.62416	4.403908E-006	-0.0250637	7
	18	141	4733.456	19825.68	-7147.731	1	21074.81	-19.8257	6.052681E-006	-0.0263588	7
	19	145	3796.875	20772.31	-7628	1	22128.61	-20.16423	-8.890464E-007	0.0183677	7
	20	150	2987.132	21496.29	-8323.491	1	23051.49	-21.1667	7.302097E-006	-0.0200535	7
	21	154	2390.625	22417.24	-9364.411	1	24294.55	-22.67188	-7.20233E-006	0.0203012	7
	22	158	1884.191	23703.77	-10270.53	1	25833.17	-23.42645	-2.872387E-006	0.0228831	7
	23	164	1516.544	25268.51	-12022.33	1	27982.74	-25.44431	1.270163E-006	0.0126527	7
	24	169	1193.986	26856.93	-13377.18	1	30004.06	-26.47745	2.47037E-006	-0.0219678	7
	25	175	946.5144	27763.96	-14611.46	1	31374.07	-27.75669	-2.952313E-006	0.0231836	7
	26	178	751.7689	29182.54	-14614.57	1	32637.49	-26.60163	-2.135973E-005	0.0110909	8
	27	183	597.4265	28745.97	-18811.76	1	34354.23	-33.20129	-6.638637E-006	0.009038	8
	28	189	477.4305	36117.76	-19834.61	1	41205.63	-28.77404	-1.52506E-007	0.00064	7
	29	193	376.6741	42279.62	-18267.25	1	46057.12	-23.36715	-6.948468E-008	0.000613	6
	30	195	298.2954	44997.02	-20257.36	1	49346.66	-24.23696	-6.643202E-008	0.0006663	6
	31	197	237.7717	48220.2	-22409.7	1	53173.14	-24.92602	-6.756932E-008	0.0006905	6
	32	200	189.0121	51692.57	-24514.75	1	57210.97	-25.37224	-6.575426E-008	0.000668	6
	33	202	150.2404	55759.42	-26718.96	1	61830.54	-25.60295	-6.887952E-008	0.0006843	6
	34	205	119.1737	58801.11	-27246.67	1	64807.04	-24.8616	-6.842687E-008	0.0006971	6
	35	207	95.0169	64188.86	-31020.42	1	71291.49	-25.79299	-6.976033E-008	0.0006897	6
	36	210	75.60484	68854.38	-32941.19	1	76328.55	-25.5673	-6.729564E-008	0.0006209	6
	37	212	54.50582	77509.45	-35846.63	1	85397.28	-24.81964	-6.812404E-008	0.0005938	6
	38	215	45.95588	80416.7	-37279.59	1	88637.54	-24.87151	-7.003311E-008	0.0006096	6
	39	218	37.20238	86302.07	-38758.94	1	94606.04	-24.18522	-6.864426E-008	0.0006733	6
	40	220	30.04808	91681.46	-40841.92	1	100367.1	-24.01184	-6.954096E-008	0.0006591	6
	41	223	23.91582	98253.3	-42385.75	1	107005.9	-23.335	-6.932606E-008	0.0006818	6
	42	226	18.60119	104112.6	-44718.21	1	113310	-23.24438	-6.992876E-008	0.0006806	6
	43	228	15.02404	111340.4	-46218.95	1	120552.4	-22.54401	-7.038918E-008	0.0006855	6
	44	230	12.01923	118085.6	-47795.64	1	127391.7	-22.03584	-6.964756E-008	0.0006961	6
	45	233	9.450605	125403.1	-49741.51	1	134908	-21.63589	-7.169366E-008	0.0006378	6
	46	236	7.512019	132658.7	-51633.93	1	142353	-21.26718	-7.264084E-008	0.0005958	6
	47	239	5.978954	140097.5	-53476.66	1	149956.9	-20.89237	-7.177503E-008	0.0006443	6
	48	243	4.734848	148551.3	-55536.04	1	158593	-20.4983	-7.200642E-008	0.0006048	6
	49	248	3.75601	157259.3	-57663.15	1	167497.8	-20.13676	-7.393614E-008	0.0006331	6
	50	253	3.004808	166500.5	-59618.25	1	176852.3	-19.70074	-7.380423E-008	0.0007183	6
	51	260	2.372217	176697.1	-61367.37	1	187050.3	-19.15225	-7.26952E-008	0.0007176	6
	52	267	1.878005	186998.1	-62572.67	1	197189.3	-18.5011	-7.445907E-008	0.0006183	6
	53	276	1.512097	197711.9	-63792.05	1	207748.5	-17.88237	-7.318158E-008	0.0006846	6
	54	287	1.201923	209693.9	-64789.96	1	219475	-17.16979	-7.23747E-008	0.0006075	6
	55	300	0.956633	221380.9	-65006.43	1	230727.8	-16.36438	-7.511949E-008	7.032062E-006	6

File: V1.0-qianduan-mainline/data/raw_eis/S6/S6-4-1-2/300-160K 1K-min huai/S6-4-1-2-300-140K 1K-min_#9.DTA
EXPLAIN
TAG	EISPOT
TITLE	LABEL	Potentiostatic EIS	Test Identifier
DATE	LABEL	9/7/2020	Date
TIME	LABEL	18:18:13	Time
NOTES	NOTES	1	Notes...
	
PSTAT	PSTAT	REF3000-16137	Potentiostat
VDC	POTEN	0.00000E+000	T	DC Voltage (V)
FREQINIT	QUANT	3.00000E+005	Initial Freq. (Hz)
FREQFINAL	QUANT	1.00000E+000	Final Freq. (Hz)
PTSPERDEC	QUANT	1.00000E+001	Points/decade
VAC	QUANT	5.00000E+001	AC Voltage (mV rms)
AREA	QUANT	1.00000E+000	Sample Area (cm^2)
SPEED	SELECTOR	2	Optimize for:
ZGUESS	QUANT	1.00000E+003	Estimated Z (ohms)
EOC	QUANT	0	Open Circuit (V)
SEQUENCER	TOGGLE	TRUE	Run as Sequence
PSTATMODEL	IQUANT	5	Pstat Model
PSTATSECTION	LABEL	REF3000-16137	Pstat Section
PSTATSERIALNO	LABEL	16137	Pstat Serial Number
CTRLMODE	IQUANT	1	Control Mode
IESTAB	IQUANT	0	I/E Stability
CASPEED	IQUANT	1	Control Amp Speed
CONVENTION	IQUANT	1	Current Convention
ICHRANGE	IQUANT	2	Ich Range
ICHRANGEMODE	TOGGLE	F	Ich Auto Range
ICHOFFSETENABLE	TOGGLE	T	Ich Offset Enable
ICHOFFSET	QUANT	0	Ich Offset (V)
ICHFILTER	IQUANT	3	Ich Filter
VCHRANGE	IQUANT	2	Vch Range
VCHRANGEMODE	TOGGLE	F	Vch Auto Range
VCHOFFSETENABLE	TOGGLE	T	Vch Offset Enable
VCHOFFSET	QUANT	0	Vch Offset (V)
VCHFILTER	IQUANT	3	Vch Filter
ACHRANGE	IQUANT	2	Ach Range
ACHOFFSETENABLE	TOGGLE	F	Ach Offset Enable
ACHOFFSET	QUANT	0	Ach Offset (V)
ACHFILTER	IQUANT	3	Ach Filter
IERANGELOWERLIMIT	IQUANT	2	I/E Range Lower Limit
IERANGEMODE	TOGGLE	F	I/E AutoRange
IERANGE	IQUANT	11	I/E Range
POSFEEDENABLE	TOGGLE	F	Positive Feedback IR Comp
POSFEEDRESISTANCE	QUANT	0	Positive Feedback Resistance (ohm)
ACHSELECT	IQUANT	0	Ach Select
CABLEID	IQUANT	13	Cable ID
DCCALDATE	LABEL	7/31/2020	DC Calibration Date
ACCALDATE	LABEL	7/31/2020	AC Calibration Date
THERMOSELECT	IQUANT	1	Thermo Select
FRAMEWORKVERSION	QUANT	6.33	Framework Version
INSTRUMENTVERSION	LABEL	3.50	Instrument Version
COMPLIANCEVOLTAGE	IQUANT	0	Compliance Voltage
ZCURVE	TABLE
	Pt	Time	Freq	Zreal	Zimag	Zsig	Zmod	Zphz	Idc	Vdc	IERange
	#	s	Hz	ohm	ohm	V	ohm	°	A	V	#
	0	18	300046.9	657.9755	-4064.677	1	4117.588	-80.80492	2.250461E-005	-0.0021162	9
	1	32	238359.4	1316.278	-4891.234	1	5065.25	-74.93798	-3.412419E-005	-0.0007947	9
	2	50	189328.1	1488.431	-5969.641	1	6152.401	-75.99971	2.296682E-005	-0.001949	9
	3	58	150421.9	2140.633	-7007.227	1	7326.905	-73.01265	-1.478962E-005	0.0014517	9
	4	65	119484.4	3457.848	-8787.734	1	9443.568	-68.52107	1.77152E-005	-0.0140491	8
	5	73	94921.88	4713.695	-10129.05	1	11172.14	-65.04443	-4.752538E-006	-0.0041301	8
	6	81	75421.88	6444.458	-11641.01	1	13305.8	-61.03111	-2.519731E-005	0.0062494	8
	7	89	59859.37	8618.634	-13083.57	1	15667.18	-56.62562	2.032215E-005	-0.0097335	8
	8	97	47578.12	11059.02	-14380.15	1	18140.86	-52.438	-4.467135E-006	-0.004182	8
	9	105	37828.12	16643.4	-15829.8	1	22969.22	-43.56479	5.032673E-006	-0.0025484	7
	10	111	30046.88	19512.24	-15985.57	1	25224.31	-39.32633	7.380464E-006	-0.0247725	7
	11	118	23859.38	22655.9	-16124.15	1	27807.88	-35.43937	6.370534E-006	-0.026743	7
	12	123	18984.38	25238.19	-15707.55	1	29726.99	-31.89699	4.746644E-006	-0.0257041	7
	13	128	15046.87	27895.45	-15287.65	1	31809.88	-28.72423	6.661326E-006	-0.0119601	7
	14	134	11953.13	26928.13	-15638.36	1	31139.73	-30.14564	1.356114E-005	-0.0089284	8
	15	140	9515.62	32093.73	-14684.7	1	35293.73	-24.58677	6.605906E-006	-0.0118365	7
	16	145	7546.875	34474.73	-14089.04	1	37242.55	-22.22872	3.197444E-006	0.0061795	7
	17	151	5928.309	36269.43	-14612.37	1	39102.34	-21.94372	-4.842122E-006	0.0256984	7
	18	156	4733.456	36156.16	-13376.87	1	38551.37	-20.3032	1.234591E-006	0.0067017	8
	19	163	3796.875	39994.36	-15342.83	1	42836.33	-20.98805	-3.866566E-006	-0.0030334	7
	20	168	2987.132	40398.29	-15646.01	1	43322.28	-21.17108	-1.212955E-006	0.0200353	7
	21	173	2390.625	42090.54	-16299.31	1	45136.25	-21.16859	6.678251E-006	-0.0116756	7
	22	179	1884.191	47182.39	-16522.57	1	49991.73	-19.2995	2.708063E-005	-0.0081111	8
	23	185	1516.544	45701.26	-20329.7	1	50019.02	-23.98137	1.994602E-005	-0.000917	8
	24	193	1193.986	49200.75	-21843.42	1	53831.67	-23.93955	-1.242783E-005	-0.0010739	8
	25	199	946.5144	51550.42	-25255.6	1	57404.63	-26.10118	5.151632E-006	-0.0025405	7
	26	203	751.7689	56514.07	-26497.43	1	62417.58	-25.1202	7.348303E-006	-0.0245795	7
	27	207	597.4265	63574.45	-30815.22	1	70649.05	-25.85997	-3.763112E-006	-0.003476	7
	28	210	477.4305	63886.02	-35468.98	1	73071.7	-29.03866	-1.162173E-007	0.0006236	7
	29	214	376.6741	74352.76	-34767.63	1	82079.97	-25.06097	-3.02202E-008	0.000608	6
	30	216	298.2954	79784.67	-39562.49	1	89054.95	-26.37524	-2.808362E-008	0.0006263	6
	31	219	237.7717	85473.93	-44327.82	1	96284.7	-27.4118	-3.034097E-008	0.0006644	6
	32	222	189.0121	91628.94	-49138.91	1	103973.5	-28.20384	-2.956231E-008	0.00068	6
	33	224	150.2404	98722.4	-54611.54	1	112820.8	-28.95061	-2.943856E-008	0.0005914	6
	34	227	119.1737	101793.1	-57910.02	1	117112.8	-29.63552	-2.980848E-008	0.0006388	6
	35	230	95.0169	115242.2	-65838.26	1	132723.2	-29.73947	-3.005473E-008	0.0007159	6
	36	232	75.60484	125274.8	-72406.82	1	144694.5	-30.02723	-3.015236E-008	0.0006735	6
	37	235	54.50582	139647.2	-79464.78	1	160673.5	-29.64159	-2.912269E-008	0.0006175	6
	38	238	45.95588	148471.3	-87036.57	1	172102	-30.3796	-2.954446E-008	0.0006796	6
	39	241	37.20238	160060.8	-91787.78	1	184511.4	-29.83236	-2.94411E-008	0.0006777	6
	40	244	30.04808	172573.5	-100512.7	1	199710.8	-30.21798	-2.889313E-008	0.0005916	6
	41	246	23.91582	185501.6	-107749.8	1	214524.7	-30.15045	-2.799542E-008	0.00059	6
	42	249	18.60119	202863.3	-116112.3	1	233742.6	-29.7854	-2.994821E-008	0.0005966	6
	43	252	15.02404	219427.5	-126118.4	1	253089.4	-29.88861	-2.968324E-008	0.0006029	6
	44	254	12.01923	235839.5	-135036.7	1	271763.1	-29.79455	-1.086078E-007	0.0005896	7
	45	258	9.450605	256498	-147215.8	1	295742.7	-29.85347	-1.08032E-007	0.0005609	7
	46	262	7.512019	277126.8	-158920.3	1	319460.3	-29.83241	-2.994542E-008	0.0005756	6
	47	266	5.978954	298297.3	-171081.6	1	343875.2	-29.83544	-1.123565E-007	0.0005669	7
	48	272	4.734848	322943	-186032.6	1	372693.3	-29.94426	-3.020717E-008	0.0006966	6
	49	277	3.75601	348457.9	-203164.1	1	403359.1	-30.2438	-2.997272E-008	0.0005961	6
	50	283	3.004808	377274.7	-221404.7	1	437442.9	-30.40666	-3.111968E-008	0.0007338	6
	51	291	2.372217	413993.1	-240706.9	1	478884.2	-30.17489	-2.141556E-008	0.0006412	5
	52	295	1.878005	451353.7	-262797.5	1	522286.1	-30.2098	-2.183252E-008	0.000625	5
	53	303	1.512097	492163	-286209.3	1	569333.1	-30.17943	-2.172379E-008	0.0007428	5
	54	314	1.201923	542100.8	-312031.1	1	625489.1	-29.92456	-2.166844E-008	0.0006253	5
	55	327	0.956633	597955.8	-336368.3	1	686071.9	-29.35908	-2.253458E-008	1.020187E-005	5
