Repository: LJZ-sudo/acid-in-clay-close

# Closed-Loop EIS 分析子项目（2026 清理版）

本目录是 **EIS 自驱动闭环分析系统 + 论文图表/结果** 的主代码仓。  
旧版本代码和历史输出会逐步移动到 `archive_*` 目录，仅作参考。

---

## 1. 当前系统的四个核心目标

1. **方法可靠性**：  
   从 CHI 原始 EIS 数据自动完成 Rb 拟合、导电率计算和多段 Arrhenius 分析，证明自动结果物理合理，并优于传统低分辨率/两段拟合基线。

2. **自驱动相变检测与采样优化**：  
   在线分析 EIS 曲线和导电率变化，实时检测相变/机制转变区域，在 3 K 粗步长与 1 K 精细步长之间自动切换。

3. **AI 机理 + 新材料/下一步实验指导**：  
   基于 Phase 1/3 结果和材料知识库生成深度机理报告，提出机理假设、新配比/新材料预测，并给出可直接执行的后续实验建议。

4. **我们的系统 vs 商用大模型**：  
   对比“带闭环 + ML + 知识库的 Agent 报告”和“直接调用商用大模型”的机制分析质量，在机理深度、数据利用、实验可操作性等维度展示优势。

---

## 2. 运行入口（目前仍在使用）

### 2.1 Phase 3 全流程（基于 Phase 1 结果）

在 `V1.0-qianduan/close/` 目录下：

```bash
cd close
python phase3/run_all.py
```

`run_all.py` 顺序调用：

1. `step1_data_preparation.py`
2. `step2_train_models.py`
3. `step3_confinement_analysis.py`
4. `step4_ml_ai_validation.py`
5. `step_meyer_neldel.py`
6. `step6_cross_material.py`
7. `step5_final_report.py`

输出写入 `close/output/phase3_results/`，用于论文主结果和 AI 报告的定量输入。

> 说明：Phase 1（原始 EIS → Rb → Arrhenius 分段）在主项目中已完成，这里主要复用 `specific_conductance/` 中的实现。算法细节见 `paper/SI_table/SI_Note2_Arrhenius_segmentation.md`。

### 2.2 自驱动闭环 & 相变检测

**完整闭环处理（已有 CHI 数据）：**

```bash
cd close
python auto_control/run_closed_loop.py \
  --data-dir E:\chi_data \
  --config experiment_data/experiment_data.json \
  --thickness 0.01 \
  --area 1.0 \
  --min-points 5 \
  --output-dir experiment_data \
  --bundle-report
```

功能概览：

- 扫描 `E:\chi_data` 内 CHI 输出文件；
- 自动完成数据读取 → Rb 半圆拟合 → 导电率计算；
- 对成功点做 Arrhenius 分段分析；
- 生成 `report.json` + `report.md` + 可选 AI 报告打包产物。

**相变检测 + 自适应步长实验：**

- 主要逻辑在：
  - `auto_control/integrated_temp_chi_controller.py`
  - `auto_control/integrated_workflow.py`
  - `specific_conductance/data_processing.py`, `rb_fitting.py`, `conductivity.py`
- 相变检测和 Phase Jump Score 的细节见：
  - `paper/SI_table/SI_Note4_phase_transition_detection.md`

---

## 3. 目录结构总览

更细的分层见 `PROJECT_MAP.md`，这里只列关键部分。

```text
close/
├── auto_control/          # 闭环控制 & 相变检测 & 报告生成
├── config/                # 材料参数 & 分析超参数
├── data/                  # 原始 EIS 数据 & 材料 Excel
├── docs/                  # 项目综合说明 & 论文草稿 & SI 草稿
├── output/                # Phase1/2/3 结果 & 深度分析输出
├── paper/                 # SI Note、主表格、机理报告评分、写作指南
├── paper_figure/          # 论文图脚本 + 数据 + 配色/版本说明
├── phase1/                # Phase 1 pipeline 规划（部分逻辑从主项目迁移）
├── phase2/                # AI 机理 & 新材料/实验建议
├── phase3/                # ML + 限域效应 + 交叉验证 + 跨材料
├── phase3-v2.0/           # Phase3 v2.0 深度分析（如仍在用则视为核心）
├── specific_conductance/  # Rb 拟合、电导率计算、温控辅助
├── utils/                 # 文件/数学/绘图工具
└── archive_*/             # 旧代码/旧输出/旧文档（逐步迁移中）
```

---

# V1.0-qianduan-mainline/ — 主线代码根目录

> 全项目唯一代码之家（2026-07-05 结构收敛后）。运行时 I/O 全部在同级 `../experiments/`
> （raw/ data/ output/ runs/ results/ logs/ prospective/ live/），本目录不放数据与产物。
> 冻结基线：tag `prospective-release-20260705`；pytest 443 passed / 2 skipped；硬件审计 hits=31、autonomous_bypass=0。

## 目录索引（各目录均有自己的 README/结构文档）

| 目录 | 角色 | 文档 | 一句话状态 |
|---|---|---|---|
| `backend_api/` | FastAPI 统一后端（8000） | [README](backend_api/README.md) | 12 文件现役；唯一死代码是 pipeline router（410 占位） |
| `frontend/` | React 驾驶舱（5173） | [README](frontend/README.md) | 主线 6 页现役；7 个 dev 页由 ENABLE_DEV_ROUTES 门控 |
| `stage0_measurement/` | 测量执行 + EIS 分析 | [README](stage0_measurement/README.md) | 46 文件全现役；b_track_live_driver 为主力真机 CLI |
| `stage1_optimization/` | 优化闭环 + SciTX/E-Mem/PC-Skills/C³ | [README](stage1_optimization/README.md) | 91 文件无遗留；botorch MOBO 未接 CLI 开关 |
| `stage2_statistics/` | S8 回顾性统计 → stage3_seed | [README](stage2_statistics/README.md) | 全现役；stage3_seed.json 为受保护产物 |
| `stage3_mechanism/` | 机理推理流水线（S03–S14） | [README](stage3_mechanism/README.md) · [STRUCTURE](stage3_mechanism/STRUCTURE.md) | 唯一遗留：s09b（自标 LEGACY）；4 个冻结发表产物目录 |
| `analysis/` | 研究分析包（原 research/ 代码） | [README](analysis/README.md) | 83 文件无死码；p*/pH* 为里程碑一次性验证 |
| `code/` | 运行辅助层（批处理/离线联调） | [README](code/README.md) | live 后端仅调 process_ao_stage0；S8 批处理为历史一次性 |
| `configs/` | 冻结分析策略 YAML | [README](configs/README.md) | 6 个全现役；4 个 sha256 冻结 |
| `scripts/` | 治理审计 + 冻结报告 | [README](scripts/README.md) | 2 脚本现役；reports/ 为冻结产物 |
| `tests/` | 主线 pytest（36 文件） | [README](tests/README.md) | 含 2 个"文件哈希契约"盯守测试 |

## 全局纪律

1. **行为保持**：任何结构改动后必跑 `python -m pytest -q`（仓库根 443/2；仅主线 409/2）与 `python scripts\audit_hardware_write_paths.py`（hits=31 / bypass=0）。
2. **I/O 出界**：新代码一律读写 `../experiments/`，锚定方式为向上找 `V1.0-qianduan-mainline` 再取 `parent / "experiments"`。唯一保留的例外是 `stage1_optimization/output/`（campaign 配置写死的运行时目录，见其 README §3）。
3. **冻结产物只读**：stage2 exports、stage3 outputs/verification、scripts/reports、campaign_memory 历史库、analysis 的 legacy_freeze_manifest —— 改动即视为篡改证据。
4. **先冻结再跑**：策略/阈值改动先 commit+push 盖时间戳，再跑重算（configs/README.md 铁律）。

## 快速启动

```powershell
cd V1.0-qianduan-mainline
python -m uvicorn backend_api.main:app --host 127.0.0.1 --port 8000   # 后端
cd frontend; npm run dev                                               # 前端（5173）
python -m pytest -q                                                    # 全量测试
```

File: V1.0-qianduan-mainline/data/raw_eis/S6/S6-4-1-2/300-160K 1K-min huai/S6-4-1-2-300-140K 1K-min_#1.DTA
EXPLAIN
TAG	EISPOT
TITLE	LABEL	Potentiostatic EIS	Test Identifier
DATE	LABEL	9/7/2020	Date
TIME	LABEL	17:35:34	Time
NOTES	NOTES	1	Notes...
	
PSTAT	PSTAT	REF3000-16137	Potentiostat
VDC	POTEN	0.00000E+000	T	DC Voltage (V)
FREQINIT	QUANT	3.00000E+005	Initial Freq. (Hz)
FREQFINAL	QUANT	1.00000E+000	Final Freq. (Hz)
PTSPERDEC	QUANT	1.00000E+001	Points/decade
VAC	QUANT	5.00000E+001	AC Voltage (mV rms)
AREA	QUANT	1.00000E+000	Sample Area (cm^2)
SPEED	SELECTOR	2	Optimize for:
ZGUESS	QUANT	1.00000E+003	Estimated Z (ohms)
EOC	QUANT	0	Open Circuit (V)
SEQUENCER	TOGGLE	TRUE	Run as Sequence
PSTATMODEL	IQUANT	5	Pstat Model
PSTATSECTION	LABEL	REF3000-16137	Pstat Section
PSTATSERIALNO	LABEL	16137	Pstat Serial Number
CTRLMODE	IQUANT	1	Control Mode
IESTAB	IQUANT	0	I/E Stability
CASPEED	IQUANT	1	Control Amp Speed
CONVENTION	IQUANT	1	Current Convention
ICHRANGE	IQUANT	2	Ich Range
ICHRANGEMODE	TOGGLE	F	Ich Auto Range
ICHOFFSETENABLE	TOGGLE	T	Ich Offset Enable
ICHOFFSET	QUANT	0	Ich Offset (V)
ICHFILTER	IQUANT	3	Ich Filter
VCHRANGE	IQUANT	2	Vch Range
VCHRANGEMODE	TOGGLE	F	Vch Auto Range
VCHOFFSETENABLE	TOGGLE	T	Vch Offset Enable
VCHOFFSET	QUANT	0	Vch Offset (V)
VCHFILTER	IQUANT	3	Vch Filter
ACHRANGE	IQUANT	2	Ach Range
ACHOFFSETENABLE	TOGGLE	F	Ach Offset Enable
ACHOFFSET	QUANT	0	Ach Offset (V)
ACHFILTER	IQUANT	3	Ach Filter
IERANGELOWERLIMIT	IQUANT	2	I/E Range Lower Limit
IERANGEMODE	TOGGLE	F	I/E AutoRange
IERANGE	IQUANT	11	I/E Range
POSFEEDENABLE	TOGGLE	F	Positive Feedback IR Comp
POSFEEDRESISTANCE	QUANT	0	Positive Feedback Resistance (ohm)
ACHSELECT	IQUANT	0	Ach Select
CABLEID	IQUANT	13	Cable ID
DCCALDATE	LABEL	7/31/2020	DC Calibration Date
ACCALDATE	LABEL	7/31/2020	AC Calibration Date
THERMOSELECT	IQUANT	1	Thermo Select
FRAMEWORKVERSION	QUANT	6.33	Framework Version
INSTRUMENTVERSION	LABEL	3.50	Instrument Version
COMPLIANCEVOLTAGE	IQUANT	0	Compliance Voltage
ZCURVE	TABLE
	Pt	Time	Freq	Zreal	Zimag	Zsig	Zmod	Zphz	Idc	Vdc	IERange
	#	s	Hz	ohm	ohm	V	ohm	°	A	V	#
	0	23	300046.9	1581.869	-2278.22	1	2773.553	-55.22604	0.000116	-0.002888	9
	1	46	238359.4	1981.001	-2369.203	1	3088.282	-50.09943	-5.898142E-005	0.0046908	9
	2	70	189328.1	2443.179	-2523.359	1	3512.33	-45.9249	-9.432599E-005	0.0017701	9
	3	79	150421.9	2882.57	-2606.102	1	3885.998	-42.11641	9.158346E-005	-0.0013477	9
	4	87	119484.4	3346.257	-2577.977	1	4224.146	-37.61088	-2.567562E-005	-0.0010993	9
	5	96	94921.88	4151.094	-2538.202	1	4865.599	-31.44386	-2.590497E-005	0.0020516	8
	6	103	75421.88	4521.865	-2499.675	1	5166.782	-28.9337	-1.100887E-005	0.0114529	8
	7	111	59859.37	4895.25	-2435.709	1	5467.737	-26.45337	-2.723045E-005	0.0131409	8
	8	118	47578.12	5230.809	-2372.5	1	5743.702	-24.39727	2.280445E-005	0.0001847	8
	9	126	37828.12	5553.427	-2347.987	1	6029.394	-22.91862	2.734602E-007	0.0086141	8
	10	133	30046.88	8903.599	-1510.63	1	9030.84	-9.6294	8.179123E-006	-0.0232573	7
	11	140	23859.38	8693.595	-1159.831	1	8770.621	-7.599082	7.687E-006	-0.0155029	7
	12	144	18984.38	8578.456	-960.979	1	8632.114	-6.39176	1.567372E-006	0.0140213	7
	13	148	15046.87	8416.135	-1036.036	1	8479.664	-7.01787	-5.397532E-006	-0.0014221	7
	14	152	11953.13	8524.884	-1269.072	1	8618.827	-8.467252	-5.721186E-006	0.0302597	7
	15	157	9515.62	8457.345	-1415.33	1	8574.954	-9.50037	-7.423992E-006	0.0314917	7
	16	161	7546.875	8697.245	-1733.692	1	8868.357	-11.27346	-8.800224E-006	0.0180224	7
	17	165	5928.309	8886.865	-2061.786	1	9122.901	-13.06175	-2.074327E-007	-0.019862	7
	18	169	4733.456	9092.777	-2373.373	1	9397.42	-14.6288	-9.161578E-006	0.025315	7
	19	174	3796.875	9355.659	-2703.221	1	9738.37	-16.1161	-8.722832E-006	0.030044	7
	20	178	2987.132	9869.23	-3053.521	1	10330.81	-17.19197	-8.65047E-006	0.0300402	7
	21	182	2390.625	10501.5	-3293.525	1	11005.86	-17.41269	5.394745E-006	-0.031735	7
	22	186	1884.191	11009.99	-3704.98	1	11616.66	-18.59864	-2.908207E-006	-0.0112781	7
	23	191	1516.544	11567.99	-4138.304	1	12285.92	-19.68403	8.457296E-006	-0.0240772	7
	24	195	1193.986	11988.92	-4430.609	1	12781.41	-20.28223	-2.573431E-005	0.0020743	8
	25	202	946.5144	12411.81	-4978.733	1	13373.14	-21.85713	-2.607933E-005	0.0021475	8
	26	207	751.7689	12945.76	-5325.355	1	13998.29	-22.36025	3.654249E-005	-0.0112991	8
	27	210	597.4265	14654.09	-5026.605	1	15492.22	-18.93286	5.071651E-006	-0.0310365	7
	28	214	477.4305	15567.04	-5252.625	1	16429.33	-18.6454	-4.215975E-007	0.0005438	7
	29	216	376.6741	16440.4	-5359.847	1	17292.04	-18.05684	-4.229153E-007	0.0005499	7
	30	219	298.2954	17240.75	-5416.143	1	18071.47	-17.43999	-4.239631E-007	0.0006468	7
	31	221	237.7717	18101.97	-5491.16	1	18916.51	-16.87496	-4.160163E-007	0.0005364	7
	32	223	189.0121	18933.33	-5538.944	1	19726.91	-16.30683	-4.24594E-007	0.0005641	7
	33	226	150.2404	19709.39	-5637.13	1	20499.69	-15.96118	-4.160246E-007	0.0005862	7
	34	229	119.1737	20295.53	-5698.462	1	21080.35	-15.68337	-4.099948E-007	0.0005386	7
	35	231	95.0169	21332.38	-5781.081	1	22101.84	-15.16298	-4.193619E-007	0.0005479	7
	36	234	75.60484	22140.99	-5896.917	1	22912.82	-14.91367	-4.161448E-007	0.0005396	7
	37	236	54.50582	23287.34	-5934.736	1	24031.67	-14.29738	-4.184287E-007	0.0006267	7
	38	239	45.95588	23726.53	-6219.629	1	24528.19	-14.68891	-7.552444E-007	0.0006007	8
	39	242	37.20238	24595.63	-6459.661	1	25429.75	-14.71552	-4.243039E-007	0.0006077	7
	40	246	30.04808	25332.92	-6701.85	1	26204.42	-14.81818	-4.114174E-007	0.0006369	7
	41	249	23.91582	26193.6	-7088.625	1	27135.83	-15.14291	-4.170693E-007	0.0006473	7
	42	251	18.60119	27193.89	-7695.944	1	28261.9	-15.80166	-4.180828E-007	0.0006109	7
	43	253	15.02404	28019.27	-8090.936	1	29164.07	-16.10677	-3.983968E-007	0.0005513	7
	44	256	12.01923	28950.5	-8664.994	1	30219.42	-16.66264	-4.062338E-007	0.0005705	7
	45	258	9.450605	30102.73	-9450.407	1	31551.3	-17.42908	-4.109265E-007	0.0005505	7
	46	261	7.512019	31217.74	-10204.72	1	32843.32	-18.10198	-4.208957E-007	0.0006483	7
	47	264	5.978954	32404.38	-10977.63	1	34213.33	-18.71484	-4.060423E-007	0.0005415	7
	48	268	4.734848	33836.97	-11891.87	1	35865.82	-19.36382	-4.209988E-007	0.0006287	7
	49	272	3.75601	35326.8	-12661.17	1	37527.17	-19.71774	-4.170963E-007	0.0006235	7
	50	277	3.004808	36901.93	-13360.99	1	39246.26	-19.90367	-4.071255E-007	0.0005262	7
	51	284	2.372217	38960.6	-14225.26	1	41476.33	-20.0581	-4.209713E-007	0.0005789	7
	52	291	1.878005	40557.91	-14622.17	1	43113.25	-19.82554	-4.153943E-007	0.0005959	7
	53	300	1.512097	42387.79	-15090.2	1	44993.77	-19.59591	-4.10489E-007	0.0004817	7
	54	310	1.201923	44790.59	-15691.32	1	47459.61	-19.30669	-3.227342E-007	0.0006889	6
	55	323	0.956633	47091.53	-16145.75	1	49782.5	-18.92474	-3.307396E-007	3.346856E-005	6

File: V1.0-qianduan-mainline/data/raw_eis/S6/S6-4-1-2/300-160K 1K-min huai/S6-4-1-2-300-140K 1K-min_#10.DTA
EXPLAIN
TAG	EISPOT
TITLE	LABEL	Potentiostatic EIS	Test Identifier
DATE	LABEL	9/7/2020	Date
TIME	LABEL	18:23:50	Time
NOTES	NOTES	1	Notes...
	
PSTAT	PSTAT	REF3000-16137	Potentiostat
VDC	POTEN	0.00000E+000	T	DC Voltage (V)
FREQINIT	QUANT	3.00000E+005	Initial Freq. (Hz)
FREQFINAL	QUANT	1.00000E+000	Final Freq. (Hz)
PTSPERDEC	QUANT	1.00000E+001	Points/decade
VAC	QUANT	5.00000E+001	AC Voltage (mV rms)
AREA	QUANT	1.00000E+000	Sample Area (cm^2)
SPEED	SELECTOR	2	Optimize for:
ZGUESS	QUANT	1.00000E+003	Estimated Z (ohms)
EOC	QUANT	0	Open Circuit (V)
SEQUENCER	TOGGLE	TRUE	Run as Sequence
PSTATMODEL	IQUANT	5	Pstat Model
PSTATSECTION	LABEL	REF3000-16137	Pstat Section
PSTATSERIALNO	LABEL	16137	Pstat Serial Number
CTRLMODE	IQUANT	1	Control Mode
IESTAB	IQUANT	0	I/E Stability
CASPEED	IQUANT	1	Control Amp Speed
CONVENTION	IQUANT	1	Current Convention
ICHRANGE	IQUANT	2	Ich Range
ICHRANGEMODE	TOGGLE	F	Ich Auto Range
ICHOFFSETENABLE	TOGGLE	T	Ich Offset Enable
ICHOFFSET	QUANT	0	Ich Offset (V)
ICHFILTER	IQUANT	3	Ich Filter
VCHRANGE	IQUANT	2	Vch Range
VCHRANGEMODE	TOGGLE	F	Vch Auto Range
VCHOFFSETENABLE	TOGGLE	T	Vch Offset Enable
VCHOFFSET	QUANT	0	Vch Offset (V)
VCHFILTER	IQUANT	3	Vch Filter
ACHRANGE	IQUANT	2	Ach Range
ACHOFFSETENABLE	TOGGLE	F	Ach Offset Enable
ACHOFFSET	QUANT	0	Ach Offset (V)
ACHFILTER	IQUANT	3	Ach Filter
IERANGELOWERLIMIT	IQUANT	2	I/E Range Lower Limit
IERANGEMODE	TOGGLE	F	I/E AutoRange
IERANGE	IQUANT	11	I/E Range
POSFEEDENABLE	TOGGLE	F	Positive Feedback IR Comp
POSFEEDRESISTANCE	QUANT	0	Positive Feedback Resistance (ohm)
ACHSELECT	IQUANT	0	Ach Select
CABLEID	IQUANT	13	Cable ID
DCCALDATE	LABEL	7/31/2020	DC Calibration Date
ACCALDATE	LABEL	7/31/2020	AC Calibration Date
THERMOSELECT	IQUANT	1	Thermo Select
FRAMEWORKVERSION	QUANT	6.33	Framework Version
INSTRUMENTVERSION	LABEL	3.50	Instrument Version
COMPLIANCEVOLTAGE	IQUANT	0	Compliance Voltage
ZCURVE	TABLE
	Pt	Time	Freq	Zreal	Zimag	Zsig	Zmod	Zphz	Idc	Vdc	IERange
	#	s	Hz	ohm	ohm	V	ohm	°	A	V	#
	0	18	300046.9	495.7309	-4145.283	1	4174.82	-83.18044	7.054446E-006	0.0012999	9
	1	41	238359.4	1100.179	-5082.38	1	5200.094	-77.78568	2.43359E-005	-0.0020296	9
	2	60	189328.1	1095.182	-6201.447	1	6297.41	-79.98477	8.327301E-005	-0.0018792	9
	3	76	150421.9	1727.792	-7691.086	1	7882.771	-77.33878	6.774949E-006	0.00152	9
	4	84	119484.4	2937.294	-9267.821	1	9722.15	-72.41479	1.087704E-005	0.0130472	8
	5	91	94921.88	4023.676	-11042.11	1	11752.37	-69.97858	2.461898E-005	-0.0036875	8
	6	100	75421.88	5627.558	-13260.64	1	14405.34	-67.00457	-2.494286E-005	0.006058	8
	7	108	59859.37	7431.648	-15091.85	1	16822.4	-63.78307	-2.289107E-005	0.0109375	8
	8	117	47578.12	10547.24	-17732.01	1	20631.74	-59.25524	-2.370192E-005	0.0111873	8
	9	125	37828.12	13637.73	-19613.87	1	23889.15	-55.1887	-2.489684E-005	0.00601	8
	10	134	30046.88	17652.46	-21406.2	1	27745.89	-50.48956	2.711185E-005	-0.007974	8
	11	144	23859.38	20782.25	-22376.08	1	30538.35	-47.11496	-2.32091E-006	-0.0047578	8
	12	151	18984.38	28908.05	-23214.48	1	37075.43	-38.76606	7.154612E-006	-0.0243284	7
	13	157	15046.87	32955.43	-23266.56	1	40340.96	-35.22212	-7.444238E-006	0.02023	7
	14	162	11953.13	34531.25	-23269.85	1	41640.04	-33.97516	-4.074493E-006	-0.0043137	8
	15	168	9515.62	38481.02	-22001.97	1	44326.91	-29.75927	-1.191823E-005	-0.0013496	8
	16	175	7546.875	43868.97	-22078.06	1	49111.38	-26.71487	-7.272113E-006	0.0195885	7
	17	180	5928.309	48072.62	-21243.47	1	52557.23	-23.84081	-5.552116E-006	0.0051681	7
	18	185	4733.456	49728.3	-22087.18	1	54412.75	-23.94874	6.641194E-006	-0.0114555	7
	19	191	3796.875	52461.97	-21844.02	1	56827.98	-22.60578	-6.764952E-006	0.0131802	7
	20	196	2987.132	55434.46	-21842.04	1	59582.33	-21.50521	-5.523872E-006	0.0050575	7
	21	202	2390.625	57558.95	-23569.03	1	62197.52	-22.26794	-6.794816E-006	0.0132339	7
	22	207	1884.191	60862.75	-23470.95	1	65231.59	-21.0885	7.450769E-006	-0.0193121	7
	23	212	1516.544	62820.13	-25411.32	1	67765.06	-22.02378	-1.308264E-006	0.0204448	7
	24	218	1193.986	66605.21	-25165.55	1	71200.84	-20.69814	8.767088E-007	0.0144421	7
	25	223	946.5144	82065.22	-24286.22	1	85583.41	-16.48549	-5.454152E-007	0.0263936	6
	26	226	751.7689	83197.15	-28161.19	1	87834.04	-18.70031	-1.924356E-007	0.0212362	6
	27	229	597.4265	85974.55	-32540.59	1	91926.68	-20.7312	-3.721898E-007	0.0244783	6
	28	231	477.4305	89929.17	-37448.07	1	97414.6	-22.60769	-2.279244E-008	0.0006582	6
	29	234	376.6741	95091.6	-43399.92	1	104527.3	-24.53202	-2.188377E-008	0.0005987	6
	30	236	298.2954	100828.3	-49542.99	1	112342.6	-26.16766	-2.417141E-008	0.0005883	6
	31	238	237.7717	108240.7	-55599.5	1	121685.5	-27.188	-2.331837E-008	0.0006123	6
	32	241	189.0121	116342.8	-62756.92	1	132189.6	-28.34303	-2.310298E-008	0.0006582	6
	33	244	150.2404	125097.1	-70445.89	1	143568.5	-29.38515	-2.321943E-008	0.0006835	6
	34	247	119.1737	129244.3	-72186.25	1	148036.9	-29.18448	-2.240378E-008	0.0006329	6
	35	249	95.0169	147057.8	-85247.01	1	169979.6	-30.10016	-2.275019E-008	0.0006777	6
	36	252	75.60484	160135.5	-92504.66	1	184933.7	-30.01353	-2.260862E-008	0.0005904	6
	37	255	54.50582	176087.5	-105880.8	1	205469.1	-31.01835	-2.164864E-008	0.0005822	6
	38	258	45.95588	188035	-111345.6	1	218529.2	-30.63206	-2.300964E-008	0.0006771	6
	39	260	37.20238	205096.6	-121274.1	1	238268.8	-30.59593	-2.123207E-008	0.0005876	6
	40	263	30.04808	218972	-133729.6	1	256578.2	-31.41305	-1.069006E-007	0.0006247	7
	41	267	23.91582	237715.8	-144389.2	1	278131.3	-31.2746	-1.04234E-007	0.0005495	7
	42	271	18.60119	260632.9	-167522.1	1	309827.7	-32.73093	-1.935409E-008	0.0006326	6
	43	275	15.02404	281552.4	-170850.2	1	329335	-31.25	-1.007992E-007	0.0005848	7
	44	278	12.01923	305444.6	-184572.1	1	356879.9	-31.14346	-2.193823E-008	0.0006565	6
	45	282	9.450605	331415.1	-201864.7	1	388053.2	-31.34556	-2.27163E-008	0.0006005	6
	46	286	7.512019	359190.2	-219015.9	1	420696.5	-31.37271	-2.3183E-008	0.0006535	6
	47	290	5.978954	393478.5	-230776.4	1	456161.2	-30.39176	-1.335209E-008	0.0006809	5
	48	295	4.734848	426145.6	-254680.9	1	496449.8	-30.86416	-1.333121E-008	0.0006029	5
	49	299	3.75601	460743.6	-279686.6	1	538989.1	-31.25913	-1.34597E-008	0.0005685	5
	50	305	3.004808	497931.1	-308319	1	585658.6	-31.7658	-1.371162E-008	0.000743	5
	51	311	2.372217	541109.8	-341842.8	1	640044	-32.2824	-1.363877E-008	0.0006952	5
	52	315	1.878005	589961.9	-379801.5	1	701644	-32.77234	-1.404614E-008	0.0006127	5
	53	320	1.512097	641225.1	-418755.7	1	765849.8	-33.14677	-1.395531E-008	0.0006218	5
	54	326	1.201923	706835.3	-463725.2	1	845373.9	-33.26721	-1.385074E-008	0.0006667	5
	55	338	0.956633	783367.5	-511893.9	1	935788.4	-33.16273	-1.418917E-008	-3.986E-006	5

File: V1.0-qianduan-mainline/data/raw_eis/S6/S6-4-1-2/300-160K 1K-min huai/S6-4-1-2-300-140K 1K-min_#11.DTA
EXPLAIN
TAG	EISPOT
TITLE	LABEL	Potentiostatic EIS	Test Identifier
DATE	LABEL	9/7/2020	Date
TIME	LABEL	18:29:39	Time
NOTES	NOTES	1	Notes...
	
PSTAT	PSTAT	REF3000-16137	Potentiostat
VDC	POTEN	0.00000E+000	T	DC Voltage (V)
FREQINIT	QUANT	3.00000E+005	Initial Freq. (Hz)
FREQFINAL	QUANT	1.00000E+000	Final Freq. (Hz)
PTSPERDEC	QUANT	1.00000E+001	Points/decade
VAC	QUANT	5.00000E+001	AC Voltage (mV rms)
AREA	QUANT	1.00000E+000	Sample Area (cm^2)
SPEED	SELECTOR	2	Optimize for:
ZGUESS	QUANT	1.00000E+003	Estimated Z (ohms)
EOC	QUANT	0	Open Circuit (V)
SEQUENCER	TOGGLE	TRUE	Run as Sequence
PSTATMODEL	IQUANT	5	Pstat Model
PSTATSECTION	LABEL	REF3000-16137	Pstat Section
PSTATSERIALNO	LABEL	16137	Pstat Serial Number
CTRLMODE	IQUANT	1	Control Mode
IESTAB	IQUANT	0	I/E Stability
CASPEED	IQUANT	1	Control Amp Speed
CONVENTION	IQUANT	1	Current Convention
ICHRANGE	IQUANT	2	Ich Range
ICHRANGEMODE	TOGGLE	F	Ich Auto Range
ICHOFFSETENABLE	TOGGLE	T	Ich Offset Enable
ICHOFFSET	QUANT	0	Ich Offset (V)
ICHFILTER	IQUANT	3	Ich Filter
VCHRANGE	IQUANT	2	Vch Range
VCHRANGEMODE	TOGGLE	F	Vch Auto Range
VCHOFFSETENABLE	TOGGLE	T	Vch Offset Enable
VCHOFFSET	QUANT	0	Vch Offset (V)
VCHFILTER	IQUANT	3	Vch Filter
ACHRANGE	IQUANT	2	Ach Range
ACHOFFSETENABLE	TOGGLE	F	Ach Offset Enable
ACHOFFSET	QUANT	0	Ach Offset (V)
ACHFILTER	IQUANT	3	Ach Filter
IERANGELOWERLIMIT	IQUANT	2	I/E Range Lower Limit
IERANGEMODE	TOGGLE	F	I/E AutoRange
IERANGE	IQUANT	11	I/E Range
POSFEEDENABLE	TOGGLE	F	Positive Feedback IR Comp
POSFEEDRESISTANCE	QUANT	0	Positive Feedback Resistance (ohm)
ACHSELECT	IQUANT	0	Ach Select
CABLEID	IQUANT	13	Cable ID
DCCALDATE	LABEL	7/31/2020	DC Calibration Date
ACCALDATE	LABEL	7/31/2020	AC Calibration Date
THERMOSELECT	IQUANT	1	Thermo Select
FRAMEWORKVERSION	QUANT	6.33	Framework Version
INSTRUMENTVERSION	LABEL	3.50	Instrument Version
COMPLIANCEVOLTAGE	IQUANT	0	Compliance Voltage
ZCURVE	TABLE
	Pt	Time	Freq	Zreal	Zimag	Zsig	Zmod	Zphz	Idc	Vdc	IERange
	#	s	Hz	ohm	ohm	V	ohm	°	A	V	#
	0	14	300046.9	305.9649	-4202.917	1	4214.04	-85.83631	2.451875E-005	-0.001146	9
	1	31	238359.4	450.6667	-5334.485	1	5353.488	-85.17102	-3.466525E-005	-0.0010315	9
	2	45	189328.1	928.8395	-6472.14	1	6538.451	-81.83305	-8.998725E-005	0.0041915	9
	3	55	150421.9	1345.635	-7752.47	1	7868.387	-80.15299	-3.223358E-005	-0.0008428	9
	4	62	119484.4	2178.854	-9660.83	1	9903.49	-77.29045	-3.722231E-005	0.021942	8
	5	70	94921.88	3215.999	-11883.38	1	12310.87	-74.8568	-2.39049E-005	0.0112066	8
	6	78	75421.88	4368.149	-14355.56	1	15005.43	-73.0759	1.893859E-005	-0.0005011	8
	7	87	59859.37	6282.039	-17099.11	1	18216.57	-69.82718	-2.162281E-005	0.0034326	8
	8	96	47578.12	9034.908	-20407.58	1	22318.13	-66.11992	1.454791E-005	-0.0090624	8
	9	104	37828.12	15247.99	-24354.04	1	28733.61	-57.94944	8.417589E-007	-0.0186793	7
	10	111	30046.88	16571.59	-27224.58	1	31871.54	-58.67115	1.024376E-005	0.0033974	8
	11	119	23859.38	24599.73	-29305.44	1	38261.68	-49.98905	-6.703798E-006	0.0130965	7
	12	124	18984.38	30098.68	-32090.38	1	43996.85	-46.83437	7.384715E-006	-0.0246783	7
	13	131	15046.87	36330.17	-32803.5	1	48948.45	-42.07974	6.535954E-006	-0.0266963	7
	14	136	11953.13	43120.95	-33467.39	1	54584.64	-37.81605	-5.731104E-006	0.0050845	7
	15	141	9515.62	49330.82	-33877	1	59842.97	-34.47859	-7.307749E-006	0.0195338	7
	16	147	7546.875	54399.06	-32738.97	1	63490.93	-31.04078	-7.557007E-006	0.0204983	7
	17	152	5928.309	59762.7	-32939.98	1	68239.45	-28.86266	4.951295E-006	-0.0259954	7
	18	157	4733.456	65556.57	-31537.82	1	72748.18	-25.69118	-7.031129E-006	0.0235949	7
	19	163	3796.875	68670.77	-31534.33	1	75565.13	-24.66508	-6.290347E-006	0.0255654	7
	20	169	2987.132	73959.34	-31610.22	1	80431.27	-23.14186	-1.465316E-006	-0.0118253	7
	21	175	2390.625	77175.28	-30869.67	1	83120.16	-21.80112	-3.512223E-006	0.024709	7
	22	180	1884.191	79772.7	-32132.12	1	86000.91	-21.93937	6.532914E-006	-0.0267247	7
	23	185	1516.544	85648.05	-37061.97	1	93322.98	-23.3993	4.975841E-006	-0.0261065	7
	24	191	1193.986	92102.47	-35004.81	1	98530.2	-20.80998	4.965336E-006	-0.0260508	7
	25	196	946.5144	97073.2	-42733.25	1	106062.9	-23.7599	4.95622E-006	-0.025868	7
	26	201	751.7689	48607.29	-31924.45	1	58153.58	-33.29623	2.690518E-005	-0.0077305	8
	27	207	597.4265	122626	-61728.42	1	137286.3	-26.72013	6.680016E-006	-0.0112931	7
	28	212	477.4305	109605.7	-54095.71	1	122228.3	-26.26857	-9.570826E-008	0.0005415	7
	29	217	376.6741	124750.1	-54194.02	1	136013.2	-23.48112	-1.937473E-008	0.0006503	6
	30	219	298.2954	132419.3	-62693.38	1	146510.5	-25.33503	-1.695592E-008	0.0006843	6
	31	222	237.7717	140757.8	-71184.8	1	157734.1	-26.82689	-1.801481E-008	0.000681	6
	32	224	189.0121	150326.3	-79871.41	1	170227.6	-27.98261	-1.727217E-008	0.0005845	6
	33	227	150.2404	162975.2	-89832.45	1	186093.4	-28.8637	-1.746791E-008	0.0005879	6
	34	230	119.1737	164866.8	-100529.1	1	193098.8	-31.37316	-1.846653E-008	0.0006771	6
	35	233	95.0169	189259	-109450.7	1	218628.5	-30.0413	-1.855997E-008	0.000653	6
	36	236	75.60484	207293.3	-119628.6	1	239335.5	-29.98916	-1.755046E-008	0.000594	6
	37	238	54.50582	226890.9	-141537.7	1	267418	-31.95649	-9.68839E-008	0.0005526	7
	38	243	45.95588	247055.7	-146992.3	1	287477.4	-30.75165	-1.825031E-008	0.0006846	6
	39	247	37.20238	263402.8	-158171.8	1	307244.8	-30.98456	-1.741819E-008	0.0006001	6
	40	250	30.04808	285225.8	-173467.6	1	333833.4	-31.30698	-1.835087E-008	0.0006794	6
	41	254	23.91582	309812.5	-193908.7	1	365491.9	-32.04206	-1.682141E-008	0.0006808	6
	42	258	18.60119	326077.8	-214393.3	1	390245.1	-33.32456	-1.537585E-008	0.0005928	6
	43	262	15.02404	377784.1	-212678.9	1	433535.7	-29.37795	-9.594665E-009	0.0006045	5
	44	264	12.01923	406635.2	-234824.3	1	469568.6	-30.00564	-8.927375E-009	0.0006103	5
	45	267	9.450605	440716.3	-261117	1	512262.6	-30.64603	-9.007246E-009	0.000603	5
	46	270	7.512019	475563.3	-284405.9	1	554118.4	-30.88112	-8.752513E-009	0.0005814	5
	47	273	5.978954	515233.3	-313116.8	1	602915.8	-31.28783	-8.589144E-009	0.0005829	5
	48	277	4.734848	558171.8	-345568.5	1	656485.6	-31.76197	-8.890562E-009	0.000556	5
	49	282	3.75601	606891.4	-380621.9	1	716372.9	-32.09455	-8.94132E-009	0.0006737	5
	50	287	3.004808	654008.1	-417210.2	1	775751.9	-32.53495	-8.727167E-009	0.0005781	5
	51	294	2.372217	711924.1	-466446.7	1	851121.8	-33.23248	-8.974346E-009	0.0005854	5
	52	298	1.878005	773602.1	-518176.4	1	931110.6	-33.81508	-8.925078E-009	0.0006392	5
	53	303	1.512097	838581	-574032.1	1	1016234	-34.39273	-8.873243E-009	0.0005195	5
	54	308	1.201923	918381.5	-643180.9	1	1121207	-35.00516	-8.941654E-009	0.0006374	5
	55	314	0.956633	1011193	-719054.4	1	1240786	-35.41645	-9.179162E-009	-1.33424E-005	5

File: V1.0-qianduan-mainline/data/raw_eis/S6/S6-4-1-2/300-160K 1K-min huai/S6-4-1-2-300-140K 1K-min_#14.DTA
EXPLAIN
TAG	EISPOT
TITLE	LABEL	Potentiostatic EIS	Test Identifier
DATE	LABEL	9/7/2020	Date
TIME	LABEL	18:45:55	Time
NOTES	NOTES	1	Notes...
	
PSTAT	PSTAT	REF3000-16137	Potentiostat
VDC	POTEN	0.00000E+000	T	DC Voltage (V)
FREQINIT	QUANT	3.00000E+005	Initial Freq. (Hz)
FREQFINAL	QUANT	1.00000E+000	Final Freq. (Hz)
PTSPERDEC	QUANT	1.00000E+001	Points/decade
VAC	QUANT	5.00000E+001	AC Voltage (mV rms)
AREA	QUANT	1.00000E+000	Sample Area (cm^2)
SPEED	SELECTOR	2	Optimize for:
ZGUESS	QUANT	1.00000E+003	Estimated Z (ohms)
EOC	QUANT	0	Open Circuit (V)
SEQUENCER	TOGGLE	TRUE	Run as Sequence
PSTATMODEL	IQUANT	5	Pstat Model
PSTATSECTION	LABEL	REF3000-16137	Pstat Section
PSTATSERIALNO	LABEL	16137	Pstat Serial Number
CTRLMODE	IQUANT	1	Control Mode
IESTAB	IQUANT	0	I/E Stability
CASPEED	IQUANT	1	Control Amp Speed
CONVENTION	IQUANT	1	Current Convention
ICHRANGE	IQUANT	2	Ich Range
ICHRANGEMODE	TOGGLE	F	Ich Auto Range
ICHOFFSETENABLE	TOGGLE	T	Ich Offset Enable
ICHOFFSET	QUANT	0	Ich Offset (V)
ICHFILTER	IQUANT	3	Ich Filter
VCHRANGE	IQUANT	2	Vch Range
VCHRANGEMODE	TOGGLE	F	Vch Auto Range
VCHOFFSETENABLE	TOGGLE	T	Vch Offset Enable
VCHOFFSET	QUANT	0	Vch Offset (V)
VCHFILTER	IQUANT	3	Vch Filter
ACHRANGE	IQUANT	2	Ach Range
ACHOFFSETENABLE	TOGGLE	F	Ach Offset Enable
ACHOFFSET	QUANT	0	Ach Offset (V)
ACHFILTER	IQUANT	3	Ach Filter
IERANGELOWERLIMIT	IQUANT	2	I/E Range Lower Limit
IERANGEMODE	TOGGLE	F	I/E AutoRange
IERANGE	IQUANT	11	I/E Range
POSFEEDENABLE	TOGGLE	F	Positive Feedback IR Comp
POSFEEDRESISTANCE	QUANT	0	Positive Feedback Resistance (ohm)
ACHSELECT	IQUANT	0	Ach Select
CABLEID	IQUANT	13	Cable ID
DCCALDATE	LABEL	7/31/2020	DC Calibration Date
ACCALDATE	LABEL	7/31/2020	AC Calibration Date
THERMOSELECT	IQUANT	1	Thermo Select
FRAMEWORKVERSION	QUANT	6.33	Framework Version
INSTRUMENTVERSION	LABEL	3.50	Instrument Version
COMPLIANCEVOLTAGE	IQUANT	0	Compliance Voltage
ZCURVE	TABLE
	Pt	Time	Freq	Zreal	Zimag	Zsig	Zmod	Zphz	Idc	Vdc	IERange
	#	s	Hz	ohm	ohm	V	ohm	°	A	V	#
	0	15	300046.9	71.23785	-4331.058	1	4331.644	-89.05768	1.998165E-005	-0.0023429	9
	1	36	238359.4	430.5748	-5311.941	1	5329.364	-85.36586	-2.041259E-005	0.0010569	9
	2	57	189328.1	470.5681	-6744.298	1	6760.694	-86.00879	-6.333815E-005	0.0006097	9
	3	65	150421.9	387.8634	-8411.554	1	8420.491	-87.35992	-6.20431E-005	0.000658	9
	4	72	119484.4	577.9838	-10462.86	1	10478.81	-86.83811	-2.00831E-005	0.0016609	9
	5	81	94921.88	1360.646	-12826.39	1	12898.35	-83.94461	-1.977033E-006	-0.0049354	8
	6	89	75421.88	1729.513	-15934.75	1	16028.33	-83.80553	-1.934593E-005	0.0112515	8
	7	98	59859.37	2102.125	-19934.22	1	20044.75	-83.98023	2.189554E-005	-0.009692	8
	8	106	47578.12	3571.539	-24949.39	1	25203.73	-81.85338	-2.683702E-005	0.0097933	8
	9	115	37828.12	4804.242	-31027.5	1	31397.23	-81.19832	9.095828E-006	0.0038534	8
	10	125	30046.88	6836.691	-38449.62	1	39052.71	-79.91766	2.369244E-005	-0.0030907	8
	11	133	23859.38	9304.233	-47755.68	1	48653.61	-78.97518	9.143299E-006	0.0038467	8
	12	140	18984.38	19006.65	-58551.81	1	61559.46	-72.01592	-6.656056E-006	0.0123255	7
	13	145	15046.87	25410.21	-71514.13	1	75894.33	-70.43899	-6.410799E-006	0.0257141	7
	14	150	11953.13	35673.45	-86286.84	1	93370.3	-67.5384	6.402007E-007	0.0152005	7
	15	157	9515.62	42642.78	-99228.2	1	108003	-66.74466	1.551768E-005	-0.009198	8
	16	164	7546.875	62922.9	-117098.4	1	132933.5	-61.74861	4.949558E-006	-0.0014963	7
	17	171	5928.309	81932.51	-137594.4	1	160141	-59.22772	6.583599E-006	-0.0106931	7
	18	176	4733.456	113582.9	-149702.2	1	187914.4	-52.81149	-7.139184E-006	0.0235117	7
	19	183	3796.875	130358.7	-154653.9	1	202265.3	-49.87225	-1.253013E-006	-0.0118147	7
	20	189	2987.132	203877.5	-163753.8	1	261498.3	-38.77134	-6.677585E-007	0.0258838	6
	21	193	2390.625	224750	-169570.9	1	281543.7	-37.03408	-6.595363E-007	0.0100724	6
	22	199	1884.191	263525.8	-159702.6	1	308140.8	-31.21681	-6.666343E-007	0.0259046	6
	23	204	1516.544	289442.1	-161939.9	1	331664.4	-29.22656	-3.870796E-007	0.0249074	6
	24	209	1193.986	243751.2	-116017.5	1	269953.1	-25.4529	-1.174071E-005	0.0010116	9
	25	217	946.5144	257100.3	-191065.1	1	320322.4	-36.61803	7.47284E-006	-0.0244513	7
	26	222	751.7689	351430.7	-143881	1	379743.7	-22.26493	7.525797E-006	-0.0245685	7
	27	228	597.4265	130224	22944.32	1	132229.9	9.99245	-1.004097E-005	-0.0020123	8
	28	234	477.4305	375550.9	-164742	1	410095.7	-23.68551	-9.328036E-008	0.0005432	7
	29	239	376.6741	414463.8	-160030.2	1	444285.8	-21.11226	-1.131319E-008	0.0005905	6
	30	243	298.2954	614036.4	-106455.4	1	623196.2	-9.8356	-2.516026E-009	0.0007116	5
	31	246	237.7717	607124.1	-111442.6	1	617267.4	-10.40132	-2.703245E-009	0.0005887	5
	32	248	189.0121	613412.6	-120920.9	1	625217.5	-11.15163	-2.652128E-009	0.0006037	5
	33	251	150.2404	616651.6	-144957	1	633460.1	-13.22841	-2.507736E-009	0.0005667	5
	34	254	119.1737	624580	-240015.1	1	669109.4	-21.02089	-2.171155E-009	0.000605	5
	35	257	95.0169	641044.8	-203344	1	672522.9	-17.5994	-2.868928E-009	0.0006627	5
	36	259	75.60484	684715.3	-250539.1	1	729112.4	-20.09771	-2.750715E-009	0.000661	5
	37	262	54.50582	724463.9	-305536.3	1	786257.2	-22.86716	-2.434619E-009	0.0006653	5
	38	266	45.95588	748345.7	-327608.6	1	816914.1	-23.6427	-2.309637E-009	0.0006615	5
	39	268	37.20238	801929.2	-372456.8	1	884202.8	-24.91256	-2.733356E-009	0.0006641	5
	40	271	30.04808	848724.1	-438640.7	1	955373	-27.33099	-2.387658E-009	0.0006032	5
	41	274	23.91582	893202.7	-493539.9	1	1020487	-28.92288	-2.941609E-009	0.0006682	5
	42	277	18.60119	899571.1	-588754.1	1	1075109	-33.20407	-4.663576E-009	0.0006292	5
	43	279	15.02404	1061700	-619155.2	1	1229048	-30.24961	-2.294296E-009	0.0006271	5
	44	281	12.01923	1151610	-683191.8	1	1339014	-30.6785	-2.169528E-009	0.0005848	5
	45	284	9.450605	1234092	-752645.4	1	1445496	-31.37808	-1.899807E-009	0.0006474	5
	46	287	7.512019	1350076	-833422.1	1	1586600	-31.68764	-2.115653E-009	0.000603	5
	47	290	5.978954	1478749	-929115.9	1	1746412	-32.14165	-2.095848E-009	0.0005763	5
	48	294	4.734848	1598925	-1015709	1	1894261	-32.42555	-2.311046E-009	0.000645	5
	49	299	3.75601	1761642	-1117975	1	2086444	-32.40007	-2.397855E-009	0.0006639	5
	50	304	3.004808	1913307	-1246367	1	2283457	-33.08102	-2.147935E-009	0.0006126	5
	51	311	2.372217	2095593	-1373367	1	2505523	-33.23921	-2.412468E-009	0.0005598	5
	52	315	1.878005	2292486	-1519308	1	2750234	-33.53378	-2.269373E-009	0.0006264	5
	53	323	1.512097	2497004	-1670162	1	3004076	-33.77724	-2.247521E-009	0.0005714	5
	54	328	1.201923	2732683	-1851605	1	3300908	-34.12069	-2.277489E-009	0.0006425	5
	55	336	0.956633	2990740	-2058927	1	3630937	-34.54484	-2.375602E-009	-1.988747E-005	5

File: V1.0-qianduan-mainline/data/raw_eis/S6/S6-4-1-2/300-160K 1K-min huai/S6-4-1-2-300-140K 1K-min_#8.DTA
EXPLAIN
TAG	EISPOT
TITLE	LABEL	Potentiostatic EIS	Test Identifier
DATE	LABEL	9/7/2020	Date
TIME	LABEL	18:12:22	Time
NOTES	NOTES	1	Notes...
	
PSTAT	PSTAT	REF3000-16137	Potentiostat
VDC	POTEN	0.00000E+000	T	DC Voltage (V)
FREQINIT	QUANT	3.00000E+005	Initial Freq. (Hz)
FREQFINAL	QUANT	1.00000E+000	Final Freq. (Hz)
PTSPERDEC	QUANT	1.00000E+001	Points/decade
VAC	QUANT	5.00000E+001	AC Voltage (mV rms)
AREA	QUANT	1.00000E+000	Sample Area (cm^2)
SPEED	SELECTOR	2	Optimize for:
ZGUESS	QUANT	1.00000E+003	Estimated Z (ohms)
EOC	QUANT	0	Open Circuit (V)
SEQUENCER	TOGGLE	TRUE	Run as Sequence
PSTATMODEL	IQUANT	5	Pstat Model
PSTATSECTION	LABEL	REF3000-16137	Pstat Section
PSTATSERIALNO	LABEL	16137	Pstat Serial Number
CTRLMODE	IQUANT	1	Control Mode
IESTAB	IQUANT	0	I/E Stability
CASPEED	IQUANT	1	Control Amp Speed
CONVENTION	IQUANT	1	Current Convention
ICHRANGE	IQUANT	2	Ich Range
ICHRANGEMODE	TOGGLE	F	Ich Auto Range
ICHOFFSETENABLE	TOGGLE	T	Ich Offset Enable
ICHOFFSET	QUANT	0	Ich Offset (V)
ICHFILTER	IQUANT	3	Ich Filter
VCHRANGE	IQUANT	2	Vch Range
VCHRANGEMODE	TOGGLE	F	Vch Auto Range
VCHOFFSETENABLE	TOGGLE	T	Vch Offset Enable
VCHOFFSET	QUANT	0	Vch Offset (V)
VCHFILTER	IQUANT	3	Vch Filter
ACHRANGE	IQUANT	2	Ach Range
ACHOFFSETENABLE	TOGGLE	F	Ach Offset Enable
ACHOFFSET	QUANT	0	Ach Offset (V)
ACHFILTER	IQUANT	3	Ach Filter
IERANGELOWERLIMIT	IQUANT	2	I/E Range Lower Limit
IERANGEMODE	TOGGLE	F	I/E AutoRange
IERANGE	IQUANT	11	I/E Range
POSFEEDENABLE	TOGGLE	F	Positive Feedback IR Comp
POSFEEDRESISTANCE	QUANT	0	Positive Feedback Resistance (ohm)
ACHSELECT	IQUANT	0	Ach Select
CABLEID	IQUANT	13	Cable ID
DCCALDATE	LABEL	7/31/2020	DC Calibration Date
ACCALDATE	LABEL	7/31/2020	AC Calibration Date
THERMOSELECT	IQUANT	1	Thermo Select
FRAMEWORKVERSION	QUANT	6.33	Framework Version
INSTRUMENTVERSION	LABEL	3.50	Instrument Version
COMPLIANCEVOLTAGE	IQUANT	0	Compliance Voltage
ZCURVE	TABLE
	Pt	Time	Freq	Zreal	Zimag	Zsig	Zmod	Zphz	Idc	Vdc	IERange
	#	s	Hz	ohm	ohm	V	ohm	°	A	V	#
	0	26	300046.9	811.8973	-3927.142	1	4010.19	-78.31924	0.0000953	-0.003118	9
	1	43	238359.4	1327.66	-4753.818	1	4935.733	-74.39587	8.607703E-005	-0.0037001	9
	2	59	189328.1	1807.698	-5713.322	1	5992.48	-72.4426	3.753795E-005	0.000708	9
	3	69	150421.9	2633.878	-6645.311	1	7148.25	-68.37904	2.157371E-005	-0.0018493	9
	4	78	119484.4	3858.355	-7769.398	1	8674.701	-63.59058	1.396054E-005	-0.0092001	8
	5	85	94921.88	5202.281	-8985.288	1	10382.64	-59.93011	4.415627E-006	-0.0069359	8
	6	94	75421.88	6908.297	-10064.44	1	12207.27	-55.53404	1.245388E-005	0.0025847	8
	7	102	59859.37	8605.118	-11128.04	1	14067.03	-52.28584	2.450629E-005	-0.0094548	8
	8	111	47578.12	11000.02	-11471.44	1	15893.22	-46.20181	-2.31407E-005	0.0041968	8
	9	118	37828.12	13196.56	-11992.31	1	17831.56	-42.26285	1.240113E-005	0.0025546	8
	10	126	30046.88	17941.21	-11916.32	1	21538.01	-33.5916	-6.855316E-006	0.0138496	7
	11	133	23859.38	20052	-11762.69	1	23247.44	-30.39628	2.900841E-006	-0.0229266	7
	12	137	18984.38	21623.53	-11358.52	1	24425.25	-27.71228	3.15849E-006	0.0056444	7
	13	142	15046.87	20665.95	-11669.32	1	23732.98	-29.45186	2.71504E-005	-0.0061717	8
	14	148	11953.13	22776.53	-11493.37	1	25512.11	-26.77619	-2.16366E-005	0.0109181	8
	15	156	9515.62	24646.64	-10969.96	1	26977.71	-23.99335	2.082007E-005	-0.0100726	8
	16	163	7546.875	24809.18	-11114.71	1	27185.15	-24.13276	2.046672E-005	-0.0011652	8
	17	170	5928.309	27344.58	-10895.9	1	29435.46	-21.72563	-2.195557E-005	0.000398	9
	18	176	4733.456	28470.11	-12205.48	1	30976.14	-23.20539	1.276504E-005	-0.0087852	8
	19	182	3796.875	31605.59	-11708.89	1	33704.77	-20.3281	3.037765E-006	-0.0229248	7
	20	188	2987.132	32820.71	-12675.7	1	35183.41	-21.11707	6.297726E-006	-0.0265882	7
	21	193	2390.625	33994.37	-13368.22	1	36528.43	-21.46714	6.329676E-006	-0.0266415	7
	22	198	1884.191	32817.81	-13983.35	1	35672.72	-23.07838	1.216535E-005	0.0026952	8
	23	205	1516.544	37612.81	-16741.87	1	41170.54	-23.99437	7.266003E-006	-0.0247676	7
	24	210	1193.986	40401.45	-17974.96	1	44219.64	-23.9847	3.230154E-006	0.0058295	7
	25	216	946.5144	43767.73	-20646.5	1	48393.1	-25.2546	5.233138E-006	-0.0031768	7
	26	220	751.7689	47326.51	-23948.82	1	53040.97	-26.84096	-7.245438E-006	0.0199722	7
	27	223	597.4265	50271.6	-23191.56	1	55363.19	-24.76507	4.698232E-006	-0.0258168	7
	28	227	477.4305	51996.3	-29475.33	1	59769.64	-29.54776	-1.21076E-007	0.0006358	7
	29	230	376.6741	60837.1	-28395.67	1	67137.67	-25.02078	-3.963101E-008	0.0006576	6
	30	233	298.2954	64868.96	-32022.16	1	72342.25	-26.27297	-3.869532E-008	0.0006128	6
	31	235	237.7717	69808.02	-35638.81	1	78379.1	-27.0455	-3.975993E-008	0.0006252	6
	32	238	189.0121	75058.87	-39389.24	1	84766.42	-27.6895	-4.077416E-008	0.0006913	6
	33	240	150.2404	81111.91	-43757.69	1	92162.23	-28.34567	-3.926398E-008	0.0006421	6
	34	243	119.1737	90089.48	-49886.93	1	102979.7	-28.97543	-3.962526E-008	0.0005952	6
	35	246	95.0169	93955.04	-52009.31	1	107389.6	-28.96695	-4.070491E-008	0.0007202	6
	36	248	75.60484	101257	-56710.74	1	116056.4	-29.25175	-3.873397E-008	0.0006812	6
	37	251	54.50582	114463.8	-64025.08	1	131153.2	-29.22038	-3.99116E-008	0.0006827	6
	38	254	45.95588	120185.1	-67695.23	1	137938.8	-29.39074	-3.891128E-008	0.0006234	6
	39	257	37.20238	129244.1	-71214.7	1	147565.5	-28.85518	-4.01173E-008	0.0006603	6
	40	259	30.04808	139876.6	-76952.34	1	159646.8	-28.81716	-3.86949E-008	0.0005916	6
	41	262	23.91582	150940.9	-81804.27	1	171683.1	-28.45602	-3.927345E-008	0.0006835	6
	42	265	18.60119	163316.9	-85239.43	1	184223.1	-27.56126	-4.258533E-008	0.0006127	6
	43	267	15.02404	176143.6	-94561.86	1	199921.3	-28.22892	-4.035213E-008	0.0006413	6
	44	269	12.01923	189185.6	-100612.1	1	214275.5	-28.00479	-3.908355E-008	0.0006029	6
	45	272	9.450605	203708.7	-107720.3	1	230436.3	-27.86969	-3.886858E-008	0.000623	6
	46	275	7.512019	219113.3	-115146	1	247526.2	-27.72234	-3.977004E-008	0.000612	6
	47	278	5.978954	235772.7	-123708.4	1	266256.6	-27.68571	-1.186196E-007	0.0005609	7
	48	283	4.734848	253797.1	-133100.7	1	286581.2	-27.6742	-1.281135E-007	0.0006209	7
	49	290	3.75601	273748.7	-142872	1	308789.2	-27.56047	-4.014174E-008	0.0006374	6
	50	297	3.004808	295145.2	-154503.9	1	333139.8	-27.63136	-1.196411E-007	0.0005676	7
	51	304	2.372217	320920.8	-166863.2	1	361709.2	-27.47223	-4.189131E-008	0.0006093	6
	52	309	1.878005	347974.6	-177633.8	1	390691.8	-27.04337	-4.188843E-008	0.0006544	6
	53	318	1.512097	377687.4	-189027.2	1	422349.4	-26.58732	-4.179516E-008	0.0005371	6
	54	328	1.201923	412722.2	-200597.8	1	458889	-25.92141	-4.152497E-008	0.000647	6
	55	341	0.956633	451938.5	-209200.5	1	498009.3	-24.83923	-3.335554E-008	2.091313E-005	5
