Repository: LJZ-sudo/acid-in-clay-close

# Closed-Loop EIS 分析子项目（2026 清理版）

本目录是 **EIS 自驱动闭环分析系统 + 论文图表/结果** 的主代码仓。  
旧版本代码和历史输出会逐步移动到 `archive_*` 目录，仅作参考。

---

## 1. 当前系统的四个核心目标

1. **方法可靠性**：  
   从 CHI 原始 EIS 数据自动完成 Rb 拟合、导电率计算和多段 Arrhenius 分析，证明自动结果物理合理，并优于传统低分辨率/两段拟合基线。

2. **自驱动相变检测与采样优化**：  
   在线分析 EIS 曲线和导电率变化，实时检测相变/机制转变区域，在 3 K 粗步长与 1 K 精细步长之间自动切换。

3. **AI 机理 + 新材料/下一步实验指导**：  
   基于 Phase 1/3 结果和材料知识库生成深度机理报告，提出机理假设、新配比/新材料预测，并给出可直接执行的后续实验建议。

4. **我们的系统 vs 商用大模型**：  
   对比“带闭环 + ML + 知识库的 Agent 报告”和“直接调用商用大模型”的机制分析质量，在机理深度、数据利用、实验可操作性等维度展示优势。

---

## 2. 运行入口（目前仍在使用）

### 2.1 Phase 3 全流程（基于 Phase 1 结果）

在 `V1.0-qianduan/close/` 目录下：

```bash
cd close
python phase3/run_all.py
```

`run_all.py` 顺序调用：

1. `step1_data_preparation.py`
2. `step2_train_models.py`
3. `step3_confinement_analysis.py`
4. `step4_ml_ai_validation.py`
5. `step_meyer_neldel.py`
6. `step6_cross_material.py`
7. `step5_final_report.py`

输出写入 `close/output/phase3_results/`，用于论文主结果和 AI 报告的定量输入。

> 说明：Phase 1（原始 EIS → Rb → Arrhenius 分段）在主项目中已完成，这里主要复用 `specific_conductance/` 中的实现。算法细节见 `paper/SI_table/SI_Note2_Arrhenius_segmentation.md`。

### 2.2 自驱动闭环 & 相变检测

**完整闭环处理（已有 CHI 数据）：**

```bash
cd close
python auto_control/run_closed_loop.py \
  --data-dir E:\chi_data \
  --config experiment_data/experiment_data.json \
  --thickness 0.01 \
  --area 1.0 \
  --min-points 5 \
  --output-dir experiment_data \
  --bundle-report
```

功能概览：

- 扫描 `E:\chi_data` 内 CHI 输出文件；
- 自动完成数据读取 → Rb 半圆拟合 → 导电率计算；
- 对成功点做 Arrhenius 分段分析；
- 生成 `report.json` + `report.md` + 可选 AI 报告打包产物。

**相变检测 + 自适应步长实验：**

- 主要逻辑在：
  - `auto_control/integrated_temp_chi_controller.py`
  - `auto_control/integrated_workflow.py`
  - `specific_conductance/data_processing.py`, `rb_fitting.py`, `conductivity.py`
- 相变检测和 Phase Jump Score 的细节见：
  - `paper/SI_table/SI_Note4_phase_transition_detection.md`

---

## 3. 目录结构总览

更细的分层见 `PROJECT_MAP.md`，这里只列关键部分。

```text
close/
├── auto_control/          # 闭环控制 & 相变检测 & 报告生成
├── config/                # 材料参数 & 分析超参数
├── data/                  # 原始 EIS 数据 & 材料 Excel
├── docs/                  # 项目综合说明 & 论文草稿 & SI 草稿
├── output/                # Phase1/2/3 结果 & 深度分析输出
├── paper/                 # SI Note、主表格、机理报告评分、写作指南
├── paper_figure/          # 论文图脚本 + 数据 + 配色/版本说明
├── phase1/                # Phase 1 pipeline 规划（部分逻辑从主项目迁移）
├── phase2/                # AI 机理 & 新材料/实验建议
├── phase3/                # ML + 限域效应 + 交叉验证 + 跨材料
├── phase3-v2.0/           # Phase3 v2.0 深度分析（如仍在用则视为核心）
├── specific_conductance/  # Rb 拟合、电导率计算、温控辅助
├── utils/                 # 文件/数学/绘图工具
└── archive_*/             # 旧代码/旧输出/旧文档（逐步迁移中）
```

---

# V1.0-qianduan-mainline/ — 主线代码根目录

> 全项目唯一代码之家（2026-07-05 结构收敛后）。运行时 I/O 全部在同级 `../experiments/`
> （raw/ data/ output/ runs/ results/ logs/ prospective/ live/），本目录不放数据与产物。
> 冻结基线：tag `prospective-release-20260705`；pytest 443 passed / 2 skipped；硬件审计 hits=31、autonomous_bypass=0。

## 目录索引（各目录均有自己的 README/结构文档）

| 目录 | 角色 | 文档 | 一句话状态 |
|---|---|---|---|
| `backend_api/` | FastAPI 统一后端（8000） | [README](backend_api/README.md) | 12 文件现役；唯一死代码是 pipeline router（410 占位） |
| `frontend/` | React 驾驶舱（5173） | [README](frontend/README.md) | 主线 6 页现役；7 个 dev 页由 ENABLE_DEV_ROUTES 门控 |
| `stage0_measurement/` | 测量执行 + EIS 分析 | [README](stage0_measurement/README.md) | 46 文件全现役；b_track_live_driver 为主力真机 CLI |
| `stage1_optimization/` | 优化闭环 + SciTX/E-Mem/PC-Skills/C³ | [README](stage1_optimization/README.md) | 91 文件无遗留；botorch MOBO 未接 CLI 开关 |
| `stage2_statistics/` | S8 回顾性统计 → stage3_seed | [README](stage2_statistics/README.md) | 全现役；stage3_seed.json 为受保护产物 |
| `stage3_mechanism/` | 机理推理流水线（S03–S14） | [README](stage3_mechanism/README.md) · [STRUCTURE](stage3_mechanism/STRUCTURE.md) | 唯一遗留：s09b（自标 LEGACY）；4 个冻结发表产物目录 |
| `analysis/` | 研究分析包（原 research/ 代码） | [README](analysis/README.md) | 83 文件无死码；p*/pH* 为里程碑一次性验证 |
| `code/` | 运行辅助层（批处理/离线联调） | [README](code/README.md) | live 后端仅调 process_ao_stage0；S8 批处理为历史一次性 |
| `configs/` | 冻结分析策略 YAML | [README](configs/README.md) | 6 个全现役；4 个 sha256 冻结 |
| `scripts/` | 治理审计 + 冻结报告 | [README](scripts/README.md) | 2 脚本现役；reports/ 为冻结产物 |
| `tests/` | 主线 pytest（36 文件） | [README](tests/README.md) | 含 2 个"文件哈希契约"盯守测试 |

## 全局纪律

1. **行为保持**：任何结构改动后必跑 `python -m pytest -q`（仓库根 443/2；仅主线 409/2）与 `python scripts\audit_hardware_write_paths.py`（hits=31 / bypass=0）。
2. **I/O 出界**：新代码一律读写 `../experiments/`，锚定方式为向上找 `V1.0-qianduan-mainline` 再取 `parent / "experiments"`。唯一保留的例外是 `stage1_optimization/output/`（campaign 配置写死的运行时目录，见其 README §3）。
3. **冻结产物只读**：stage2 exports、stage3 outputs/verification、scripts/reports、campaign_memory 历史库、analysis 的 legacy_freeze_manifest —— 改动即视为篡改证据。
4. **先冻结再跑**：策略/阈值改动先 commit+push 盖时间戳，再跑重算（configs/README.md 铁律）。

## 快速启动

```powershell
cd V1.0-qianduan-mainline
python -m uvicorn backend_api.main:app --host 127.0.0.1 --port 8000   # 后端
cd frontend; npm run dev                                               # 前端（5173）
python -m pytest -q                                                    # 全量测试
```

File: V1.0-qianduan-mainline/data/raw_eis/S6/S6-4-1/300-120K 3K-min/S6-4-1-1-300-120K 3K-min_#6.DTA
EXPLAIN
TAG	EISPOT
TITLE	LABEL	Potentiostatic EIS	Test Identifier
DATE	LABEL	8/3/2020	Date
TIME	LABEL	1:03:53	Time
NOTES	NOTES	1	Notes...
	
PSTAT	PSTAT	REF3000-16137	Potentiostat
VDC	POTEN	0.00000E+000	T	DC Voltage (V)
FREQINIT	QUANT	3.00000E+005	Initial Freq. (Hz)
FREQFINAL	QUANT	1.00000E+000	Final Freq. (Hz)
PTSPERDEC	QUANT	1.00000E+001	Points/decade
VAC	QUANT	5.00000E+001	AC Voltage (mV rms)
AREA	QUANT	1.00000E+000	Sample Area (cm^2)
SPEED	SELECTOR	2	Optimize for:
ZGUESS	QUANT	1.00000E+003	Estimated Z (ohms)
EOC	QUANT	0	Open Circuit (V)
SEQUENCER	TOGGLE	TRUE	Run as Sequence
PSTATMODEL	IQUANT	5	Pstat Model
PSTATSECTION	LABEL	REF3000-16137	Pstat Section
PSTATSERIALNO	LABEL	16137	Pstat Serial Number
CTRLMODE	IQUANT	1	Control Mode
IESTAB	IQUANT	0	I/E Stability
CASPEED	IQUANT	1	Control Amp Speed
CONVENTION	IQUANT	1	Current Convention
ICHRANGE	IQUANT	2	Ich Range
ICHRANGEMODE	TOGGLE	F	Ich Auto Range
ICHOFFSETENABLE	TOGGLE	T	Ich Offset Enable
ICHOFFSET	QUANT	0	Ich Offset (V)
ICHFILTER	IQUANT	3	Ich Filter
VCHRANGE	IQUANT	2	Vch Range
VCHRANGEMODE	TOGGLE	F	Vch Auto Range
VCHOFFSETENABLE	TOGGLE	T	Vch Offset Enable
VCHOFFSET	QUANT	0	Vch Offset (V)
VCHFILTER	IQUANT	3	Vch Filter
ACHRANGE	IQUANT	2	Ach Range
ACHOFFSETENABLE	TOGGLE	F	Ach Offset Enable
ACHOFFSET	QUANT	0	Ach Offset (V)
ACHFILTER	IQUANT	3	Ach Filter
IERANGELOWERLIMIT	IQUANT	2	I/E Range Lower Limit
IERANGEMODE	TOGGLE	F	I/E AutoRange
IERANGE	IQUANT	11	I/E Range
POSFEEDENABLE	TOGGLE	F	Positive Feedback IR Comp
POSFEEDRESISTANCE	QUANT	0	Positive Feedback Resistance (ohm)
ACHSELECT	IQUANT	0	Ach Select
CABLEID	IQUANT	13	Cable ID
DCCALDATE	LABEL	7/31/2020	DC Calibration Date
ACCALDATE	LABEL	7/31/2020	AC Calibration Date
THERMOSELECT	IQUANT	1	Thermo Select
FRAMEWORKVERSION	QUANT	6.33	Framework Version
INSTRUMENTVERSION	LABEL	3.50	Instrument Version
COMPLIANCEVOLTAGE	IQUANT	0	Compliance Voltage
ZCURVE	TABLE
	Pt	Time	Freq	Zreal	Zimag	Zsig	Zmod	Zphz	Idc	Vdc	IERange
	#	s	Hz	ohm	ohm	V	ohm	°	A	V	#
	0	8	300046.9	8.901499	1.149055	1	8.975355	7.355383	5.859736E-005	3.298113E-005	10
	1	11	238359.4	8.959006	0.9096664	1	9.00507	5.797745	-2.598323E-005	0.0000992	10
	2	14	189328.1	9.007446	0.6953349	1	9.034245	4.414225	-0.0000976	0.0003115	10
	3	17	150421.9	9.045096	0.5242943	1	9.060279	3.317408	-5.210021E-006	0.0003974	10
	4	19	119484.4	9.102467	0.3699078	1	9.10998	2.327116	-1.747744E-005	0.0005496	10
	5	22	94921.88	9.156939	0.2645498	1	9.160759	1.654851	-2.257022E-005	0.0006299	10
	6	24	75421.88	9.207481	0.1382134	1	9.208519	0.8600019	-2.054773E-005	0.0006338	10
	7	27	59859.37	9.263089	0.019357	1	9.263109	0.1197301	2.454548E-005	0.0006357	10
	8	29	47578.12	9.323332	-0.0903748	1	9.32377	-0.5553738	-2.228077E-005	0.0006869	10
	9	32	37828.12	9.384551	-0.1993216	1	9.386667	-1.216741	-2.497708E-005	0.0006365	10
	10	35	30046.88	9.449121	-0.3157846	1	9.454395	-1.914082	-1.079503E-005	0.0006477	10
	11	37	23859.38	9.51401	-0.4441794	1	9.52437	-2.673021	2.513212E-005	0.0006804	10
	12	39	18984.38	9.57985	-0.5900387	1	9.59801	-3.524487	2.518836E-005	0.000672	10
	13	42	15046.87	9.64984	-0.7623926	1	9.67991	-4.517313	-2.062587E-005	0.0006917	10
	14	44	11953.13	9.72575	-0.970084	1	9.77401	-5.696064	2.582814E-005	0.0006659	10
	15	46	9515.62	9.80621	-1.216528	1	9.88138	-7.071806	2.660778E-005	0.0006849	10
	16	49	7546.875	9.8961	-1.522381	1	10.01252	-8.745613	-1.778005E-005	0.0006498	10
	17	51	5928.309	9.99849	-1.911951	1	10.17965	-10.82564	1.968332E-005	0.0006493	10
	18	53	4733.456	10.10829	-2.361718	1	10.38052	-13.15078	-1.699342E-005	0.0006661	10
	19	56	3796.875	10.23248	-2.902277	1	10.63612	-15.83512	-6.198998E-006	0.0006967	10
	20	58	2987.132	10.38113	-3.625735	1	10.99608	-19.25237	1.888017E-005	0.0006454	10
	21	60	2390.625	10.5469	-4.456864	1	11.44992	-22.90775	1.476724E-005	0.0006431	10
	22	62	1884.191	10.7552	-5.551298	1	12.10336	-27.30053	-2.382573E-005	0.0006679	10
	23	65	1516.544	10.98346	-6.780694	1	12.90792	-31.68931	-2.690829E-005	0.0006736	10
	24	67	1193.986	11.28778	-8.444049	1	14.09666	-36.79906	2.434659E-005	0.0006666	10
	25	70	946.5144	11.6465	-10.45412	1	15.65022	-41.91177	-2.460377E-005	0.0006528	10
	26	72	751.7689	12.08421	-12.88644	1	17.66602	-46.84011	1.938305E-005	0.0006504	10
	27	74	597.4265	12.60844	-15.89063	1	20.28509	-51.56973	-1.472014E-005	0.0006864	10
	28	77	477.4305	13.25191	-19.46495	1	23.54777	-55.75263	-2.088645E-006	0.0006867	10
	29	79	376.6741	14.07164	-24.11534	1	27.92062	-59.73583	-1.904633E-006	0.0006797	10
	30	81	298.2954	15.06134	-29.77363	1	33.36635	-63.1669	-9.556561E-007	0.0006828	10
	31	84	237.7717	16.23298	-36.52504	1	39.96984	-66.038	-1.226085E-006	0.0006761	10
	32	86	189.0121	17.64509	-44.86169	1	48.20706	-68.5292	6.101669E-007	0.0001207	9
	33	88	150.2404	19.3781	-55.16635	1	58.47082	-70.64532	9.980547E-007	7.856017E-005	9
	34	91	119.1737	21.50149	-67.98031	1	71.29962	-72.44836	8.902178E-007	9.010261E-005	9
	35	93	95.0169	24.02597	-83.39268	1	86.78471	-73.92796	9.659827E-007	7.782031E-005	9
	36	96	75.60484	27.12997	-102.525	1	106.0539	-75.17823	9.260972E-007	7.132955E-005	9
	37	98	54.50582	32.77963	-137.7705	1	141.6165	-76.6165	8.88267E-007	7.482972E-005	9
	38	101	45.95588	36.49883	-160.8454	1	164.9345	-77.21502	9.945282E-007	8.784505E-005	9
	39	103	37.20238	41.96688	-194.792	1	199.2615	-77.84177	9.766402E-007	7.786677E-005	9
	40	105	30.04808	48.6206	-236.3495	1	241.2987	-78.37557	8.691632E-007	8.309163E-005	9
	41	108	23.91582	57.33886	-290.625	1	296.2274	-78.83917	9.413209E-007	7.724367E-005	9
	42	110	18.60119	69.34013	-365.036	1	371.5634	-79.24457	9.674977E-007	8.482934E-005	9
	43	113	15.02404	81.59408	-440.9308	1	448.4167	-79.51603	3.370396E-007	0.00066	8
	44	115	12.01923	97.8179	-539.7042	1	548.497	-79.72703	3.001672E-007	0.00066	8
	45	117	9.450605	119.1631	-670.6082	1	681.1132	-79.92406	3.474519E-007	0.0006645	8
	46	120	7.512019	144.3988	-825.177	1	837.716	-80.07424	3.754417E-007	0.0006779	8
	47	123	5.978954	174.8649	-1014.471	1	1029.431	-80.22	3.151025E-007	0.000712	8
	48	126	4.734848	214.2789	-1253.09	1	1271.278	-80.29625	3.722186E-007	0.0006784	8
	49	129	3.75601	260.6208	-1545.794	1	1567.61	-80.42993	3.821921E-007	0.0006616	8
	50	132	3.004808	315.17	-1891.273	1	1917.354	-80.53892	3.527922E-007	0.0006854	8
	51	136	2.372217	385.9539	-2342.485	1	2374.068	-80.64386	3.326358E-007	0.0006963	8
	52	140	1.878005	477.5116	-2901.127	1	2940.163	-80.6532	3.65109E-007	0.0006393	8
	53	145	1.512097	574.5839	-3537.306	1	3583.669	-80.77372	3.520059E-007	0.0008143	8
	54	150	1.201923	711.9038	-4377.934	1	4435.438	-80.76387	5.500248E-008	0.0006272	7
	55	157	0.956633	873.2512	-5397.37	1	5467.556	-80.80964	3.048452E-008	-4.223215E-006	7
