Repository: LJZ-sudo/acid-in-clay-close

# Closed-Loop EIS 分析子项目（2026 清理版）

本目录是 **EIS 自驱动闭环分析系统 + 论文图表/结果** 的主代码仓。  
旧版本代码和历史输出会逐步移动到 `archive_*` 目录，仅作参考。

---

## 1. 当前系统的四个核心目标

1. **方法可靠性**：  
   从 CHI 原始 EIS 数据自动完成 Rb 拟合、导电率计算和多段 Arrhenius 分析，证明自动结果物理合理，并优于传统低分辨率/两段拟合基线。

2. **自驱动相变检测与采样优化**：  
   在线分析 EIS 曲线和导电率变化，实时检测相变/机制转变区域，在 3 K 粗步长与 1 K 精细步长之间自动切换。

3. **AI 机理 + 新材料/下一步实验指导**：  
   基于 Phase 1/3 结果和材料知识库生成深度机理报告，提出机理假设、新配比/新材料预测，并给出可直接执行的后续实验建议。

4. **我们的系统 vs 商用大模型**：  
   对比“带闭环 + ML + 知识库的 Agent 报告”和“直接调用商用大模型”的机制分析质量，在机理深度、数据利用、实验可操作性等维度展示优势。

---

## 2. 运行入口（目前仍在使用）

### 2.1 Phase 3 全流程（基于 Phase 1 结果）

在 `V1.0-qianduan/close/` 目录下：

```bash
cd close
python phase3/run_all.py
```

`run_all.py` 顺序调用：

1. `step1_data_preparation.py`
2. `step2_train_models.py`
3. `step3_confinement_analysis.py`
4. `step4_ml_ai_validation.py`
5. `step_meyer_neldel.py`
6. `step6_cross_material.py`
7. `step5_final_report.py`

输出写入 `close/output/phase3_results/`，用于论文主结果和 AI 报告的定量输入。

> 说明：Phase 1（原始 EIS → Rb → Arrhenius 分段）在主项目中已完成，这里主要复用 `specific_conductance/` 中的实现。算法细节见 `paper/SI_table/SI_Note2_Arrhenius_segmentation.md`。

### 2.2 自驱动闭环 & 相变检测

**完整闭环处理（已有 CHI 数据）：**

```bash
cd close
python auto_control/run_closed_loop.py \
  --data-dir E:\chi_data \
  --config experiment_data/experiment_data.json \
  --thickness 0.01 \
  --area 1.0 \
  --min-points 5 \
  --output-dir experiment_data \
  --bundle-report
```

功能概览：

- 扫描 `E:\chi_data` 内 CHI 输出文件；
- 自动完成数据读取 → Rb 半圆拟合 → 导电率计算；
- 对成功点做 Arrhenius 分段分析；
- 生成 `report.json` + `report.md` + 可选 AI 报告打包产物。

**相变检测 + 自适应步长实验：**

- 主要逻辑在：
  - `auto_control/integrated_temp_chi_controller.py`
  - `auto_control/integrated_workflow.py`
  - `specific_conductance/data_processing.py`, `rb_fitting.py`, `conductivity.py`
- 相变检测和 Phase Jump Score 的细节见：
  - `paper/SI_table/SI_Note4_phase_transition_detection.md`

---

## 3. 目录结构总览

更细的分层见 `PROJECT_MAP.md`，这里只列关键部分。

```text
close/
├── auto_control/          # 闭环控制 & 相变检测 & 报告生成
├── config/                # 材料参数 & 分析超参数
├── data/                  # 原始 EIS 数据 & 材料 Excel
├── docs/                  # 项目综合说明 & 论文草稿 & SI 草稿
├── output/                # Phase1/2/3 结果 & 深度分析输出
├── paper/                 # SI Note、主表格、机理报告评分、写作指南
├── paper_figure/          # 论文图脚本 + 数据 + 配色/版本说明
├── phase1/                # Phase 1 pipeline 规划（部分逻辑从主项目迁移）
├── phase2/                # AI 机理 & 新材料/实验建议
├── phase3/                # ML + 限域效应 + 交叉验证 + 跨材料
├── phase3-v2.0/           # Phase3 v2.0 深度分析（如仍在用则视为核心）
├── specific_conductance/  # Rb 拟合、电导率计算、温控辅助
├── utils/                 # 文件/数学/绘图工具
└── archive_*/             # 旧代码/旧输出/旧文档（逐步迁移中）
```

---

# V1.0-qianduan-mainline/ — 主线代码根目录

> 全项目唯一代码之家（2026-07-05 结构收敛后）。运行时 I/O 全部在同级 `../experiments/`
> （raw/ data/ output/ runs/ results/ logs/ prospective/ live/），本目录不放数据与产物。
> 冻结基线：tag `prospective-release-20260705`；pytest 443 passed / 2 skipped；硬件审计 hits=31、autonomous_bypass=0。

## 目录索引（各目录均有自己的 README/结构文档）

| 目录 | 角色 | 文档 | 一句话状态 |
|---|---|---|---|
| `backend_api/` | FastAPI 统一后端（8000） | [README](backend_api/README.md) | 12 文件现役；唯一死代码是 pipeline router（410 占位） |
| `frontend/` | React 驾驶舱（5173） | [README](frontend/README.md) | 主线 6 页现役；7 个 dev 页由 ENABLE_DEV_ROUTES 门控 |
| `stage0_measurement/` | 测量执行 + EIS 分析 | [README](stage0_measurement/README.md) | 46 文件全现役；b_track_live_driver 为主力真机 CLI |
| `stage1_optimization/` | 优化闭环 + SciTX/E-Mem/PC-Skills/C³ | [README](stage1_optimization/README.md) | 91 文件无遗留；botorch MOBO 未接 CLI 开关 |
| `stage2_statistics/` | S8 回顾性统计 → stage3_seed | [README](stage2_statistics/README.md) | 全现役；stage3_seed.json 为受保护产物 |
| `stage3_mechanism/` | 机理推理流水线（S03–S14） | [README](stage3_mechanism/README.md) · [STRUCTURE](stage3_mechanism/STRUCTURE.md) | 唯一遗留：s09b（自标 LEGACY）；4 个冻结发表产物目录 |
| `analysis/` | 研究分析包（原 research/ 代码） | [README](analysis/README.md) | 83 文件无死码；p*/pH* 为里程碑一次性验证 |
| `code/` | 运行辅助层（批处理/离线联调） | [README](code/README.md) | live 后端仅调 process_ao_stage0；S8 批处理为历史一次性 |
| `configs/` | 冻结分析策略 YAML | [README](configs/README.md) | 6 个全现役；4 个 sha256 冻结 |
| `scripts/` | 治理审计 + 冻结报告 | [README](scripts/README.md) | 2 脚本现役；reports/ 为冻结产物 |
| `tests/` | 主线 pytest（36 文件） | [README](tests/README.md) | 含 2 个"文件哈希契约"盯守测试 |

## 全局纪律

1. **行为保持**：任何结构改动后必跑 `python -m pytest -q`（仓库根 443/2；仅主线 409/2）与 `python scripts\audit_hardware_write_paths.py`（hits=31 / bypass=0）。
2. **I/O 出界**：新代码一律读写 `../experiments/`，锚定方式为向上找 `V1.0-qianduan-mainline` 再取 `parent / "experiments"`。唯一保留的例外是 `stage1_optimization/output/`（campaign 配置写死的运行时目录，见其 README §3）。
3. **冻结产物只读**：stage2 exports、stage3 outputs/verification、scripts/reports、campaign_memory 历史库、analysis 的 legacy_freeze_manifest —— 改动即视为篡改证据。
4. **先冻结再跑**：策略/阈值改动先 commit+push 盖时间戳，再跑重算（configs/README.md 铁律）。

## 快速启动

```powershell
cd V1.0-qianduan-mainline
python -m uvicorn backend_api.main:app --host 127.0.0.1 --port 8000   # 后端
cd frontend; npm run dev                                               # 前端（5173）
python -m pytest -q                                                    # 全量测试
```

File: V1.0-qianduan-mainline/data/新材料/2026.4.28CS/材料制备过程.txt
淀粉+PVA+凹凸棒土+磷酸（LRS-P10-PVA10-AO3）
P10是磷酸和淀粉的摩尔比R=1，PVA10是PVA占高分子聚合物（藕粉和PVA）的质量百分比：10%，AO是凹凸棒土占高分子聚合物（藕粉和PVA）的质量百分比：3%。
（3g淀粉+0.333gPVA+0.0999g凹凸棒土+2.13g85%的磷酸+46g去离子水）先是PVA加上水，85℃搅拌溶解，然后降温到室温加上藕粉，分阶段搅拌糊化，45℃，55℃，65℃，充分糊化之后，降温，之后加入凹凸棒土和稀释后的磷酸，搅拌10分钟，放入容器里面在45℃烘箱干燥，等到比较黏糊的时候，用勺子弄到纽扣电池的垫片上去，使用两个垫片加上一个弹片和正负极组装成纽扣电池，然后再封口机使用0.5兆帕的压力把纽扣电池封住。
厚度：0.06cm 接触面积：1.96cm^2

File: V1.0-qianduan-mainline/data/新材料/2026.4.29CS/材料制备过程.txt
藕粉+PVA+凹凸棒土+磷酸（LRS-P10-PVA10-AO3）
P10是磷酸和藕粉的摩尔比R=1，PVA10是PVA占高分子聚合物（藕粉和PVA）的质量百分比：10%，AO是凹凸棒土占高分子聚合物（藕粉和PVA）的质量百分比：3%。
（3g藕粉+0.333gPVA+0.0999g凹凸棒土+2.13g85%的磷酸+46g去离子水）先是PVA加上水，85℃搅拌溶解，然后降温到室温加上藕粉，分阶段搅拌糊化，45℃，55℃，65℃，75℃，充分糊化之后，降温，之后加入凹凸棒土和稀释后的磷酸，搅拌10分钟，放入容器里面在45℃烘箱干燥，等到比较黏糊的时候，用勺子弄到纽扣电池的垫片上去，使用两个垫片加上一个弹片和正负极组装成纽扣电池，然后再封口机使用0.5兆帕的压力把纽扣电池封住。

厚度：0.02cm 接触面积：1.96cm^2

File: V1.0-qianduan-mainline/data/新材料/2026.5.9CS/材料制备过程.txt
藕粉+PVA+凹凸棒土+磷酸（LRS-P10-PVA10-AO3）
P10是磷酸和藕粉的摩尔比R=1，PVA10是PVA占高分子聚合物（藕粉和PVA）的质量百分比：10%，AO是凹凸棒土占高分子聚合物（藕粉和PVA）的质量百分比：3%。
（3g藕粉+0.333gPVA+0.0999g凹凸棒土+2.13g85%的磷酸+46g去离子水）先是PVA加上水，85℃搅拌溶解，然后降温到室温加上藕粉，分阶段搅拌糊化，45℃，55℃，65℃，75℃，充分糊化之后，降温，之后加入凹凸棒土和稀释后的磷酸，搅拌10分钟，放入容器里面在45℃烘箱干燥，等到比较黏糊的时候，用勺子弄到纽扣电池的垫片上去，使用两个垫片加上一个弹片和正负极组装成纽扣电池，然后再封口机使用0.5兆帕的压力把纽扣电池封住。

厚度：0.022cm 接触面积：1.96cm^2
