Repository: LJZ-sudo/acid-in-clay-close

# Closed-Loop EIS 分析子项目（2026 清理版）

本目录是 **EIS 自驱动闭环分析系统 + 论文图表/结果** 的主代码仓。  
旧版本代码和历史输出会逐步移动到 `archive_*` 目录，仅作参考。

---

## 1. 当前系统的四个核心目标

1. **方法可靠性**：  
   从 CHI 原始 EIS 数据自动完成 Rb 拟合、导电率计算和多段 Arrhenius 分析，证明自动结果物理合理，并优于传统低分辨率/两段拟合基线。

2. **自驱动相变检测与采样优化**：  
   在线分析 EIS 曲线和导电率变化，实时检测相变/机制转变区域，在 3 K 粗步长与 1 K 精细步长之间自动切换。

3. **AI 机理 + 新材料/下一步实验指导**：  
   基于 Phase 1/3 结果和材料知识库生成深度机理报告，提出机理假设、新配比/新材料预测，并给出可直接执行的后续实验建议。

4. **我们的系统 vs 商用大模型**：  
   对比“带闭环 + ML + 知识库的 Agent 报告”和“直接调用商用大模型”的机制分析质量，在机理深度、数据利用、实验可操作性等维度展示优势。

---

## 2. 运行入口（目前仍在使用）

### 2.1 Phase 3 全流程（基于 Phase 1 结果）

在 `V1.0-qianduan/close/` 目录下：

```bash
cd close
python phase3/run_all.py
```

`run_all.py` 顺序调用：

1. `step1_data_preparation.py`
2. `step2_train_models.py`
3. `step3_confinement_analysis.py`
4. `step4_ml_ai_validation.py`
5. `step_meyer_neldel.py`
6. `step6_cross_material.py`
7. `step5_final_report.py`

输出写入 `close/output/phase3_results/`，用于论文主结果和 AI 报告的定量输入。

> 说明：Phase 1（原始 EIS → Rb → Arrhenius 分段）在主项目中已完成，这里主要复用 `specific_conductance/` 中的实现。算法细节见 `paper/SI_table/SI_Note2_Arrhenius_segmentation.md`。

### 2.2 自驱动闭环 & 相变检测

**完整闭环处理（已有 CHI 数据）：**

```bash
cd close
python auto_control/run_closed_loop.py \
  --data-dir E:\chi_data \
  --config experiment_data/experiment_data.json \
  --thickness 0.01 \
  --area 1.0 \
  --min-points 5 \
  --output-dir experiment_data \
  --bundle-report
```

功能概览：

- 扫描 `E:\chi_data` 内 CHI 输出文件；
- 自动完成数据读取 → Rb 半圆拟合 → 导电率计算；
- 对成功点做 Arrhenius 分段分析；
- 生成 `report.json` + `report.md` + 可选 AI 报告打包产物。

**相变检测 + 自适应步长实验：**

# Stage2 Statistics: S8 Evidence Atlas

Current status date: 2026-05-19

Stage2 converts the S8 retrospective acid-in-clay dataset into the canonical
evidence contract consumed by Stage3. It is not part of the attapulgite AiCE
Stage0/Stage1 BO training loop.

## Current Role

- Source system: S8 sepiolite retrospective evidence.
- Source mode: retrospective.
- Primary input: `data/s8_input.csv`.
- Canonical Stage2 -> Stage3 contract: `exports/stage3_seed.json`.
- Backward-compatible export: `exports/s8_evidence_atlas.json`.

`stage3_seed.json` is the authoritative handoff artifact. The legacy atlas and
CSV files are retained for diagnostics and historical compatibility, but Stage3
strict real mode should consume the V2 seed.

## Main Entrypoint

```powershell
cd D:\acid-in-clay-close\V1.0-qianduan-mainline
python stage2_statistics\main_agent.py stage2_statistics\data\s8_input.csv
```

By default the pipeline writes to:

```text
stage2_statistics/exports/
```

Use `--output-dir` only when deliberately writing an isolated verification run.

## Current Outputs

The current default export set is:

- `stage3_seed.json`: canonical V2 seed for Stage3.
- `evidence_units.json`: V2 evidence units.
- `s8_evidence_atlas.json`: legacy-compatible evidence atlas.
- `data_profile.json`: input profile and data coverage.
- `execution_plan.json`: enabled analysis modules.
- `visualization_manifest.json`: figure manifest; written as `{}` when no plots are emitted.
- `run_summary.json` / `run_summary.md`: run-level audit summary.
- `excluded_samples.csv` / `excluded_samples.json`: rows excluded during quality filtering.

The current canonical seed is expected to include:

- `schema_version`
- `source_system="s8_reference"`
- `source_mode="retrospective"`
- `input_files`
- `input_hashes`
- `stage3_ready`
- `stage3_blocking_reasons`
- `sample_summary`
- `segment_fits`
- `evidence_units`

## Contract Rules

- Missing `R` or `N` must be reflected in `quality_flags` and block Stage3 readiness.
- Stage2 may still write audit artifacts when `stage3_ready=false`.
- Stage3 strict real mode must reject a non-ready seed.
- S8 evidence is a mother-system reference, not attapulgite BO training data.

## Tests

```powershell
cd D:\acid-in-clay-close\V1.0-qianduan-mainline
python -m pytest -q tests\test_stage2_current_seed_contract.py stage3_mechanism\tests\test_stage2_stage3_contracts.py
```

## Maintenance Notes

- Treat `exports/stage3_seed.json` as the current truth for Stage3 input.
- Do not delete raw `data/s8_input.csv` or historical exports; archive old
  generated outputs into dated folders when they are no longer current.
- Update this README when the Stage2 -> Stage3 schema changes.

## 结构与逐文件状态（2026-07-05 核查）

本目录是**独立的 S8 回顾性统计模块**：不参与凹凸棒 Stage0/Stage1 BO 闭环，唯一下游是 Stage3（经 `exports/stage3_seed.json`，SHA256 锁定的受保护产物，40 样品 / 158 段 / 13 证据单元）。

```
stage2_statistics/
├─ main_agent.py               # ✅ 现役 · 唯一 CLI 入口（编排 planner→specialists→core→exports）
├─ config.py                   # ✅ 现役 · 模块配置
├─ core/
│  ├─ schema.py / schema_v2.py # ✅ 现役 · V1/V2 数据契约（V2 为权威）
│  ├─ segment_fitter.py        # ✅ 现役 · Arrhenius 分段拟合
│  ├─ meyer_neldel_segment.py  # ✅ 现役 · Meyer-Neldel 段分析
│  ├─ sample_aggregator.py     # ✅ 现役 · 样品级聚合
│  ├─ sample_trend.py          # ✅ 现役 · 样品趋势
│  ├─ morphology_features.py   # ✅ 现役 · 形貌特征
│  ├─ strength_rules.py        # ✅ 现役 · 证据强度规则
│  ├─ stage3_seed_builder.py   # ✅ 现役 · V2 seed 构建器（核心输出）

File: V1.0-qianduan-mainline/stage2_statistics/exports/model_comparison_by_sample.csv
sample_id,R,N,n_points,best_model,arrhenius_aic,piecewise_arrhenius_aic,vtf_aic,delta_aic_arrhenius_vs_piecewise,delta_aic_arrhenius_vs_vtf,ea_single_eV,ea_high_eV,ea_low_eV,t_break_K,fit_quality_flag
S8-2-1-1,1.0408163265306123,4.656000000000001,13,VTF,1.0668100675283234,-20.151450110090195,-54.6129749880348,21.218260177618518,55.67978505556312,0.40976177158028615,0.2373800901381144,0.8484239002057701,233.15,ok
S8-2-1-2,1.0408163265306123,4.656000000000001,13,VTF,-1.5165311995899045,-24.746672214667328,-55.19986625766056,23.23014101507742,53.683335058070654,0.3899799168277823,0.22520137136724375,0.779537413965461,233.15,ok
S8-2-2-1,1.040816326530612,4.1386666666666665,12,VTF,-2.097063379975599,-6.3064886243998695,-6.655852633801576,4.209425244424271,4.558789253825977,0.3139829100831941,0.5173237294456066,0.47398374188908565,266.15,low_r2_single
S8-2-2-2,1.040816326530612,4.1386666666666665,11,VTF,-7.677531134861223,-21.887075494033706,-53.044599598493654,14.209544359172483,45.367068463632435,0.4239524414304248,0.2584257157465508,0.7232734743643132,250.15,ok
S8-3-1-1,0.3865699438677833,3.892,11,VTF,-0.28913590952981405,-7.328522598337714,-22.1489274739006,7.0393866888079,21.859791564370784,0.3768685650050093,0.2472710951176114,0.7380019358229122,224.15,ok
S8-3-1-2,0.3865699438677833,3.892,30,VTF,-54.4141275710501,-111.78008535258435,-169.49932902338483,57.36595778153425,115.08520145233473,0.3502876055158288,0.2392419630295509,0.5860143854862323,245.15,ok
S8-3-10-1,0.458644786705142,4.926666666666667,38,VTF,-23.84711718818904,-113.12230802819835,-181.01944136024488,89.27519084000932,157.17232417205585,0.3452484141905504,0.1999488742265126,0.679578816227188,227.15,ok
S8-3-11-1,0.3079344114331621,4.492933333333334,94,VTF,-138.83435067585268,-361.7114562608176,-523.3383294324192,222.87710558496494,384.50397875656654,0.5324106993208181,0.39973366538905053,0.847276830900301,243.15,ok
S8-3-11-2,0.3079344114331621,4.492933333333334,40,VTF,-24.91274931605139,-121.62130652815955,-171.40027782277727,96.70855721210816,146.48752850672588,0.31604308873927867,0.1763904584682818,0.6125575020642409,224.15,ok
S8-3-2-1,0.2941272648899327,4.2860000000000005,31,VTF,-45.52779077780595,-117.13781053492126,-160.9162667466879,71.61001975711531,115.38847596888196,0.44402311983441234,0.32034891733808524,0.7339070965608697,242.15,ok
S8-3-2-2,0.2941272648899327,4.2860000000000005,13,VTF,-52.19863623101785,-71.38138691865137,-81.64046682732618,19.182750687633522,29.44183059630833,0.2964520629332252,0.21319341724007573,0.39014800614864503,257.15,ok
S8-3-2-3,0.2941272648899327,4.2860000000000005,13,VTF,-2.7262686097006332,-22.90504421775531,-61.80817393943213,20.17877560805468,59.0819053297315,0.30606349834551816,0.16292813038309054,0.67775269874213,231.15,ok
S8-3-2-4,0.2941272648899327,4.2860000000000005,12,VTF,-5.022064372811168,-23.16497668954686,-57.20032827344305,18.142912316735693,52.17826390063188,0.3834888501336912,0.2298311977784332,0.7424802796589337,242.15,ok
S8-3-2-5,0.2941272648899327,4.2860000000000005,13,VTF,0.8852197457527049,-24.33514133126362,-65.76657280957501,25.220361077016324,66.65179255532772,0.4004113566248658,0.22301626973001673,0.8214204532142793,233.15,ok
S8-3-20-1-1,0.4079387858179356,4.591600000000001,38,VTF,-26.307836254603238,-122.18952114403771,-156.35639362075003,95.88168488943447,130.04855736614678,0.36050491973727555,0.20811663917919,0.6633885872105584,230.15,ok
S8-3-21-1-1,0.5511248511687172,4.690266666666666,35,VTF,-27.95758447803778,-115.14796515651079,-176.64316513881397,87.19038067847302,148.6855806607762,0.42186690457847703,0.2761234991541386,0.7673288632678004,233.15,ok
S8-3-22-1-1,0.2040451455952585,4.344933333333333,35,VTF,-33.18660882609405,-116.86161950024751,-198.671212728526,83.67501067415347,165.48460390243196,0.41417678414701714,0.2680976981091863,0.7056872464408444,236.15,ok
S8-3-23-2-1,0.1521902146952619,3.881733333333334,28,VTF,-38.49562925044699,-113.83909345684958,-147.73665370090166,75.34346420640259,109.24102445045466,0.5299488107954338,0.3656632964705978,0.7822294628354729,251.15,ok
S8-3-25-1-1,1.0408163265306123,5.173333333333333,32,VTF,-36.790571733422105,-115.47166909696594,-166.23470974423444,78.68109736354384,129.44413801081234,0.45522536493031734,0.30665501631210784,0.7566739143636527,241.15,ok
S8-3-27-1-1,0.0,2.7580000000000005,11,VTF,-66.66937664481756,-74.95335962603515,-91.1110858207083,8.28398298121759,24.441709175890736,0.15776408003357362,0.10623251965657698,0.2158436169483244,286.15,ok
S8-3-28-1-1,0.0641214250069669,3.3986666666666667,31,Piecewise,-11.570950541684937,-129.57312103695807,-58.90714508987752,118.00217049527313,47.33619454819258,0.5334704971751095,0.10777746634031878,0.7949887317212093,260.15,ok
S8-3-29-1-1,0.0,1.182,11,VTF,-69.82512734699,-75.97417459690848,-83.73136716302643,6.149047249918482,13.906239816036432,0.19421082920734853,0.16523964601933477,0.2594332891120393,281.15,ok
S8-3-3-1,0.1712623980890066,3.645333333333333,13,VTF,-5.878549687380139,-23.875582066918888,-56.08877524977827,17.997032379538748,50.210225562398136,0.32666432071306023,0.19106934086608676,0.6476610583872097,233.15,ok
S8-3-31-1-1,0.3340714749983821,4.9068,39,VTF,-21.37299516199944,-113.1842766349809,-180.44034953110048,91.81128147298146,159.06735436910105,0.3472794009544497,0.1961949528078576,0.6621277630828908,227.15,ok
S8-3-32-1-1,0.3584084621201487,5.320666666666667,37,VTF,-19.74622375814866,-104.99865869939471,-157.70535724523404,85.25243494124605,137.95913348708538,0.3696057062952255,0.20724355750080625,0.7196444492015815,230.15,ok
S8-3-33-1-1,0.0641214250069669,4.418266666666667,37,VTF,-25.163981764986318,-101.47585869173393,-104.93813337706261,76.31187692674762,79.7741516120763,0.41511670209027857,0.135029037375524,0.5771047343553057,252.15,ok
S8-3-35-1-1,0.2996777658431794,4.0,29,VTF,-44.888645326153686,-121.43074035729485,-155.19884765423402,76.54209503114117,110.31020232808032,0.49131832355283045,0.35238623737832653,0.756439339450523,248.15,ok
S8-3-37-1-1,0.2996777658431794,4.888888888888889,13,VTF,-60.67893287252848,-76.53774282038215,-91.77835146695085,15.858809947853672,31.099418594422374,0.3641314323294216,0.31755939424231777,0.4965055521981622,245.15,ok
S8-3-38-1-1,0.2996777658431793,5.555555555555555,39,VTF,-14.65793356953373,-114.70563789040924,-142.29840125418028,100.04770432087551,127.64046768464655,0.34591510339466996,0.17952307785688343,0.6874817873004477,227.15,ok
S8-3-4-1,0.0641214250069669,3.3986666666666667,7,VTF,-3.0811232564336173,,-31.37851046409059,,28.29738720765697,0.5903370135632503,,,,ok
S8-3-5-1,0.6367153877711904,4.532666666666667,13,VTF,-1.29088398310891,-22.91869534835076,-54.82198290215279,21.62781136524185,53.53109891904388,0.38472945930537117,0.22133803363094576,0.7790601412620676,233.15,ok
S8-3-6-1,0.3797497505181546,4.566933333333333,19,VTF,-17.464395739972918,-48.65442820267277,-86.25557170743049,31.19003246269985,68.79117596745758,0.33340883102265406,0.2101788699112061,0.5877864652810041,233.15,ok
S8-3-6-2,0.3797497505181546,4.566933333333333,35,VTF,-35.0486946760802,-121.31928541865587,-180.16736980429616,86.27059074257566,145.11867512821595,0.3972619069347558,0.26209929002059873,0.7029813542331926,234.15,ok
S8-3-6-3,0.3797497505181546,4.566933333333333,14,VTF,-1.4313843572122051,-21.8642949501613,-54.258126703723065,20.432910592949096,52.82674234651086,0.3275586526287468,0.1920152385151936,0.6976091868138743,224.15,ok
S8-3-7-1,0.3865699438677832,5.838000000000001,37,VTF,-33.40081712373756,-118.16032918714575,-188.9506056980068,84.75951206340818,155.54978857426923,0.3730835754371505,0.25021531313519474,0.6920808645876507,228.15,ok
S8-3-7-2,0.3865699438677832,5.838000000000001,13,VTF,-10.078437444051756,-31.351281671592687,-55.532730100240904,21.27284422754093,45.454292656189146,0.3123630961872425,0.1877419316251784,0.5671495191787147,233.15,ok
S8-3-8-2,0.3865699438677832,7.005600000000001,38,VTF,7.462901334727936,-81.6053323934009,-124.87152294199616,89.06823372812883,132.3344242767241,0.44021835555662714,0.22446834072633962,0.9121946058799781,227.15,ok
S8-3-9-2,0.2941272648899327,4.2860000000000005,35,VTF,-38.359106262728616,-124.978792182634,-172.378930087888,86.61968591990538,134.0198238251594,0.3820116789794882,0.24478786276707673,0.6596232652725681,236.15,ok
S8-3-9-3,0.2941272648899327,4.2860000000000005,40,VTF,-24.39939711620837,-121.10037459376599,-173.64491970150422,96.70097747755761,149.24552258529584,0.3117647775112827,0.16119091800679505,0.5918163352153791,227.15,ok
S8-3-9-4,0.2941272648899327,4.2860000000000005,8,VTF,-2.4530613579559994,-1.7386667093554617,-30.484412467870612,-0.7143946486005377,28.031351109914613,0.29087705976974687,0.1038805029793275,0.45434239692051276,258.15,ok

File: V1.0-qianduan-mainline/stage2_statistics/exports/sample_level_summary.csv
sample_id,R,N,n_temperature_points,temperature_min_K,temperature_max_K,sigma_299K_interp_S_cm,sigma_273K_interp_S_cm,sigma_253K_interp_S_cm,sigma_233K_interp_S_cm,sigma_213K_interp_S_cm,sigma_193K_interp_S_cm,max_sigma_S_cm,min_sigma_S_cm,best_arrhenius_ea_eV,best_arrhenius_ln_sigma0,best_arrhenius_r2,has_arc_visible,has_semicircle_visible,quality_flags
S8-2-1-1,1.0408163265306123,4.656000000000001,13,198.15,299.15,0.01310291757091559,0.009478091202943703,0.003943436622212001,0.0009762554172927482,9.347579329484784e-05,,0.0131120435714751,1.4339844005231452e-06,0.40976177158028615,12.696687454189286,0.8938993833322311,False,False,[]
S8-2-1-2,1.0408163265306123,4.656000000000001,13,199.15,299.15,0.010601321604801732,0.007761261096523371,0.0034198358431613363,0.0009068857275941868,7.88478568606109e-05,,0.0106107520067716,2.3567298010199856e-06,0.3899799168277823,11.639606507750623,0.9007837117852501,False,False,[]
S8-2-2-1,1.040816326530612,4.1386666666666665,12,208.15,299.15,0.01309620714856223,0.0017532314001709722,0.002481733709259967,0.0007681711190643621,4.167050930717047e-05,,0.0131447120902164,1.4610227043203676e-05,0.3139829100831941,7.71139367403499,0.8354183348262552,False,False,[]
S8-2-2-2,1.040816326530612,4.1386666666666665,11,216.15,299.15,0.009039259997273843,0.004861330990178366,0.0015753216493146311,0.0002767014631093188,,,0.0090559594988099,1.0276085009409766e-05,0.4239524414304248,12.49115402750795,0.9280977848732868,False,False,[]
S8-3-1-1,0.3865699438677833,3.892,11,190.15,273.15,,0.011241102978257308,0.0037276969665713928,0.001858512247285201,0.00045727184222079395,7.359517322503823e-06,0.0112862167435539,2.560851642823061e-06,0.3768685650050093,12.030279826832517,0.8913463206337368,False,False,[]
S8-3-1-2,0.3865699438677833,3.892,30,215.15,299.15,0.0092520599062246,0.0054901798843217196,0.0021024440127603095,0.00043615188567792604,,,0.0093684019482841,2.704138576205876e-05,0.3502876055158288,9.545963333720605,0.9416599001734315,False,False,[]
S8-3-10-1,0.458644786705142,4.926666666666667,38,193.15,299.15,0.016125815933819048,0.01122366149880254,0.006147115572189295,0.002056784947265568,0.0002536631575666333,,0.0161458652544399,2.793012425831964e-06,0.3452484141905504,10.265136391901505,0.9015115538638362,False,False,[]
S8-3-11-1,0.3079344114331621,4.492933333333334,94,208.15,299.15,0.005626882565241742,0.0018347861696688715,0.0004252421102702026,4.0975423017607874e-05,5.730190262177049e-07,,0.0056421041540423,1.3963941153635453e-07,0.5324106993208181,16.225463428318896,0.9576408903961128,True,True,[]
S8-3-11-2,0.3079344114331621,4.492933333333334,40,187.15,299.15,0.015383619735905293,0.011365965576523883,0.006887503195252594,0.002731265197022145,0.00047244859579435503,1.2617694598479662e-05,0.0153946151653633,2.7830982862242016e-06,0.31604308873927867,9.091728319234571,0.898560601110431,False,False,[]
S8-3-2-1,0.2941272648899327,4.2860000000000005,31,212.15,299.15,0.007151795148818701,0.0031696956006851663,0.0009552063140288892,0.00015197736558817998,4.065514398796784e-06,,0.007163016325867,3.504495311098133e-06,0.44402311983441234,12.995802741779203,0.9525620627980301,False,False,[]
S8-3-2-2,0.2941272648899327,4.2860000000000005,13,235.15,278.15,,8.492568524952259e-05,3.619730043283331e-05,,,,8.861780774706561e-05,9.246830412051611e-06,0.2964520629332252,3.250535553380683,0.9755954858023341,False,False,['missing_low_temperature_coverage']
S8-3-2-3,0.2941272648899327,4.2860000000000005,13,197.15,299.15,0.006352894747957854,0.004831288742419084,0.002896667342363543,0.0011235304823013974,0.00019558701672017128,,0.0063545496143895,5.0676186561782135e-06,0.30606349834551816,7.730931567876153,0.8669387016182297,True,True,[]
S8-3-2-4,0.2941272648899327,4.2860000000000005,12,207.15,299.15,0.009280036850232794,0.005678772407911781,0.0023468370220413137,0.0005774916842113747,2.687370201053704e-05,,0.0092912024491829,5.983113211726259e-06,0.3834888501336912,11.027020642324317,0.907942097692499,False,False,[]
S8-3-2-5,0.2941272648899327,4.2860000000000005,13,198.15,299.15,0.009474714246834517,0.0064464996993596774,0.00294243982481848,0.0008246542295538482,6.865573313857602e-05,,0.0094814333136811,1.2652252384988006e-06,0.4004113566248658,11.96329792591867,0.8906790877989387,False,False,[]
S8-3-20-1-1,0.4079387858179356,4.591600000000001,38,193.15,299.15,0.020950533787827307,0.014126730279219533,0.007375229341528106,0.002096742102339734,0.0002525977210063097,,0.0209789499542929,3.355838040916846e-06,0.36050491973727555,11.120349330371122,0.9131515483952248,False,False,[]
S8-3-21-1-1,0.5511248511687172,4.690266666666666,35,200.15,299.15,0.015384866165601283,0.008275703074252225,0.0033640578235197387,0.0006884027740776576,3.8434421483317335e-05,,0.0154211608341067,1.6188180634704356e-06,0.42186690457847703,13.126314716530585,0.9283470457446685,False,False,[]
S8-3-22-1-1,0.2040451455952585,4.344933333333333,35,201.15,299.15,0.011238952676720806,0.005967455483762661,0.0022938401537751572,0.0005080935386664118,3.0301159683996085e-05,,0.0112670824557925,1.7490124460004624e-06,0.41417678414701714,12.452649195017749,0.9351647841141699,False,False,[]
S8-3-23-2-1,0.1521902146952619,3.881733333333334,28,215.15,299.15,0.0020319100394047703,0.0006650270443534662,0.00016749801089016456,1.3147485144248753e-05,,,0.0020385922524233,3.879790713018666e-07,0.5299488107954338,15.091637641032397,0.9593553945253195,False,False,[]
S8-3-25-1-1,1.0408163265306123,5.173333333333333,32,209.15,299.15,0.013220276915558661,0.006114808192124955,0.0018978021286037321,0.0003154662352628873,7.6170393388279885e-06,,0.0132660766683912,3.0914862005401075e-06,0.45522536493031734,14.148844098220529,0.9431428838527186,False,False,[]
S8-3-27-1-1,0.0,2.7580000000000005,11,272.15,299.15,0.00019008977893503028,0.00010774359015552302,,,,,0.0001906644591182,0.0001029598568708,0.15776408003357362,-2.381489618411885,0.9649254249581238,False,False,['missing_low_temperature_coverage']
S8-3-28-1-1,0.0641214250069669,3.3986666666666667,31,212.15,299.15,0.013198291912367873,0.009426789089859958,0.003173405115769598,0.00015021755628324306,2.417356608466863e-06,,0.0132034718174305,1.8436393651512883e-06,0.5334704971751095,17.72176264740716,0.9074442657675611,False,False,[]
S8-3-29-1-1,0.0,1.182,11,268.15,299.15,9.598243578902397e-05,4.889975349845082e-05,,,,,9.612233328674698e-05,4.069961216817008e-05,0.19421082920734853,-1.6573261481764732,0.9860990462929866,False,False,['missing_low_temperature_coverage']
S8-3-3-1,0.1712623980890066,3.645333333333333,13,199.15,299.15,0.009855825294905647,0.0072731441448973784,0.0036767055771566343,0.001181962954892038,0.0001808540526554325,,0.0098688597054479,7.803922682906733e-06,0.32666432071306023,8.914682440039863,0.9002881995228966,False,False,[]
S8-3-31-1-1,0.3340714749983821,4.9068,39,190.15,299.15,0.019385772958600285,0.013459869003240851,0.007480724495186197,0.002577773092166737,0.00035183178746933365,5.428999754304602e-06,0.0194038409086404,2.1515815261588237e-06,0.3472794009544497,10.560350938010325,0.9026367045499207,False,False,[]
S8-3-32-1-1,0.3584084621201487,5.320666666666667,37,196.15,299.15,0.02005084250802458,0.01447517537560239,0.007679678735895418,0.002034624718324447,0.00019365102057310418,,0.0200541553057585,2.9586971104738574e-06,0.3696057062952255,11.507980363069873,0.8986294552810711,True,True,[]
S8-3-33-1-1,0.0641214250069669,4.418266666666667,37,193.15,299.15,0.017835867569901357,0.014434094515169454,0.006646486369534278,0.0009106633557062432,0.0001004240428620451,,0.0178434944277891,1.3820984793997095e-06,0.41511670209027857,13.299213084786011,0.9304075329378021,False,False,[]
S8-3-35-1-1,0.2996777658431794,4.0,29,216.15,299.15,0.004675483797131525,0.0016036380478041644,0.00043735810315026345,4.340647851024711e-05,,,0.0046926681815422,1.832477008161941e-06,0.49131832355283045,14.352910834156441,0.9586867782006615,False,False,[]
S8-3-37-1-1,0.2996777658431794,4.888888888888889,13,233.15,267.15,,,0.0003203530220400077,,,,0.0006336962268296,5.867723901969652e-05,0.3641314323294216,8.570832881245689,0.987879006056831,False,False,['missing_low_temperature_coverage']
S8-3-38-1-1,0.2996777658431793,5.555555555555555,39,189.15,299.15,0.014413948981583569,0.010577825705980409,0.006320243534525122,0.0021561917930615344,0.000318101095602175,3.986188699833464e-06,0.0144272433193879,1.3659386547172075e-06,0.34591510339466996,10.286489334953329,0.8850301064329762,False,False,[]
S8-3-4-1,0.0641214250069669,3.3986666666666667,7,199.15,249.15,,,,0.002275959002193695,0.0001955557272364271,,0.0075429903303863,5.895986177593824e-06,0.5903370135632503,23.160370105348676,0.9569233026064035,False,False,[]
S8-3-5-1,0.6367153877711904,4.532666666666667,13,199.15,299.15,0.009820013672625291,0.0073720287977461635,0.00328800078551955,0.0008887019053653188,8.352913034464994e-05,,0.0098232633921531,2.3043303180855306e-06,0.38472945930537117,11.366757112003686,0.8967381386317836,False,False,[]
S8-3-6-1,0.3797497505181546,4.566933333333333,19,198.15,299.15,0.014127757320876936,0.009833826803681393,0.004775641969698175,0.0013850020995094454,0.00020407917645371885,,0.0141370413150734,9.116939973024542e-06,0.33340883102265406,9.516908879587353,0.9262442838181036,False,False,[]
S8-3-6-2,0.3797497505181546,4.566933333333333,35,201.15,299.15,0.009122799818290969,0.005248618232973907,0.002127356513182161,0.00046865766570870564,3.3266113714016356e-05,,0.0091317259983597,1.996905760837529e-06,0.3972619069347558,11.59447721395785,0.9324790602565193,False,False,[]
S8-3-6-3,0.3797497505181546,4.566933333333333,14,190.15,299.15,0.015596975778392946,0.012185850625155875,0.006767933436810956,0.002334037972874868,0.0004615547818930453,9.235085153956329e-06,0.0156056812152214,3.580890530242572e-06,0.3275586526287468,9.564999770778686,0.8876967950692497,False,False,[]
S8-3-7-1,0.3865699438677832,5.838000000000001,37,195.15,299.15,0.010213082407995688,0.00635191347888038,0.002764924419045889,0.0007629099705018087,8.03962736598924e-05,,0.0102268327642042,1.5923556833870456e-06,0.3730835754371505,10.807198247507879,0.9283408829743478,True,True,[]
S8-3-7-2,0.3865699438677832,5.838000000000001,13,199.15,299.15,0.009540872429963763,0.007356684347472514,0.0037642144300434133,0.0012019371574748202,0.0001745461023475935,,0.0095433081233834,1.3905139523760282e-05,0.3123630961872425,8.290024570689946,0.9191674557657478,True,True,[]
S8-3-8-2,0.3865699438677832,7.005600000000001,38,191.15,299.15,0.02007222003330123,0.015250298366139543,0.008031072252478405,0.0019228876406226598,0.0001471135298134949,4.100266984853144e-07,0.0201262664199029,1.5620668101046808e-07,0.44021835555662714,14.65782675783114,0.8702608529743097,True,True,[]
S8-3-9-2,0.2941272648899327,4.2860000000000005,35,201.15,299.15,0.009879516589363905,0.00587261289297793,0.0024587951495862593,0.0006013904301160811,3.9431551366299245e-05,,0.0099091360516551,3.2136122666817563e-06,0.3820116789794882,11.059402816432199,0.9330486579825021,False,False,[]
S8-3-9-3,0.2941272648899327,4.2860000000000005,40,188.15,299.15,0.017193581372473163,0.012894735669406507,0.008090668184648157,0.0031089339478530234,0.0005560239479861858,1.562760578767441e-05,0.0172119954836192,3.68297989010258e-06,0.3117647775112827,9.030343655362058,0.8939342080635895,False,False,[]
S8-3-9-4,0.2941272648899327,4.2860000000000005,8,203.15,299.15,0.010622974978421344,0.008395241312147458,0.004580354721087924,0.0016024900187368769,0.00022696361499922204,,0.0106274935757783,3.832155680339519e-05,0.29087705976974687,7.484273171399701,0.9025264304308477,False,False,[]

File: V1.0-qianduan-mainline/stage2_statistics/exports/sample_manifest.csv
sample_id,R,N,n_temperature_points,T_min_K,T_max_K,quality_flags
S8-2-1-1,1.0408163265306123,4.656000000000001,13,198.15,299.15,
S8-2-1-2,1.0408163265306123,4.656000000000001,13,199.15,299.15,
S8-2-2-1,1.040816326530612,4.1386666666666665,12,208.15,299.15,
S8-2-2-2,1.040816326530612,4.1386666666666665,11,216.15,299.15,
S8-3-1-1,0.3865699438677833,3.892,11,190.15,273.15,
S8-3-1-2,0.3865699438677833,3.892,30,215.15,299.15,
S8-3-10-1,0.458644786705142,4.926666666666667,38,193.15,299.15,
S8-3-11-1,0.3079344114331621,4.492933333333334,94,208.15,299.15,
S8-3-11-2,0.3079344114331621,4.492933333333334,40,187.15,299.15,
S8-3-2-1,0.2941272648899327,4.2860000000000005,31,212.15,299.15,
S8-3-2-2,0.2941272648899327,4.2860000000000005,13,235.15,278.15,missing_low_temperature_coverage
S8-3-2-3,0.2941272648899327,4.2860000000000005,13,197.15,299.15,
S8-3-2-4,0.2941272648899327,4.2860000000000005,12,207.15,299.15,
S8-3-2-5,0.2941272648899327,4.2860000000000005,13,198.15,299.15,
S8-3-20-1-1,0.4079387858179356,4.591600000000001,38,193.15,299.15,
S8-3-21-1-1,0.5511248511687172,4.690266666666666,35,200.15,299.15,
S8-3-22-1-1,0.2040451455952585,4.344933333333333,35,201.15,299.15,
S8-3-23-2-1,0.1521902146952619,3.881733333333334,28,215.15,299.15,
S8-3-25-1-1,1.0408163265306123,5.173333333333333,32,209.15,299.15,
S8-3-27-1-1,0.0,2.7580000000000005,11,272.15,299.15,missing_low_temperature_coverage
S8-3-28-1-1,0.0641214250069669,3.3986666666666667,31,212.15,299.15,
S8-3-29-1-1,0.0,1.182,11,268.15,299.15,missing_low_temperature_coverage
S8-3-3-1,0.1712623980890066,3.645333333333333,13,199.15,299.15,
S8-3-31-1-1,0.3340714749983821,4.9068,39,190.15,299.15,
S8-3-32-1-1,0.3584084621201487,5.320666666666667,37,196.15,299.15,
S8-3-33-1-1,0.0641214250069669,4.418266666666667,37,193.15,299.15,
S8-3-35-1-1,0.2996777658431794,4.0,29,216.15,299.15,
S8-3-37-1-1,0.2996777658431794,4.888888888888889,13,233.15,267.15,missing_low_temperature_coverage
S8-3-38-1-1,0.2996777658431793,5.555555555555555,39,189.15,299.15,
S8-3-4-1,0.0641214250069669,3.3986666666666667,7,199.15,249.15,
S8-3-5-1,0.6367153877711904,4.532666666666667,13,199.15,299.15,
S8-3-6-1,0.3797497505181546,4.566933333333333,19,198.15,299.15,
S8-3-6-2,0.3797497505181546,4.566933333333333,35,201.15,299.15,
S8-3-6-3,0.3797497505181546,4.566933333333333,14,190.15,299.15,
S8-3-7-1,0.3865699438677832,5.838000000000001,37,195.15,299.15,
S8-3-7-2,0.3865699438677832,5.838000000000001,13,199.15,299.15,
S8-3-8-2,0.3865699438677832,7.005600000000001,38,191.15,299.15,
S8-3-9-2,0.2941272648899327,4.2860000000000005,35,201.15,299.15,
S8-3-9-3,0.2941272648899327,4.2860000000000005,40,188.15,299.15,
S8-3-9-4,0.2941272648899327,4.2860000000000005,8,203.15,299.15,

File: V1.0-qianduan-mainline/stage2_statistics/exports/segment_level_arrhenius.csv
segment_id,sample_id,T_min_K,T_max_K,n_points,segment_label,arrhenius_ea_eV,arrhenius_ln_sigma0,arrhenius_r2,arrhenius_aic,vtf_params,vtf_aic,piecewise_model_params,quality_flags
S8-2-1-1::single,S8-2-1-1,198.15,299.15,13,single,0.40976177158028615,12.696687454189286,0.8938993833322311,1.0668100675283234,{},,{},[]
S8-2-1-1::piecewise_low,S8-2-1-1,198.15,224.15,4,piecewise_low,0.8484239002057701,36.61004627453129,,,{},,{'T_break_K': 233.15},[]
S8-2-1-1::piecewise_high,S8-2-1-1,233.15,299.15,9,piecewise_high,0.2373800901381144,5.209210038952203,,,{},,{'T_break_K': 233.15},[]
S8-2-1-1::vtf,S8-2-1-1,198.15,299.15,13,vtf,,,,,"{'B': 313.2641306576327, 'T0': 171.41852836093605, 'ln_sigma0': -1.7143695771874974}",-54.6129749880348,{},[]
S8-2-1-2::single,S8-2-1-2,199.15,299.15,13,single,0.3899799168277823,11.639606507750623,0.9007837117852501,-1.5165311995899045,{},,{},[]
S8-2-1-2::piecewise_low,S8-2-1-2,199.15,225.15,4,piecewise_low,0.779537413965461,32.74246589896421,,,{},,{'T_break_K': 233.15},[]
S8-2-1-2::piecewise_high,S8-2-1-2,233.15,299.15,9,piecewise_high,0.22520137136724375,4.506686877363435,,,{},,{'T_break_K': 233.15},[]
S8-2-1-2::vtf,S8-2-1-2,199.15,299.15,13,vtf,,,,,"{'B': 317.94695203871083, 'T0': 170.51612633979832, 'ln_sigma0': -1.8781334635853058}",-55.19986625766056,{},[]
S8-2-2-1::single,S8-2-2-1,208.15,299.15,12,single,0.3139829100831941,7.71139367403499,0.8354183348262552,-2.097063379975599,{},,{},[]
S8-2-2-1::piecewise_low,S8-2-2-1,208.15,258.15,7,piecewise_low,0.47398374188908565,15.989451415613319,,,{},,{'T_break_K': 266.15},[]
S8-2-2-1::piecewise_high,S8-2-2-1,266.15,299.15,5,piecewise_high,0.5173237294456066,15.686978532920424,,,{},,{'T_break_K': 266.15},[]
S8-2-2-1::vtf,S8-2-2-1,208.15,299.15,12,vtf,,,,,"{'B': 190.45038745770725, 'T0': 183.15680203099745, 'ln_sigma0': -3.4988017201828794}",-6.655852633801576,{},[]
S8-2-2-2::single,S8-2-2-2,216.15,299.15,11,single,0.4239524414304248,12.49115402750795,0.9280977848732868,-7.677531134861223,{},,{},[]
S8-2-2-2::piecewise_low,S8-2-2-2,216.15,242.15,4,piecewise_low,0.7232734743643132,27.603679905116252,,,{},,{'T_break_K': 250.15},[]
S8-2-2-2::piecewise_high,S8-2-2-2,250.15,299.15,7,piecewise_high,0.2584257157465508,5.5064209181247525,,,{},,{'T_break_K': 250.15},[]
S8-2-2-2::vtf,S8-2-2-2,216.15,299.15,11,vtf,,,,,"{'B': 310.9742330183779, 'T0': 183.577187867826, 'ln_sigma0': -1.9233167161163602}",-53.044599598493654,{},[]
S8-3-1-1::single,S8-3-1-1,190.15,273.15,11,single,0.3768685650050093,12.030279826832517,0.8913463206337368,-0.28913590952981405,{},,{},[]
S8-3-1-1::piecewise_low,S8-3-1-1,190.15,216.15,4,piecewise_low,0.7380019358229122,32.74893919626021,,,{},,{'T_break_K': 224.15},[]
S8-3-1-1::piecewise_high,S8-3-1-1,224.15,273.15,7,piecewise_high,0.2472710951176114,5.939115417551493,,,{},,{'T_break_K': 224.15},[]
S8-3-1-1::vtf,S8-3-1-1,190.15,273.15,11,vtf,,,,,"{'B': 212.1153096959088, 'T0': 168.7605202350327, 'ln_sigma0': -2.8370801672021195}",-22.1489274739006,{},[]
S8-3-1-2::single,S8-3-1-2,215.15,299.15,30,single,0.3502876055158288,9.545963333720605,0.9416599001734315,-54.4141275710501,{},,{},[]
S8-3-1-2::piecewise_low,S8-3-1-2,215.15,242.15,9,piecewise_low,0.5860143854862323,21.351006975199212,,,{},,{'T_break_K': 245.15},[]
S8-3-1-2::piecewise_high,S8-3-1-2,245.15,299.15,21,piecewise_high,0.2392419630295509,4.843157116790929,,,{},,{'T_break_K': 245.15},[]
S8-3-1-2::vtf,S8-3-1-2,215.15,299.15,30,vtf,,,,,"{'B': 315.37978139645315, 'T0': 178.6772124082458, 'ln_sigma0': -1.9162230709080939}",-169.49932902338483,{},[]
S8-3-10-1::single,S8-3-10-1,193.15,299.15,38,single,0.3452484141905504,10.265136391901505,0.9015115538638362,-23.84711718818904,{},,{},[]
S8-3-10-1::piecewise_low,S8-3-10-1,193.15,224.15,11,piecewise_low,0.679578816227188,28.57794954841284,,,{},,{'T_break_K': 227.15},[]
S8-3-10-1::piecewise_high,S8-3-10-1,227.15,299.15,27,piecewise_high,0.1999488742265126,3.905760377138481,,,{},,{'T_break_K': 227.15},[]
S8-3-10-1::vtf,S8-3-10-1,193.15,299.15,38,vtf,,,,,"{'B': 314.1036756908032, 'T0': 165.3763126141627, 'ln_sigma0': -1.6035237126875055}",-181.01944136024488,{},[]
S8-3-11-1::single,S8-3-11-1,208.15,299.15,94,single,0.5324106993208181,16.225463428318896,0.9576408903961128,-138.83435067585268,{},,{},[]
S8-3-11-1::piecewise_low,S8-3-11-1,208.15,242.15,24,piecewise_low,0.847276830900301,31.994044159803277,,,{},,{'T_break_K': 243.15},[]
S8-3-11-1::piecewise_high,S8-3-11-1,243.15,299.15,70,piecewise_high,0.39973366538905053,10.592306332412479,,,{},,{'T_break_K': 243.15},[]
S8-3-11-1::vtf,S8-3-11-1,208.15,299.15,94,vtf,,,,,"{'B': 695.5338948354179, 'T0': 165.1587251544385, 'ln_sigma0': 0.14147032564707174}",-523.3383294324192,{},[]
S8-3-11-2::single,S8-3-11-2,187.15,299.15,40,single,0.31604308873927867,9.091728319234571,0.898560601110431,-24.91274931605139,{},,{},[]
S8-3-11-2::piecewise_low,S8-3-11-2,187.15,221.15,12,piecewise_low,0.6125575020642409,25.661958295629752,,,{},,{'T_break_K': 224.15},[]
S8-3-11-2::piecewise_high,S8-3-11-2,224.15,299.15,28,piecewise_high,0.1763904584682818,2.940259248514868,,,{},,{'T_break_K': 224.15},[]
S8-3-11-2::vtf,S8-3-11-2,187.15,299.15,40,vtf,,,,,"{'B': 321.4939860419899, 'T0': 158.9251013364476, 'ln_sigma0': -1.6682433880554681}",-171.40027782277727,{},[]
S8-3-2-1::single,S8-3-2-1,212.15,299.15,31,single,0.44402311983441234,12.995802741779203,0.9525620627980301,-45.52779077780595,{},,{},[]
S8-3-2-1::piecewise_low,S8-3-2-1,212.15,239.15,9,piecewise_low,0.7339070965608697,27.699581704245887,,,{},,{'T_break_K': 242.15},[]
S8-3-2-1::piecewise_high,S8-3-2-1,242.15,299.15,22,piecewise_high,0.32034891733808524,7.73383790774207,,,{},,{'T_break_K': 242.15},[]
S8-3-2-1::vtf,S8-3-2-1,212.15,299.15,31,vtf,,,,,"{'B': 488.7985283685249, 'T0': 170.34066617074686, 'ln_sigma0': -1.0335672508792177}",-160.9162667466879,{},[]
S8-3-2-2::single,S8-3-2-2,235.15,278.15,13,single,0.2964520629332252,3.250535553380683,0.9755954858023341,-52.19863623101785,{},,{},[]
S8-3-2-2::piecewise_low,S8-3-2-2,235.15,253.15,5,piecewise_low,0.39014800614864503,7.694452508162269,,,{},,{'T_break_K': 257.15},[]
S8-3-2-2::piecewise_high,S8-3-2-2,257.15,278.15,8,piecewise_high,0.21319341724007573,-0.351708658869572,,,{},,{'T_break_K': 257.15},[]
S8-3-2-2::vtf,S8-3-2-2,235.15,278.15,13,vtf,,,,,"{'B': 205.16592139936915, 'T0': 191.77065313862178, 'ln_sigma0': -6.879182766176545}",-81.64046682732618,{},[]
S8-3-2-3::single,S8-3-2-3,197.15,299.15,13,single,0.30606349834551816,7.730931567876153,0.8669387016182297,-2.7262686097006332,{},,{},[]
S8-3-2-3::piecewise_low,S8-3-2-3,197.15,223.15,4,piecewise_low,0.67775269874213,28.11262608384255,,,{},,{'T_break_K': 231.15},[]
S8-3-2-3::piecewise_high,S8-3-2-3,231.15,299.15,9,piecewise_high,0.16292813038309054,1.4909346901780545,,,{},,{'T_break_K': 231.15},[]
S8-3-2-3::vtf,S8-3-2-3,197.15,299.15,13,vtf,,,,,"{'B': 190.4977243119397, 'T0': 175.3159936401275, 'ln_sigma0': -3.4299656496171154}",-61.80817393943213,{},[]
S8-3-2-4::single,S8-3-2-4,207.15,299.15,12,single,0.3834888501336912,11.027020642324317,0.907942097692499,-5.022064372811168,{},,{},[]
S8-3-2-4::piecewise_low,S8-3-2-4,207.15,233.15,4,piecewise_low,0.7424802796589337,29.857222429600384,,,{},,{'T_break_K': 242.15},[]
S8-3-2-4::piecewise_high,S8-3-2-4,242.15,299.15,8,piecewise_high,0.2298311977784332,4.450110540753251,,,{},,{'T_break_K': 242.15},[]
S8-3-2-4::vtf,S8-3-2-4,207.15,299.15,12,vtf,,,,,"{'B': 275.43543541962555, 'T0': 178.73279324824367, 'ln_sigma0': -2.3148217002604077}",-57.20032827344305,{},[]
S8-3-2-5::single,S8-3-2-5,198.15,299.15,13,single,0.4004113566248658,11.96329792591867,0.8906790877989387,0.8852197457527049,{},,{},[]
S8-3-2-5::piecewise_low,S8-3-2-5,198.15,225.15,4,piecewise_low,0.8214204532142793,34.85845877293839,,,{},,{'T_break_K': 233.15},[]
S8-3-2-5::piecewise_high,S8-3-2-5,233.15,299.15,9,piecewise_high,0.22301626973001673,4.271485521907609,,,{},,{'T_break_K': 233.15},[]
S8-3-2-5::vtf,S8-3-2-5,198.15,299.15,13,vtf,,,,,"{'B': 304.3380507036691, 'T0': 171.62884316873888, 'ln_sigma0': -2.120835410470655}",-65.76657280957501,{},[]
S8-3-20-1-1::single,S8-3-20-1-1,193.15,299.15,38,single,0.36050491973727555,11.120349330371122,0.9131515483952248,-26.307836254603238,{},,{},[]
S8-3-20-1-1::piecewise_low,S8-3-20-1-1,193.15,227.15,12,piecewise_low,0.6633885872105584,27.59966811249758,,,{},,{'T_break_K': 230.15},[]
S8-3-20-1-1::piecewise_high,S8-3-20-1-1,230.15,299.15,26,piecewise_high,0.20811663917919,4.477196321930091,,,{},,{'T_break_K': 230.15},[]
S8-3-20-1-1::vtf,S8-3-20-1-1,193.15,299.15,38,vtf,,,,,"{'B': 376.110586205637, 'T0': 161.8335843344805, 'ln_sigma0': -0.9057115894472754}",-156.35639362075003,{},[]
S8-3-21-1-1::single,S8-3-21-1-1,200.15,299.15,35,single,0.42186690457847703,13.126314716530585,0.9283470457446685,-27.95758447803778,{},,{},[]
S8-3-21-1-1::piecewise_low,S8-3-21-1-1,200.15,230.15,10,piecewise_low,0.7673288632678004,31.450964303680863,,,{},,{'T_break_K': 233.15},[]
S8-3-21-1-1::piecewise_high,S8-3-21-1-1,233.15,299.15,25,piecewise_high,0.2761234991541386,6.820445784706945,,,{},,{'T_break_K': 233.15},[]
S8-3-21-1-1::vtf,S8-3-21-1-1,200.15,299.15,35,vtf,,,,,"{'B': 440.13666563456263, 'T0': 165.77810059422202, 'ln_sigma0': -0.725536877149858}",-176.64316513881397,{},[]
S8-3-22-1-1::single,S8-3-22-1-1,201.15,299.15,35,single,0.41417678414701714,12.452649195017749,0.9351647841141699,-33.18660882609405,{},,{},[]
S8-3-22-1-1::piecewise_low,S8-3-22-1-1,201.15,233.15,11,piecewise_low,0.7056872464408444,27.83764120757895,,,{},,{'T_break_K': 236.15},[]
S8-3-22-1-1::piecewise_high,S8-3-22-1-1,236.15,299.15,24,piecewise_high,0.2680976981091863,6.151454200504184,,,{},,{'T_break_K': 236.15},[]
S8-3-22-1-1::vtf,S8-3-22-1-1,201.15,299.15,35,vtf,,,,,"{'B': 444.2778168477235, 'T0': 165.1202867183058, 'ln_sigma0': -1.0485794390195877}",-198.671212728526,{},[]
S8-3-23-2-1::single,S8-3-23-2-1,215.15,299.15,28,single,0.5299488107954338,15.091637641032397,0.9593553945253195,-38.49562925044699,{},,{},[]
S8-3-23-2-1::piecewise_low,S8-3-23-2-1,215.15,247.15,9,piecewise_low,0.7822294628354729,27.643512832541706,,,{},,{'T_break_K': 251.15},[]
S8-3-23-2-1::piecewise_high,S8-3-23-2-1,251.15,299.15,19,piecewise_high,0.3656632964705978,8.171748401599949,,,{},,{'T_break_K': 251.15},[]
S8-3-23-2-1::vtf,S8-3-23-2-1,215.15,299.15,28,vtf,,,,,"{'B': 637.0463360115951, 'T0': 168.55621314142212, 'ln_sigma0': -1.2075237159026095}",-147.73665370090166,{},[]
S8-3-25-1-1::single,S8-3-25-1-1,209.15,299.15,32,single,0.45522536493031734,14.148844098220529,0.9431428838527186,-36.790571733422105,{},,{},[]
S8-3-25-1-1::piecewise_low,S8-3-25-1-1,209.15,239.15,10,piecewise_low,0.7566739143636527,29.54619595729189,,,{},,{'T_break_K': 241.15},[]
S8-3-25-1-1::piecewise_high,S8-3-25-1-1,241.15,299.15,22,piecewise_high,0.30665501631210784,7.809601501823867,,,{},,{'T_break_K': 241.15},[]
S8-3-25-1-1::vtf,S8-3-25-1-1,209.15,299.15,32,vtf,,,,,"{'B': 476.52906651257086, 'T0': 170.591792564749, 'ln_sigma0': -0.48747901654263276}",-166.23470974423444,{},[]
S8-3-27-1-1::single,S8-3-27-1-1,272.15,299.15,11,single,0.15776408003357362,-2.381489618411885,0.9649254249581238,-66.66937664481756,{},,{},[]
S8-3-27-1-1::piecewise_low,S8-3-27-1-1,272.15,283.15,5,piecewise_low,0.2158436169483244,0.04737498015334363,,,{},,{'T_break_K': 286.15},[]
S8-3-27-1-1::piecewise_high,S8-3-27-1-1,286.15,299.15,6,piecewise_high,0.10623251965657698,-4.423963558524615,,,{},,{'T_break_K': 286.15},[]
S8-3-27-1-1::vtf,S8-3-27-1-1,272.15,299.15,11,vtf,,,,,"{'B': 29.323394187569512, 'T0': 247.5939473623313, 'ln_sigma0': -7.980862986191988}",-91.1110858207083,{},[]
S8-3-28-1-1::single,S8-3-28-1-1,212.15,299.15,31,single,0.5334704971751095,17.72176264740716,0.9074442657675611,-11.570950541684937,{},,{},[]
S8-3-28-1-1::piecewise_low,S8-3-28-1-1,212.15,258.15,16,piecewise_low,0.7949887317212093,30.717219819132655,,,{},,{'T_break_K': 260.15},[]
S8-3-28-1-1::piecewise_high,S8-3-28-1-1,260.15,299.15,15,piecewise_high,0.10777746634031878,-0.0948350918151504,,,{},,{'T_break_K': 260.15},[]
S8-3-28-1-1::vtf,S8-3-28-1-1,212.15,299.15,31,vtf,,,,,"{'B': 470.0107258521964, 'T0': 177.61839125618374, 'ln_sigma0': 0.07469687836499957}",-58.90714508987752,{},[]
S8-3-29-1-1::single,S8-3-29-1-1,268.15,299.15,11,single,0.19421082920734853,-1.6573261481764732,0.9860990462929866,-69.82512734699,{},,{},[]
S8-3-29-1-1::piecewise_low,S8-3-29-1-1,268.15,277.15,4,piecewise_low,0.2594332891120393,1.1094843623246975,,,{},,{'T_break_K': 281.15},[]
S8-3-29-1-1::piecewise_high,S8-3-29-1-1,281.15,299.15,7,piecewise_high,0.16523964601933477,-2.812497823111856,,,{},,{'T_break_K': 281.15},[]
S8-3-29-1-1::vtf,S8-3-29-1-1,268.15,299.15,11,vtf,,,,,"{'B': 112.98434646768604, 'T0': 218.8703968229872, 'ln_sigma0': -7.826665866361958}",-83.73136716302643,{},[]
S8-3-3-1::single,S8-3-3-1,199.15,299.15,13,single,0.32666432071306023,8.914682440039863,0.9002881995228966,-5.878549687380139,{},,{},[]
S8-3-3-1::piecewise_low,S8-3-3-1,199.15,225.15,4,piecewise_low,0.6476610583872097,26.343039440245562,,,{},,{'T_break_K': 233.15},[]
S8-3-3-1::piecewise_high,S8-3-3-1,233.15,299.15,9,piecewise_high,0.19106934086608676,3.040732204042806,,,{},,{'T_break_K': 233.15},[]
S8-3-3-1::vtf,S8-3-3-1,199.15,299.15,13,vtf,,,,,"{'B': 250.9198525308929, 'T0': 171.82565733990143, 'ln_sigma0': -2.536945995416323}",-56.08877524977827,{},[]
S8-3-31-1-1::single,S8-3-31-1-1,190.15,299.15,39,single,0.3472794009544497,10.560350938010325,0.9026367045499207,-21.37299516199944,{},,{},[]
S8-3-31-1-1::piecewise_low,S8-3-31-1-1,190.15,224.15,12,piecewise_low,0.6621277630828908,27.952971508279226,,,{},,{'T_break_K': 227.15},[]
S8-3-31-1-1::piecewise_high,S8-3-31-1-1,227.15,299.15,27,piecewise_high,0.1961949528078576,3.9365027496718152,,,{},,{'T_break_K': 227.15},[]
S8-3-31-1-1::vtf,S8-3-31-1-1,190.15,299.15,39,vtf,,,,,"{'B': 340.348844223609, 'T0': 161.6184591038759, 'ln_sigma0': -1.274685524980659}",-180.44034953110048,{},[]
S8-3-32-1-1::single,S8-3-32-1-1,196.15,299.15,37,single,0.3696057062952255,11.507980363069873,0.8986294552810711,-19.74622375814866,{},,{},[]
S8-3-32-1-1::piecewise_low,S8-3-32-1-1,196.15,227.15,11,piecewise_low,0.7196444492015815,30.414318931613096,,,{},,{'T_break_K': 230.15},[]
S8-3-32-1-1::piecewise_high,S8-3-32-1-1,230.15,299.15,26,piecewise_high,0.20724355750080625,4.447199173102998,,,{},,{'T_break_K': 230.15},[]
S8-3-32-1-1::vtf,S8-3-32-1-1,196.15,299.15,37,vtf,,,,,"{'B': 319.764582636101, 'T0': 168.69368030413807, 'ln_sigma0': -1.2155386379498871}",-157.70535724523404,{},[]
S8-3-33-1-1::single,S8-3-33-1-1,193.15,299.15,37,single,0.41511670209027857,13.299213084786011,0.9304075329378021,-25.163981764986318,{},,{},[]
S8-3-33-1-1::piecewise_low,S8-3-33-1-1,193.15,249.15,19,piecewise_low,0.5771047343553057,21.863455506646872,,,{},,{'T_break_K': 252.15},[]
S8-3-33-1-1::piecewise_high,S8-3-33-1-1,252.15,299.15,18,piecewise_high,0.135029037375524,1.364319731925751,,,{},,{'T_break_K': 252.15},[]
S8-3-33-1-1::vtf,S8-3-33-1-1,193.15,299.15,37,vtf,,,,,"{'B': 562.3296197958997, 'T0': 153.30579131652365, 'ln_sigma0': 0.2867370462138533}",-104.93813337706261,{},[]
S8-3-35-1-1::single,S8-3-35-1-1,216.15,299.15,29,single,0.49131832355283045,14.352910834156441,0.9586867782006615,-44.888645326153686,{},,{},[]
S8-3-35-1-1::piecewise_low,S8-3-35-1-1,216.15,245.15,9,piecewise_low,0.756439339450523,27.530735414716293,,,{},,{'T_break_K': 248.15},[]
S8-3-35-1-1::piecewise_high,S8-3-35-1-1,248.15,299.15,20,piecewise_high,0.35238623737832653,8.487952285745099,,,{},,{'T_break_K': 248.15},[]
S8-3-35-1-1::vtf,S8-3-35-1-1,216.15,299.15,29,vtf,,,,,"{'B': 569.7413418639275, 'T0': 170.61290342152625, 'ln_sigma0': -0.8475997958180106}",-155.19884765423402,{},[]
S8-3-37-1-1::single,S8-3-37-1-1,233.15,267.15,13,single,0.3641314323294216,8.570832881245689,0.987879006056831,-60.67893287252848,{},,{},[]
S8-3-37-1-1::piecewise_low,S8-3-37-1-1,233.15,242.15,4,piecewise_low,0.4965055521981622,15.007311886902777,,,{},,{'T_break_K': 245.15},[]
S8-3-37-1-1::piecewise_high,S8-3-37-1-1,245.15,267.15,9,piecewise_high,0.31755939424231777,6.473006444094627,,,{},,{'T_break_K': 245.15},[]
S8-3-37-1-1::vtf,S8-3-37-1-1,233.15,267.15,13,vtf,,,,,"{'B': 283.89196171544614, 'T0': 183.7756328011929, 'ln_sigma0': -3.960197767495878}",-91.77835146695085,{},[]
S8-3-38-1-1::single,S8-3-38-1-1,189.15,299.15,39,single,0.34591510339466996,10.286489334953329,0.8850301064329762,-14.65793356953373,{},,{},[]
S8-3-38-1-1::piecewise_low,S8-3-38-1-1,189.15,224.15,12,piecewise_low,0.6874817873004477,29.141486842572217,,,{},,{'T_break_K': 227.15},[]
S8-3-38-1-1::piecewise_high,S8-3-38-1-1,227.15,299.15,27,piecewise_high,0.17952307785688343,2.9895105519929035,,,{},,{'T_break_K': 227.15},[]
S8-3-38-1-1::vtf,S8-3-38-1-1,189.15,299.15,39,vtf,,,,,"{'B': 329.1124663320956, 'T0': 162.37373755509913, 'ln_sigma0': -1.5778853882693185}",-142.29840125418028,{},[]
S8-3-4-1::single,S8-3-4-1,199.15,249.15,7,single,0.5903370135632503,23.160370105348676,0.9569233026064035,-3.0811232564336173,{},,{},[]
S8-3-4-1::vtf,S8-3-4-1,199.15,249.15,7,vtf,,,,,"{'B': 375.8450899746174, 'T0': 167.0776706084374, 'ln_sigma0': -0.3249986679159019}",-31.37851046409059,{},[]
S8-3-5-1::single,S8-3-5-1,199.15,299.15,13,single,0.38472945930537117,11.366757112003686,0.8967381386317836,-1.29088398310891,{},,{},[]
S8-3-5-1::piecewise_low,S8-3-5-1,199.15,225.15,4,piecewise_low,0.7790601412620676,32.736935599232474,,,{},,{'T_break_K': 233.15},[]
S8-3-5-1::piecewise_high,S8-3-5-1,233.15,299.15,9,piecewise_high,0.22133803363094576,4.291828989332122,,,{},,{'T_break_K': 233.15},[]
S8-3-5-1::vtf,S8-3-5-1,199.15,299.15,13,vtf,,,,,"{'B': 301.3967199158629, 'T0': 171.5433664240776, 'ln_sigma0': -2.063687091297631}",-54.82198290215279,{},[]
S8-3-6-1::single,S8-3-6-1,198.15,299.15,19,single,0.33340883102265406,9.516908879587353,0.9262442838181036,-17.464395739972918,{},,{},[]
S8-3-6-1::piecewise_low,S8-3-6-1,198.15,227.15,6,piecewise_low,0.5877864652810041,23.271627487802895,,,{},,{'T_break_K': 233.15},[]
S8-3-6-1::piecewise_high,S8-3-6-1,233.15,299.15,13,piecewise_high,0.2101788699112061,4.173845451242991,,,{},,{'T_break_K': 233.15},[]
S8-3-6-1::vtf,S8-3-6-1,198.15,299.15,19,vtf,,,,,"{'B': 331.76600551359866, 'T0': 164.573962279586, 'ln_sigma0': -1.6393174238318715}",-86.25557170743049,{},[]
S8-3-6-2::single,S8-3-6-2,201.15,299.15,35,single,0.3972619069347558,11.59447721395785,0.9324790602565193,-35.0486946760802,{},,{},[]
S8-3-6-2::piecewise_low,S8-3-6-2,201.15,231.15,10,piecewise_low,0.7029813542331926,27.747908061414808,,,{},,{'T_break_K': 234.15},[]
S8-3-6-2::piecewise_high,S8-3-6-2,234.15,299.15,25,piecewise_high,0.26209929002059873,5.757560306346073,,,{},,{'T_break_K': 234.15},[]
S8-3-6-2::vtf,S8-3-6-2,201.15,299.15,35,vtf,,,,,"{'B': 424.63228266750826, 'T0': 165.38980214341686, 'ln_sigma0': -1.357890500465225}",-180.16736980429616,{},[]
S8-3-6-3::single,S8-3-6-3,190.15,299.15,14,single,0.3275586526287468,9.564999770778686,0.8876967950692497,-1.4313843572122051,{},,{},[]
S8-3-6-3::piecewise_low,S8-3-6-3,190.15,216.15,4,piecewise_low,0.6976091868138743,30.48907874095581,,,{},,{'T_break_K': 224.15},[]
S8-3-6-3::piecewise_high,S8-3-6-3,224.15,299.15,10,piecewise_high,0.1920152385151936,3.604267484301419,,,{},,{'T_break_K': 224.15},[]
S8-3-6-3::vtf,S8-3-6-3,190.15,299.15,14,vtf,,,,,"{'B': 268.3205801276502, 'T0': 164.43609835073292, 'ln_sigma0': -2.034522828948084}",-54.258126703723065,{},[]
S8-3-7-1::single,S8-3-7-1,195.15,299.15,37,single,0.3730835754371505,10.807198247507879,0.9283408829743478,-33.40081712373756,{},,{},[]
S8-3-7-1::piecewise_low,S8-3-7-1,195.15,225.15,10,piecewise_low,0.6920808645876507,28.112860452752912,,,{},,{'T_break_K': 228.15},[]
S8-3-7-1::piecewise_high,S8-3-7-1,228.15,299.15,27,piecewise_high,0.25021531313519474,5.4471122033527735,,,{},,{'T_break_K': 228.15},[]
S8-3-7-1::vtf,S8-3-7-1,195.15,299.15,37,vtf,,,,,"{'B': 415.3848973560568, 'T0': 160.82996940836023, 'ln_sigma0': -1.4141736500143598}",-188.9506056980068,{},[]
S8-3-7-2::single,S8-3-7-2,199.15,299.15,13,single,0.3123630961872425,8.290024570689946,0.9191674557657478,-10.078437444051756,{},,{},[]
S8-3-7-2::piecewise_low,S8-3-7-2,199.15,225.15,4,piecewise_low,0.5671495191787147,22.064611911554472,,,{},,{'T_break_K': 233.15},[]
S8-3-7-2::piecewise_high,S8-3-7-2,233.15,299.15,9,piecewise_high,0.1877419316251784,2.9033936332162065,,,{},,{'T_break_K': 233.15},[]
S8-3-7-2::vtf,S8-3-7-2,199.15,299.15,13,vtf,,,,,"{'B': 300.4317135287489, 'T0': 165.77531725767085, 'ln_sigma0': -2.208192208174809}",-55.532730100240904,{},[]
S8-3-8-2::single,S8-3-8-2,191.15,299.15,38,single,0.44021835555662714,14.65782675783114,0.8702608529743097,7.462901334727936,{},,{},[]
S8-3-8-2::piecewise_low,S8-3-8-2,191.15,224.15,11,piecewise_low,0.9121946058799781,40.56977038552244,,,{},,{'T_break_K': 227.15},[]
S8-3-8-2::piecewise_high,S8-3-8-2,227.15,299.15,27,piecewise_high,0.22446834072633962,5.209011952926803,,,{},,{'T_break_K': 227.15},[]
S8-3-8-2::vtf,S8-3-8-2,191.15,299.15,38,vtf,,,,,"{'B': 368.35601405644314, 'T0': 166.77381725596828, 'ln_sigma0': -0.757627855475386}",-124.87152294199616,{},[]
S8-3-9-2::single,S8-3-9-2,201.15,299.15,35,single,0.3820116789794882,11.059402816432199,0.9330486579825021,-38.359106262728616,{},,{},[]
S8-3-9-2::piecewise_low,S8-3-9-2,201.15,233.15,11,piecewise_low,0.6596232652725681,25.674804896536155,,,{},,{'T_break_K': 236.15},[]
S8-3-9-2::piecewise_high,S8-3-9-2,236.15,299.15,24,piecewise_high,0.24478786276707673,5.144790854013413,,,{},,{'T_break_K': 236.15},[]
S8-3-9-2::vtf,S8-3-9-2,201.15,299.15,35,vtf,,,,,"{'B': 413.65369213177075, 'T0': 165.17758330554426, 'ln_sigma0': -1.3500278420135672}",-172.378930087888,{},[]
S8-3-9-3::single,S8-3-9-3,188.15,299.15,40,single,0.3117647775112827,9.030343655362058,0.8939342080635895,-24.39939711620837,{},,{},[]
S8-3-9-3::piecewise_low,S8-3-9-3,188.15,224.15,13,piecewise_low,0.5918163352153791,24.60033551374949,,,{},,{'T_break_K': 227.15},[]
S8-3-9-3::piecewise_high,S8-3-9-3,227.15,299.15,27,piecewise_high,0.16119091800679505,2.418225617370303,,,{},,{'T_break_K': 227.15},[]
S8-3-9-3::vtf,S8-3-9-3,188.15,299.15,40,vtf,,,,,"{'B': 299.1346678679108, 'T0': 160.96786425567407, 'ln_sigma0': -1.6920878228441323}",-173.64491970150422,{},[]
S8-3-9-4::single,S8-3-9-4,203.15,299.15,8,single,0.29087705976974687,7.484273171399701,0.9025264304308477,-2.4530613579559994,{},,{},[]
S8-3-9-4::piecewise_low,S8-3-9-4,203.15,244.15,4,piecewise_low,0.45434239692051276,16.12344676765678,,,{},,{'T_break_K': 258.15},[]
S8-3-9-4::piecewise_high,S8-3-9-4,258.15,299.15,4,piecewise_high,0.1038805029793275,-0.43443409763058505,,,{},,{'T_break_K': 258.15},[]
S8-3-9-4::vtf,S8-3-9-4,203.15,299.15,8,vtf,,,,,"{'B': 211.24249163985937, 'T0': 174.86153710573754, 'ln_sigma0': -2.7092616599250268}",-30.484412467870612,{},[]
