Repository: LJZ-sudo/acid-in-clay-close

# Closed-Loop EIS 分析子项目（2026 清理版）

本目录是 **EIS 自驱动闭环分析系统 + 论文图表/结果** 的主代码仓。  
旧版本代码和历史输出会逐步移动到 `archive_*` 目录，仅作参考。

---

## 1. 当前系统的四个核心目标

1. **方法可靠性**：  
   从 CHI 原始 EIS 数据自动完成 Rb 拟合、导电率计算和多段 Arrhenius 分析，证明自动结果物理合理，并优于传统低分辨率/两段拟合基线。

2. **自驱动相变检测与采样优化**：  
   在线分析 EIS 曲线和导电率变化，实时检测相变/机制转变区域，在 3 K 粗步长与 1 K 精细步长之间自动切换。

3. **AI 机理 + 新材料/下一步实验指导**：  
   基于 Phase 1/3 结果和材料知识库生成深度机理报告，提出机理假设、新配比/新材料预测，并给出可直接执行的后续实验建议。

4. **我们的系统 vs 商用大模型**：  
   对比“带闭环 + ML + 知识库的 Agent 报告”和“直接调用商用大模型”的机制分析质量，在机理深度、数据利用、实验可操作性等维度展示优势。

---

## 2. 运行入口（目前仍在使用）

### 2.1 Phase 3 全流程（基于 Phase 1 结果）

在 `V1.0-qianduan/close/` 目录下：

```bash
cd close
python phase3/run_all.py
```

`run_all.py` 顺序调用：

1. `step1_data_preparation.py`
2. `step2_train_models.py`
3. `step3_confinement_analysis.py`
4. `step4_ml_ai_validation.py`
5. `step_meyer_neldel.py`
6. `step6_cross_material.py`
7. `step5_final_report.py`

输出写入 `close/output/phase3_results/`，用于论文主结果和 AI 报告的定量输入。

> 说明：Phase 1（原始 EIS → Rb → Arrhenius 分段）在主项目中已完成，这里主要复用 `specific_conductance/` 中的实现。算法细节见 `paper/SI_table/SI_Note2_Arrhenius_segmentation.md`。

### 2.2 自驱动闭环 & 相变检测

**完整闭环处理（已有 CHI 数据）：**

```bash
cd close
python auto_control/run_closed_loop.py \
  --data-dir E:\chi_data \
  --config experiment_data/experiment_data.json \
  --thickness 0.01 \
  --area 1.0 \
  --min-points 5 \
  --output-dir experiment_data \
  --bundle-report
```

功能概览：

- 扫描 `E:\chi_data` 内 CHI 输出文件；
- 自动完成数据读取 → Rb 半圆拟合 → 导电率计算；
- 对成功点做 Arrhenius 分段分析；
- 生成 `report.json` + `report.md` + 可选 AI 报告打包产物。

**相变检测 + 自适应步长实验：**

# Stage2 Statistics: S8 Evidence Atlas

Current status date: 2026-05-19

Stage2 converts the S8 retrospective acid-in-clay dataset into the canonical
evidence contract consumed by Stage3. It is not part of the attapulgite AiCE
Stage0/Stage1 BO training loop.

## Current Role

- Source system: S8 sepiolite retrospective evidence.
- Source mode: retrospective.
- Primary input: `data/s8_input.csv`.
- Canonical Stage2 -> Stage3 contract: `exports/stage3_seed.json`.
- Backward-compatible export: `exports/s8_evidence_atlas.json`.

`stage3_seed.json` is the authoritative handoff artifact. The legacy atlas and
CSV files are retained for diagnostics and historical compatibility, but Stage3
strict real mode should consume the V2 seed.

## Main Entrypoint

```powershell
cd D:\acid-in-clay-close\V1.0-qianduan-mainline
python stage2_statistics\main_agent.py stage2_statistics\data\s8_input.csv
```

By default the pipeline writes to:

```text
stage2_statistics/exports/
```

Use `--output-dir` only when deliberately writing an isolated verification run.

## Current Outputs

The current default export set is:

- `stage3_seed.json`: canonical V2 seed for Stage3.
- `evidence_units.json`: V2 evidence units.
- `s8_evidence_atlas.json`: legacy-compatible evidence atlas.
- `data_profile.json`: input profile and data coverage.
- `execution_plan.json`: enabled analysis modules.
- `visualization_manifest.json`: figure manifest; written as `{}` when no plots are emitted.
- `run_summary.json` / `run_summary.md`: run-level audit summary.
- `excluded_samples.csv` / `excluded_samples.json`: rows excluded during quality filtering.

The current canonical seed is expected to include:

- `schema_version`
- `source_system="s8_reference"`
- `source_mode="retrospective"`
- `input_files`
- `input_hashes`
- `stage3_ready`
- `stage3_blocking_reasons`
- `sample_summary`
- `segment_fits`
- `evidence_units`

## Contract Rules

- Missing `R` or `N` must be reflected in `quality_flags` and block Stage3 readiness.
- Stage2 may still write audit artifacts when `stage3_ready=false`.
- Stage3 strict real mode must reject a non-ready seed.
- S8 evidence is a mother-system reference, not attapulgite BO training data.

## Tests

```powershell
cd D:\acid-in-clay-close\V1.0-qianduan-mainline
python -m pytest -q tests\test_stage2_current_seed_contract.py stage3_mechanism\tests\test_stage2_stage3_contracts.py
```

## Maintenance Notes

- Treat `exports/stage3_seed.json` as the current truth for Stage3 input.
- Do not delete raw `data/s8_input.csv` or historical exports; archive old
  generated outputs into dated folders when they are no longer current.
- Update this README when the Stage2 -> Stage3 schema changes.

## 结构与逐文件状态（2026-07-05 核查）

本目录是**独立的 S8 回顾性统计模块**：不参与凹凸棒 Stage0/Stage1 BO 闭环，唯一下游是 Stage3（经 `exports/stage3_seed.json`，SHA256 锁定的受保护产物，40 样品 / 158 段 / 13 证据单元）。

```
stage2_statistics/
├─ main_agent.py               # ✅ 现役 · 唯一 CLI 入口（编排 planner→specialists→core→exports）
├─ config.py                   # ✅ 现役 · 模块配置
├─ core/
│  ├─ schema.py / schema_v2.py # ✅ 现役 · V1/V2 数据契约（V2 为权威）
│  ├─ segment_fitter.py        # ✅ 现役 · Arrhenius 分段拟合
│  ├─ meyer_neldel_segment.py  # ✅ 现役 · Meyer-Neldel 段分析
│  ├─ sample_aggregator.py     # ✅ 现役 · 样品级聚合
│  ├─ sample_trend.py          # ✅ 现役 · 样品趋势
│  ├─ morphology_features.py   # ✅ 现役 · 形貌特征
│  ├─ strength_rules.py        # ✅ 现役 · 证据强度规则
│  ├─ stage3_seed_builder.py   # ✅ 现役 · V2 seed 构建器（核心输出）

File: V1.0-qianduan-mainline/stage2_statistics/data/s8_input.csv (part 1 of 12)
sample_id,scan_dir,excel_id,R,N,L_cm,S_cm2,T,T_C,sigma,R2,rb_ohm,Ea,sigma0,ln_sigma0,T_break,T_arc,data_valid,R_high_freq_ohm,R_low_freq_ohm,delta_R_ohm,R_ratio,arc_diameter_ohm,median_zimag_ohm,arc_visible,semicircle_visible,semicircle_quality,characteristic_frequency,peak_neg_zimag_ohm,nyquist_peak_ratio,nyquist_rising_ratio,nyquist_falling_ratio,inv_T_1000,ln_sigma
S8-2-1-1,300-120K 3K-min,S8-2-1,1.0408163265306123,4.656000000000001,0.12,3.919348,198.14999999999998,-75.0,1.4339844005231452e-06,0.95,21351.234617539285,1.171877358978562,9.200531071439635e+23,55.178718346408495,254.67049407032292,,True,4409.134,72531.89,68122.756,16.450370979879494,68122.756,1055.863,False,False,0.6920593151966233,4.734848,4636.64,0.06806301260037102,0.5813953488372093,0.0,5.046681806712088,-13.455053694142286
S8-2-1-1,300-120K 3K-min,S8-2-1,1.0408163265306123,4.656000000000001,0.12,3.919348,208.14999999999998,-65.0,3.877514762111271e-05,0.8998973878273878,789.6124,1.171877358978562,9.200531071439635e+23,55.178718346408495,254.67049407032292,,True,616.0246,4409.489,3793.4644,7.157975509419591,3793.4644,54.91423,False,False,0.6418239213386757,4.734848,1891.619,0.4986521028113509,0.7209302325581395,0.0,4.804227720393947,-10.157731041788024
S8-2-1-1,300-120K 3K-min,S8-2-1,1.0408163265306123,4.656000000000001,0.12,3.919348,216.14999999999998,-57.0,0.00016553768674464753,0.8999662039534728,184.9569,1.171877358978562,9.200531071439635e+23,55.178718346408495,254.67049407032292,,True,170.1717,1775.379,1605.2073,10.432868684981111,1605.2073,40.63786,False,False,0.6044089196454564,4.734848,1315.23,0.8193521173246591,0.8372093023255814,0.0,4.626416840157298,-8.706311674600991
S8-2-1-1,300-120K 3K-min,S8-2-1,1.0408163265306123,4.656000000000001,0.12,3.919348,224.14999999999998,-49.0,0.00045196586010602224,0.95,67.74258871295915,0.41396533632436633,827825.1713163025,13.626557265319736,254.67049407032292,,True,66.33393,1339.71,1273.37607,20.19645149925536,1273.37607,32.11392,False,False,0.5977021899482269,4.734848,1116.545,0.8768383718723403,1.0,0.0,4.461298237787196,-7.701903911723521
S8-2-1-1,300-120K 3K-min,S8-2-1,1.0408163265306123,4.656000000000001,0.12,3.919348,233.14999999999998,-40.0,0.0009890818523789048,0.95,30.955312039970558,0.41396533632436633,827825.1713163025,13.626557265319736,254.67049407032292,,True,30.54517,1148.433,1117.88783,37.59785917053335,1117.88783,26.36174,False,False,0.5983438108753124,4.734848,974.059,0.8713387639258934,1.0,0.0,4.2890842805061125,-6.918733466996843
S8-2-1-1,300-120K 3K-min,S8-2-1,1.0408163265306123,4.656000000000001,0.12,3.919348,241.14999999999998,-32.0,0.0018792425052480426,0.95,16.292382323174355,0.41396533632436633,827825.1713163025,13.626557265319736,254.67049407032292,,True,15.93175,977.141,961.20925,61.33293580429017,961.20925,22.63975,False,False,0.5973582564531779,4.734848,845.6588,0.8797863732584753,1.0,0.0,4.146796599626788,-6.2768865060758605
S8-2-1-1,300-120K 3K-min,S8-2-1,1.0408163265306123,4.656000000000001,0.12,3.919348,249.14999999999998,-24.0,0.0032443066954399085,0.95,9.437251236603439,0.41396533632436633,827825.1713163025,13.626557265319736,254.67049407032292,,True,9.227367,809.2039,799.976533,87.69607841543531,799.976533,20.3261,False,False,0.5928407837016724,4.734848,734.7845,0.9185075682713796,1.0,0.0,4.013646397752359,-5.730853604830399
S8-2-1-1,300-120K 3K-min,S8-2-1,1.0408163265306123,4.656000000000001,0.12,3.919348,258.15,-15.0,0.00511971412341184,0.95,5.980282616455415,0.15058694877509418,5.076499100561286,1.6246218705821889,254.67049407032292,,True,5.857711,693.2654,687.407689,118.35090532803683,687.407689,18.783,False,False,0.5911006410539779,4.734848,641.6422,0.9334230766801898,1.0,0.0,3.873716831299632,-5.274656676760692
S8-2-1-1,300-120K 3K-min,S8-2-1,1.0408163265306123,4.656000000000001,0.12,3.919348,266.15,-7.0,0.007341623475542286,0.95,4.170376957557001,0.15058694877509418,5.076499100561286,1.6246218705821889,254.67049407032292,,True,4.099593,673.1796,669.080007,164.2064468350883,669.080007,17.58448,False,False,0.6020061562433346,4.734848,561.9919,0.8399472321999888,1.0,0.0,3.7572797294758598,-4.914195278858845
S8-2-1-1,300-120K 3K-min,S8-2-1,1.0408163265306123,4.656000000000001,0.12,3.919348,273.15,0.0,0.00953125262568435,0.95,3.2123099214635236,0.15058694877509418,5.076499100561286,1.6246218705821889,254.67049407032292,,True,3.169294,751.5723,748.403006,237.14186818894052,748.403006,16.64223,False,False,0.6204696785161408,4.734848,510.1777,0.6816884698616501,1.0,0.0,3.660992128866923,-4.6531791296928535
S8-2-1-1,300-120K 3K-min,S8-2-1,1.0408163265306123,4.656000000000001,0.12,3.919348,282.15,9.0,0.011375811787005911,0.95,2.6914419776559533,0.15058694877509418,5.076499100561286,1.6246218705821889,254.67049407032292,,True,2.664607,861.4487,858.784093,323.2929659045405,858.784093,15.87737,False,False,0.6357062109284629,4.734848,473.267,0.5510896206131748,1.0,0.0,3.5442140705298604,-4.476265950800918
S8-2-1-1,300-120K 3K-min,S8-2-1,1.0408163265306123,4.656000000000001,0.12,3.919348,291.15,18.0,0.012634083056286681,0.95,2.4233921240707694,0.15058694877509418,5.076499100561286,1.6246218705821889,254.67049407032292,,True,2.414273,942.7779,940.3636270000001,390.5017783821465,940.3636270000001,15.39484,False,False,0.6441787090020373,4.734848,449.9341,0.47846820855396555,1.0,0.0,3.4346556757685045,-4.371357112497897
S8-2-1-1,300-120K 3K-min,S8-2-1,1.0408163265306123,4.656000000000001,0.12,3.919348,299.15,26.0,0.013112043571475138,0.95,2.335054578377714,0.15058694877509418,5.076499100561286,1.6246218705821889,254.67049407032292,,True,2.316483,964.953,962.636517,416.5594998970422,962.636517,15.15583,False,False,0.646284103687983,4.734848,443.219,0.4604219683887179,1.0,0.0,3.342804613070366,-4.334224114523316
S8-2-1-2,300-120K 3K-min,S8-2-1,1.0408163265306123,4.656000000000001,0.12,3.919348,199.14999999999998,-74.0,2.3567298010199856e-06,0.8989759519792138,12991.45,1.0114213753919017,9.313729079947752e+19,45.98060632362308,260.8838948743092,,True,3534.364,38372.8,34838.436,10.857059431343234,34838.436,435.3423,False,False,0.6890409886176674,4.734848,3272.527,0.09393438327713678,0.5348837209302325,0.0,5.021340697966358,-12.958235577399577
S8-2-1-2,300-120K 3K-min,S8-2-1,1.0408163265306123,4.656000000000001,0.12,3.919348,209.14999999999998,-64.0,3.946020825700122e-05,0.8998888150365754,775.9041,1.0114213753919017,9.313729079947752e+19,45.98060632362308,260.8838948743092,,True,613.3936,3731.729,3118.3354,6.083742966995417,3118.3354,46.68618,False,False,0.639333124119148,4.734848,1621.54,0.5200017932644447,0.7906976744186046,0.0,4.781257470714799,-10.140217779710108
S8-2-1-2,300-120K 3K-min,S8-2-1,1.0408163265306123,4.656000000000001,0.12,3.919348,217.14999999999998,-56.0,0.0001662823557745027,0.8999667780944121,184.1286,0.3845939516560927,164202.57644578395,12.008856166777388,260.8838948743092,,True,170.2152,1577.379,1407.1637999999998,9.266969107341763,1407.1637999999998,35.18516,False,False,0.6005760025947228,4.734848,1199.193,0.8522056920452327,0.8604651162790697,0.0,4.605111673958094,-8.701823276164543
S8-2-1-2,300-120K 3K-min,S8-2-1,1.0408163265306123,4.656000000000001,0.12,3.919348,225.14999999999998,-48.0,0.0004339402506934692,0.95,70.55657391664471,0.3845939516560927,164202.57644578395,12.008856166777388,260.8838948743092,,True,68.96676,1211.33,1142.36324,17.56396849728768,1142.36324,28.58175,False,False,0.5944389031052271,4.734848,1033.621,0.9048094019551954,1.0,0.0,4.4414834554741285,-7.742603704554625
S8-2-1-2,300-120K 3K-min,S8-2-1,1.0408163265306123,4.656000000000001,0.12,3.919348,233.14999999999998,-40.0,0.0009197494992640228,0.95,33.288778518456255,0.3845939516560927,164202.57644578395,12.008856166777388,260.8838948743092,,True,32.82103,1017.12,984.29897,30.989886667176503,984.29897,24.01194,False,False,0.5931561803151469,4.734848,901.4251,0.9158041687273116,1.0,0.0,4.2890842805061125,-6.991409208405717
S8-2-1-2,300-120K 3K-min,S8-2-1,1.0408163265306123,4.656000000000001,0.12,3.919348,242.14999999999998,-31.0,0.0017195256725844401,0.95,17.80568784846542,0.3845939516560927,164202.57644578395,12.008856166777388,260.8838948743092,,True,17.39641,866.6873,849.2908900000001,49.819893874655754,849.2908900000001,20.95124,False,False,0.5920531907899464,4.734848,785.8135,0.9252583646576015,1.0,0.0,4.129671691100558,-6.36570679794203
S8-2-1-2,300-120K 3K-min,S8-2-1,1.0408163265306123,4.656000000000001,0.12,3.919348,250.14999999999998,-23.0,0.002922407160315004,0.95,10.476752791065868,0.3845939516560927,164202.57644578395,12.008856166777388,260.8838948743092,,True,10.23758,782.0945,771.8569200000001,76.39447017752244,771.8569200000001,18.91285,False,False,0.5962887901555641,4.734848,686.1447,0.888953227238021,1.0,0.0,3.9976014391365187,-5.835347632337351
S8-2-1-2,300-120K 3K-min,S8-2-1,1.0408163265306123,4.656000000000001,0.12,3.919348,258.15,-15.0,0.004543185556231158,0.95,6.7391782691922435,0.3845939516560927,164202.57644578395,12.008856166777388,260.8838948743092,,True,6.601506,807.716,801.114494,122.35329332428086,801.114494,17.44506,False,False,0.6117593774721213,4.734848,605.9215,0.7563481930961035,1.0,0.0,3.873716831299632,-5.394126848612136
S8-2-1-2,300-120K 3K-min,S8-2-1,1.0408163265306123,4.656000000000001,0.12,3.919348,267.15,-6.0,0.00635881277108932,0.95,4.814945568560289,0.1067415330674011,0.7039181216493418,-0.35109323406335147,260.8838948743092,,True,4.738552,938.9235,934.184948,198.1456571543374,934.184948,16.27926,False,False,0.6322857604709198,4.734848,542.2082,0.5804077673921154,1.0,0.0,3.7432154220475393,-5.057913590267717
S8-2-1-2,300-120K 3K-min,S8-2-1,1.0408163265306123,4.656000000000001,0.12,3.919348,274.15,1.0,0.008071376874122365,0.95,3.7933227317910676,0.1067415330674011,0.7039181216493418,-0.35109323406335147,260.8838948743092,,True,3.746401,1059.445,1055.6985989999998,282.7900697229154,1055.6985989999998,15.37611,False,False,0.6450059104101042,4.734848,497.633,0.47137791077053387,1.0,0.0,3.647638154295094,-4.819431194881557
S8-2-1-2,300-120K 3K-min,S8-2-1,1.0408163265306123,4.656000000000001,0.12,3.919348,283.15,10.0,0.009421220528491713,0.95,3.2498270559390847,0.1067415330674011,0.7039181216493418,-0.35109323406335147,260.8838948743092,,True,3.221813,1097.709,1094.487187,340.71158071557846,1094.487187,14.73059,False,False,0.6506211959580178,4.734848,463.2383,0.42324689178841857,1.0,0.0,3.531696980399082,-4.664790631006609
S8-2-1-2,300-120K 3K-min,S8-2-1,1.0408163265306123,4.656000000000001,0.12,3.919348,291.15,18.0,0.010119317975256902,0.95,3.025632502933955,0.1067415330674011,0.7039181216493418,-0.35109323406335147,260.8838948743092,,True,3.009482,1077.188,1074.1785180000002,357.9313649325698,1074.1785180000002,14.54839,False,False,0.651784043218038,4.734848,443.9361,0.41327962955967396,1.0,0.0,3.4346556757685045,-4.593309011143196
S8-2-1-2,300-120K 3K-min,S8-2-1,1.0408163265306123,4.656000000000001,0.12,3.919348,299.15,26.0,0.01061075200677162,0.95,2.8855011740846996,0.1067415330674011,0.7039181216493418,-0.35109323406335147,260.8838948743092,,True,2.855784,1067.707,1064.851216,373.8752650760702,1064.851216,14.46684,False,False,0.6519053295297798,4.734848,438.9743,0.4122400326018876,1.0,0.0,3.342804613070366,-4.54588745169811
S8-2-2-1,300-120K 3K-min,S8-2-2,1.040816326530612,4.1386666666666665,0.12,3.919348,208.14999999999998,-65.0,1.4610227043203676e-05,0.95,2095.6099643710563,0.3139665207649121,2233.6530742416553,7.71139367403434,,,True,1210.289,8105.052,6894.763,6.696790601253089,6894.763,81.05304,False,False,0.6686641851697199,4.734848,1851.883,0.2685926985452582,0.5813953488372093,0.0,4.804227720393947,-11.133788792062067
S8-2-2-1,300-120K 3K-min,S8-2-2,1.040816326530612,4.1386666666666665,0.12,3.919348,217.14999999999998,-56.0,0.00010216584865746702,0.8999716276406652,299.6827,0.3139665207649121,2233.6530742416553,7.71139367403434,,,True,244.0963,2246.755,2002.6587000000002,9.204379582976063,2002.6587000000002,34.23045,False,False,0.6180263882873969,4.734848,1407.13,0.7026309575365984,0.7906976744186046,0.0,4.605111673958094,-9.188913097903502
S8-2-2-1,300-120K 3K-min,S8-2-2,1.040816326530612,4.1386666666666665,0.12,3.919348,225.14999999999998,-48.0,0.00033712515004874645,0.95,90.81890618078775,0.3139665207649121,2233.6530742416553,7.71139367403434,,,True,85.76158,1523.731,1437.96942,17.76705839607899,1437.96942,29.22206,False,False,0.6059589065067414,4.734848,1159.099,0.8060665156565008,1.0,0.0,4.4414834554741285,-7.995056331421064
S8-2-2-1,300-120K 3K-min,S8-2-2,1.040816326530612,4.1386666666666665,0.12,3.919348,233.14999999999998,-40.0,0.000780355279313676,0.95,39.235125570482595,0.3139665207649121,2233.6530742416553,7.71139367403434,,,True,37.45755,1116.643,1079.18545,29.81089259708657,1079.18545,25.7979,False,False,0.5958364076041488,4.734848,963.53,0.8928307919644387,1.0,0.0,4.2890842805061125,-7.155761255683448
S8-2-2-1,300-120K 3K-min,S8-2-2,1.040816326530612,4.1386666666666665,0.12,3.919348,241.14999999999998,-32.0,0.001562295848745376,0.95,19.597656486157078,0.3139665207649121,2233.6530742416553,7.71139367403434,,,True,19.13923,840.8746,821.73537,43.934609699554265,821.73537,23.37762,False,False,0.584309825517997,4.734848,814.8575,0.9916300669885962,1.0,0.0,4.146796599626788,-6.461598841693021
S8-2-2-1,300-120K 3K-min,S8-2-2,1.040816326530612,4.1386666666666665,0.12,3.919348,250.14999999999998,-23.0,0.002546814509088142,0.95,12.021816769224895,0.3139665207649121,2233.6530742416553,7.71139367403434,,,True,11.82645,679.1733,667.34685,57.428332255241436,667.34685,21.49335,False,False,0.5764030628650355,4.734848,706.9888,1.059402318299695,1.0,0.0,3.9976014391365187,-5.972911912849984
S8-2-2-1,300-120K 3K-min,S8-2-2,1.040816326530612,4.1386666666666665,0.12,3.919348,258.15,-15.0,0.0023683203322326955,0.8999764893660428,12.92787,0.3139665207649121,2233.6530742416553,7.71139367403434,,,True,11.83235,607.58,595.74765,51.349055766605964,595.74765,19.90639,False,False,0.5764393195676056,4.734848,630.9513,1.0590915465633794,0.9069767441860465,0.0,3.873716831299632,-6.04557429567317
S8-2-2-1,300-120K 3K-min,S8-2-2,1.040816326530612,4.1386666666666665,0.12,3.919348,266.15,-7.0,0.0014052824015739931,0.8999030575031831,21.78732,0.3139665207649121,2233.6530742416553,7.71139367403434,,,True,16.63853,610.6469,594.00837,36.70077224370181,594.00837,18.61474,False,False,0.5870238113535899,4.734848,575.2183,0.9683673312549435,0.7674418604651163,0.0,3.7572797294758598,-6.56751699883217
S8-2-2-1,300-120K 3K-min,S8-2-2,1.040816326530612,4.1386666666666665,0.12,3.919348,274.15,1.0,0.0018195698246928598,0.8999179837286324,16.82669,0.3139665207649121,2233.6530742416553,7.71139367403434,,,True,13.91975,656.4634,642.54365,47.16057400456186,642.54365,17.30651,False,False,0.6032333808502091,4.734848,532.9438,0.8294281641410652,0.7674418604651163,0.0,3.647638154295094,-6.3091551658897425
S8-2-2-1,300-120K 3K-min,S8-2-2,1.040816326530612,4.1386666666666665,0.12,3.919348,282.15,9.0,0.001938742403670956,0.8999123174515377,15.79237,0.3139665207649121,2233.6530742416553,7.71139367403434,,,True,12.96601,748.8637,735.89769,57.75590948950371,735.89769,16.29515,False,False,0.6205323908544951,4.734848,501.2574,0.6811509355328991,0.7906976744186046,0.0,3.5442140705298604,-6.245715761639316
S8-2-2-1,300-120K 3K-min,S8-2-2,1.040816326530612,4.1386666666666665,0.12,3.919348,291.15,18.0,0.01079250248150523,0.95,2.836908068905155,0.3139665207649121,2233.6530742416553,7.71139367403434,,,True,2.761682,769.45,766.6883180000001,278.6164373740351,766.6883180000001,15.42321,False,False,0.6270721638933333,4.734848,479.2536,0.6250957380571427,1.0,0.0,3.4346556757685045,-4.528903600605992
S8-2-2-1,300-120K 3K-min,S8-2-2,1.040816326530612,4.1386666666666665,0.12,3.919348,299.15,26.0,0.013144712090216438,0.95,2.3292512733123667,0.3139665207649121,2233.6530742416553,7.71139367403434,,,True,2.302447,794.4172,792.114753,345.0316988838397,792.114753,14.98723,False,False,0.6311357816190891,4.734848,467.5574,0.5902647289792359,1.0,0.0,3.342804613070366,-4.331735723648265
S8-2-2-2,300-120K 3K-min,S8-2-2,1.040816326530612,4.1386666666666665,0.12,3.919348,216.14999999999998,-57.0,1.0276085009409766e-05,0.95,2979.474901718401,0.841473760640406,475824471006654.25,33.79607014376249,237.21300377306667,,True,1360.256,8887.675,7527.418999999999,6.533825250541073,7527.418999999999,100.1594,False,False,0.6715236966792114,4.734848,1837.312,0.2440825998924731,0.5813953488372093,0.0,4.626416840157298,-11.485691206134101
S8-2-2-2,300-120K 3K-min,S8-2-2,1.040816326530612,4.1386666666666665,0.12,3.919348,225.14999999999998,-48.0,8.589195236723069e-05,0.8999474135756619,356.4634,0.841473760640406,475824471006654.25,33.79607014376249,237.21300377306667,,True,295.8923,2297.636,2001.7437,7.7651091292338466,2001.7437,33.05431,False,False,0.6181664465835461,4.734848,1404.084,0.7014304578553185,0.7209302325581395,0.0,4.4414834554741285,-9.362420419425383
S8-2-2-2,300-120K 3K-min,S8-2-2,1.040816326530612,4.1386666666666665,0.12,3.919348,234.14999999999998,-39.0,0.0003284282288494379,0.8999903653941791,93.22383,0.841473760640406,475824471006654.25,33.79607014376249,237.21300377306667,,True,100.6122,1688.807,1588.1948,16.78531033015877,1588.1948,28.79137,False,False,0.6134071483758374,4.734848,1178.797,0.7422244424928223,1.0,0.0,4.270766602605168,-8.021192225342611
S8-2-2-2,300-120K 3K-min,S8-2-2,1.040816326530612,4.1386666666666665,0.12,3.919348,242.14999999999998,-31.0,0.0006543048654929621,0.95,46.79368745086984,0.2890118358744416,869.6466216939458,6.76808694717341,237.21300377306667,,True,45.30219,1292.939,1247.63681,28.540320015434133,1247.63681,25.99499,False,False,0.6062357204203789,4.734848,1002.718,0.8036938249681806,1.0,0.0,4.129671691100558,-7.331937159935636
S8-2-2-2,300-120K 3K-min,S8-2-2,1.040816326530612,4.1386666666666665,0.12,3.919348,250.14999999999998,-23.0,0.0012920574443238276,0.95,23.696575959503154,0.2890118358744416,869.6466216939458,6.76808694717341,237.21300377306667,,True,23.19782,973.445,950.2471800000001,41.962779261154715,950.2471800000001,23.85619,False,False,0.5962249959005405,4.734848,845.2449,0.8895000351382248,1.0,0.0,3.9976014391365187,-6.651519413059162
S8-2-2-2,300-120K 3K-min,S8-2-2,1.040816326530612,4.1386666666666665,0.12,3.919348,258.15,-15.0,0.002253879625141859,0.95,13.584282422151999,0.2890118358744416,869.6466216939458,6.76808694717341,237.21300377306667,,True,13.2828,764.524,751.2412,57.5574427078628,751.2412,22.1156,False,False,0.5884082568953887,4.734848,718.5627,0.956500655182382,1.0,0.0,3.873716831299632,-6.0951022697853885
S8-2-2-2,300-120K 3K-min,S8-2-2,1.040816326530612,4.1386666666666665,0.12,3.919348,267.15,-6.0,0.003581717004799311,0.95,8.548229056744429,0.2890118358744416,869.6466216939458,6.76808694717341,237.21300377306667,,True,8.378225,701.8111,693.432875,83.76608410492676,693.432875,20.60116,False,False,0.5941728714549337,4.734848,629.0058,0.9070896732434255,1.0,0.0,3.7432154220475393,-5.6319129832666395
S8-2-2-2,300-120K 3K-min,S8-2-2,1.040816326530612,4.1386666666666665,0.12,3.919348,274.15,1.0,0.005162195219334878,0.95,5.9310692588270575,0.2890118358744416,869.6466216939458,6.76808694717341,237.21300377306667,,True,5.835101,747.1608,741.325699,128.04590700315214,741.325699,19.31925,False,False,0.6104754674548702,4.734848,568.8586,0.7673531361011123,1.0,0.0,3.647638154295094,-5.266393359854735
S8-2-2-2,300-120K 3K-min,S8-2-2,1.040816326530612,4.1386666666666665,0.12,3.919348,283.15,10.0,0.006812258379947777,0.95,4.494447460123468,0.2890118358744416,869.6466216939458,6.76808694717341,237.21300377306667,,True,4.436599,860.4121,855.975501,193.93506151896983,855.975501,18.27991,False,False,0.6281548966512615,4.734848,527.1227,0.6158151715606162,1.0,0.0,3.531696980399082,-4.989031586785378
S8-2-2-2,300-120K 3K-min,S8-2-2,1.040816326530612,4.1386666666666665,0.12,3.919348,291.15,18.0,0.008206969670449371,0.95,3.730650727722825,0.2890118358744416,869.6466216939458,6.76808694717341,237.21300377306667,,True,3.698519,954.659,950.960481,258.1192634132743,950.960481,17.48143,False,False,0.6389841346449531,4.734848,497.3458,0.5229931316146874,1.0,0.0,3.4346556757685045,-4.802771525912322
S8-2-2-2,300-120K 3K-min,S8-2-2,1.040816326530612,4.1386666666666665,0.12,3.919348,299.15,26.0,0.009055959498809954,0.95,3.380904848070989,0.2890118358744416,869.6466216939458,6.76808694717341,237.21300377306667,,True,3.355189,1011.92,1008.564811,301.59850905567464,1008.564811,17.05201,False,False,0.6446341480577394,4.734848,478.629,0.47456444521937574,1.0,0.0,3.342804613070366,-4.704332229835865
S8-3-1-1,300-120K 3K-min,S8-3-1,0.3865699438677833,3.8920000000000003,0.12,3.919348,190.14999999999998,-83.0,2.5608516428230615e-06,0.8989426299661064,11955.92,1.2086589922176374,2.7837182151833676e+26,60.89099993938412,275.8664443609677,,True,3083.016,37018.7,33935.683999999994,12.007300643266204,33935.683999999994,375.1046,False,False,0.6907081161725417,4.734848,2702.798,0.07964471852107063,0.627906976744186,0.0,5.259006047856956,-12.87517068181843
S8-3-1-1,300-120K 3K-min,S8-3-1,0.3865699438677833,3.8920000000000003,0.12,3.919348,199.14999999999998,-74.0,7.180725971548788e-05,0.8999794799531973,426.3822,1.2086589922176374,2.7837182151833676e+26,60.89099993938412,275.8664443609677,,True,387.8161,2544.406,2156.5899,6.560857066016599,2156.5899,40.23556,False,False,0.6004655992623663,4.734848,1839.899,0.8531520063225739,0.813953488372093,0.0,5.021340697966358,-9.541524976777827
S8-3-1-1,300-120K 3K-min,S8-3-1,0.3865699438677833,3.8920000000000003,0.12,3.919348,207.14999999999998,-66.0,0.0002877839775680148,0.8999960410372313,106.39,0.2607502339827305,703.8005469160908,6.556495001977394,275.8664443609677,,True,115.7785,1433.453,1317.6745,12.380994744274629,1317.6745,34.27777,False,False,0.5629208756284905,4.734848,1548.22,1.1749639231843667,0.9767441860465116,0.0,4.827419744146754,-8.153300437166333
S8-3-1-1,300-120K 3K-min,S8-3-1,0.3865699438677833,3.8920000000000003,0.12,3.919348,216.14999999999998,-57.0,0.0005867637842173985,0.95,52.18000530536705,0.2607502339827305,703.8005469160908,6.556495001977394,275.8664443609677,,True,50.82972,1088.506,1037.6762800000001,21.41475498979731,1037.6762800000001,30.56577,False,False,0.5488110698004328,4.734848,1344.73,1.29590511599629,1.0,0.0,4.626416840157298,-7.440888231020976
S8-3-1-1,300-120K 3K-min,S8-3-1,0.3865699438677833,3.8920000000000003,0.12,3.919348,224.14999999999998,-49.0,0.0011083908524004852,0.95,27.62323173919375,0.2607502339827305,703.8005469160908,6.556495001977394,275.8664443609677,,True,27.50995,945.1191,917.60915,34.35553681486153,917.60915,27.78863,False,False,0.5483513741480601,4.734848,1192.75,1.2998453644451984,1.0,0.0,4.461298237787196,-6.804845997986334
S8-3-1-1,300-120K 3K-min,S8-3-1,0.3865699438677833,3.8920000000000003,0.12,3.919348,232.14999999999998,-41.0,0.0018038182941603682,0.95,16.973626153244382,0.2607502339827305,703.8005469160908,6.556495001977394,275.8664443609677,,True,16.95095,906.8041,889.8531499999999,53.49576867373215,889.8531499999999,25.57479,False,False,0.558661754095793,4.734848,1078.031,1.2114706791789172,1.0,0.0,4.307559767391773,-6.317849586272582
S8-3-1-1,300-120K 3K-min,S8-3-1,0.3865699438677833,3.8920000000000003,0.12,3.919348,241.14999999999998,-32.0,0.002474857249867731,0.95,12.371354903438347,0.2607502339827305,703.8005469160908,6.556495001977394,275.8664443609677,,True,12.6025,905.4714,892.8689,71.84855385836144,892.8689,23.75585,False,False,0.5711109212113896,4.734848,986.409,1.104763532473803,1.0,0.0,4.146796599626788,-6.001572561445974
S8-3-1-1,300-120K 3K-min,S8-3-1,0.3865699438677833,3.8920000000000003,0.12,3.919348,249.14999999999998,-24.0,0.003109796987946682,0.95,9.845445696980022,0.2607502339827305,703.8005469160908,6.556495001977394,275.8664443609677,,True,10.69876,900.3702,889.67144,84.15650037948322,889.67144,22.16276,False,False,0.5816665528418747,4.734848,902.3819,1.014286689926788,1.0,0.0,4.013646397752359,-5.773197832109204
S8-3-1-1,300-120K 3K-min,S8-3-1,0.3865699438677833,3.8920000000000003,0.12,3.919348,257.15,-16.0,0.0045319206449246805,0.95,6.755929719941058,0.2607502339827305,703.8005469160908,6.556495001977394,275.8664443609677,,True,7.113101,880.571,873.457899,123.79565536887498,873.457899,20.78834,False,False,0.5892107716039253,4.734848,829.4548,0.9496219576806403,1.0,0.0,3.888780867198134,-5.396609445915688
S8-3-1-1,300-120K 3K-min,S8-3-1,0.3865699438677833,3.8920000000000003,0.12,3.919348,266.15,-7.0,0.009362106720181165,0.95,3.2703469730228223,0.2607502339827305,703.8005469160908,6.556495001977394,275.8664443609677,,True,3.222939,858.5438,855.320861,266.38537061979764,855.320861,19.51197,False,False,0.595444923173301,4.734848,766.5269,0.8961863728002759,1.0,0.0,3.7572797294758598,-4.671084936876219
S8-3-1-1,300-120K 3K-min,S8-3-1,0.3865699438677833,3.8920000000000003,0.12,3.919348,273.15,0.0,0.011286216743553923,0.95,2.712807849534528,0.2607502339827305,703.8005469160908,6.556495001977394,275.8664443609677,,True,2.68663,859.7872,857.10057,320.02441720668645,857.10057,18.52561,False,False,0.6033005348874443,4.734848,710.41,0.8288525581076199,1.0,0.0,3.660992128866923,-4.484173054980758
S8-3-1-1,300-120K 3K-min,S8-3-1,0.3865699438677833,3.8920000000000003,0.12,3.919348,282.15,9.0,0.01251924293233936,0.95,2.4456221146065666,0.03878968609705224,0.0619814177068022,-2.7809206532668007,275.8664443609677,,True,2.428756,908.3387,905.909944,373.9933941491035,905.909944,17.74982,False,False,0.6142940838867019,4.734848,665.5015,0.7346221381139837,1.0,0.0,3.5442140705298604,-4.380488383801478
S8-3-1-1,300-120K 3K-min,S8-3-1,0.3865699438677833,3.8920000000000003,0.12,3.919348,291.15,18.0,0.013325770794786798,0.95,2.2976034816266666,0.03878968609705224,0.0619814177068022,-2.7809206532668007,275.8664443609677,,True,2.284672,911.2728,908.988128,398.8637318617289,908.988128,17.10752,False,False,0.6187290797414391,4.734848,633.2083,0.6966078879305224,1.0,0.0,3.4346556757685045,-4.318055464840619
S8-3-1-1,300-120K 3K-min,S8-3-1,0.3865699438677833,3.8920000000000003,0.12,3.919348,299.15,26.0,0.013696514446059809,0.95,2.235410877273892,0.03878968609705224,0.0619814177068022,-2.7809206532668007,275.8664443609677,,True,2.225104,923.6733,921.448196,415.11466430333144,921.448196,16.6722,False,False,0.621662013144072,4.734848,618.7234,0.6714684587650972,1.0,0.0,3.342804613070366,-4.29061389851395
S8-3-1-2,300-150K 1K-min,S8-3-1,0.3865699438677833,3.8920000000000003,0.12,3.919348,215.14999999999998,-58.0,2.7041385762058762e-05,0.95,1132.239954078821,0.7629912258116134,20251899935190.266,30.639269729039917,262.52275964077717,,True,767.0978,2925.179,2158.0812,3.8133064649644415,2158.0812,66.89938,False,False,0.6121583330599423,4.734848,1624.881,0.7529285737719227,0.627906976744186,0.0,4.6479200557750415,-10.518142059505827
S8-3-1-2,300-150K 1K-min,S8-3-1,0.3865699438677833,3.8920000000000003,0.12,3.919348,220.14999999999998,-53.0,6.695872733938613e-05,0.95,457.25685941243273,0.7629912258116134,20251899935190.266,30.639269729039917,262.52275964077717,,True,373.7318,1751.843,1378.1112,4.687433608807171,1378.1112,30.56939,False,False,0.5745749133548392,4.734848,1481.569,1.0750721712442355,0.6744186046511628,0.0,4.542357483533954,-9.611434138245246
S8-3-1-2,300-150K 1K-min,S8-3-1,0.3865699438677833,3.8920000000000003,0.12,3.919348,224.14999999999998,-49.0,0.00015304454302583143,0.95,200.0550739551255,0.7629912258116134,20251899935190.266,30.639269729039917,262.52275964077717,,True,209.491,1319.839,1110.348,6.300218147796325,1110.348,28.74927,False,False,0.556954441310292,4.734848,1361.403,1.2261047887689256,0.8604651162790697,0.0,4.461298237787196,-8.784781548054426
S8-3-1-2,300-150K 1K-min,S8-3-1,0.3865699438677833,3.8920000000000003,0.12,3.919348,227.14999999999998,-46.0,0.00022729887925435424,0.95,134.70078459647564,0.7629912258116134,20251899935190.266,30.639269729039917,262.52275964077717,,True,131.2293,1142.833,1011.6037000000001,8.708672529686588,1011.6037000000001,27.39783,False,False,0.5533757010444572,4.734848,1271.363,1.2567797053332235,0.9302325581395349,0.0,4.402377283733216,-8.389244757807091
S8-3-1-2,300-150K 1K-min,S8-3-1,0.3865699438677833,3.8920000000000003,0.12,3.919348,230.14999999999998,-43.0,0.00032414038754257594,0.95,94.4570271097103,0.3889742016393215,116090.83336393941,11.662128209908602,262.52275964077717,,True,91.76818,1075.617,983.8488199999999,11.721023561761822,983.8488199999999,26.44534,False,False,0.5568613248256307,4.734848,1207.087,1.2269029300660226,1.0,0.0,4.344992396263307,-8.034333841132572
S8-3-1-2,300-150K 1K-min,S8-3-1,0.3865699438677833,3.8920000000000003,0.12,3.919348,233.14999999999998,-40.0,0.00044301885212502873,0.95,69.11068733666501,0.3889742016393215,116090.83336393941,11.662128209908602,262.52275964077717,,True,67.4136,1055.281,987.8674,15.653829494345354,987.8674,25.69366,False,False,0.5632776018319868,4.734848,1157.688,1.171906270011541,1.0,0.0,4.2890842805061125,-7.72189823323763
S8-3-1-2,300-150K 1K-min,S8-3-1,0.3865699438677833,3.8920000000000003,0.12,3.919348,236.14999999999998,-37.0,0.0005826872837169146,0.95,52.5450584371013,0.3889742016393215,116090.83336393941,11.662128209908602,262.52275964077717,,True,51.51925,1053.856,1002.3367499999999,20.455577284219007,1002.3367499999999,25.04683,False,False,0.5701179685037656,4.734848,1115.876,1.113274555682009,1.0,0.0,4.2345966546686435,-7.447859907089386
S8-3-1-2,300-150K 1K-min,S8-3-1,0.3865699438677833,3.8920000000000003,0.12,3.919348,239.14999999999998,-34.0,0.0007506620029823887,0.95,40.787114908997744,0.3889742016393215,116090.83336393941,11.662128209908602,262.52275964077717,,True,40.04501,1058.488,1018.44299,26.432456877898147,1018.44299,24.45494,False,False,0.5763504670988016,4.734848,1079.4,1.0598531391531292,1.0,0.0,4.181476061049551,-7.194555070115385
S8-3-1-2,300-150K 1K-min,S8-3-1,0.3865699438677833,3.8920000000000003,0.12,3.919348,242.14999999999998,-31.0,0.0009638099349650867,0.95,31.766986687650387,0.3889742016393215,116090.83336393941,11.662128209908602,262.52275964077717,,True,31.29862,1063.453,1032.15438,33.9776322406547,1032.15438,23.88047,False,False,0.5819036321549754,4.734848,1044.803,1.0122545815287818,1.0,0.0,4.129671691100558,-6.9446164456921755
S8-3-1-2,300-150K 1K-min,S8-3-1,0.3865699438677833,3.8920000000000003,0.12,3.919348,245.14999999999998,-28.0,0.0012051268164130517,0.95,25.405904969064387,0.3889742016393215,116090.83336393941,11.662128209908602,262.52275964077717,,True,25.06529,1062.685,1037.61971,42.39667683876787,1037.61971,23.37548,False,False,0.5860839552350704,4.734848,1013.156,0.9764232408422534,1.0,0.0,4.079135223332654,-6.721170475740495
S8-3-1-2,300-150K 1K-min,S8-3-1,0.3865699438677833,3.8920000000000003,0.12,3.919348,247.14999999999998,-26.0,0.0014809027800968295,0.95,20.67477878018378,0.3889742016393215,116090.83336393941,11.662128209908602,262.52275964077717,,True,20.409,1060.129,1039.7199999999998,51.944191288157185,1039.7199999999998,22.87504,False,False,0.5897339988971391,4.734848,982.678,0.9451371523102368,1.0,0.0,4.046125834513454,-6.515103390620378
S8-3-1-2,300-150K 1K-min,S8-3-1,0.3865699438677833,3.8920000000000003,0.12,3.919348,250.14999999999998,-23.0,0.001783595474562413,0.95,17.166077067431868,0.3889742016393215,116090.83336393941,11.662128209908602,262.52275964077717,,True,16.94932,1054.959,1038.0096800000001,62.241966049375435,1038.0096800000001,22.41601,False,False,0.5927834340298895,4.734848,953.93,0.9189991368866608,1.0,0.0,3.9976014391365187,-6.329124022463323
S8-3-1-2,300-150K 1K-min,S8-3-1,0.3865699438677833,3.8920000000000003,0.12,3.919348,253.14999999999998,-20.0,0.002120722343534921,0.95,14.437221103837038,0.3889742016393215,116090.83336393941,11.662128209908602,262.52275964077717,,True,14.26613,1048.165,1033.89887,73.47227313924658,1033.89887,21.98378,False,False,0.595435532297274,4.734848,926.6493,0.8962668660233657,1.0,0.0,3.950227138060439,-6.155998520250337
S8-3-1-2,300-150K 1K-min,S8-3-1,0.3865699438677833,3.8920000000000003,0.12,3.919348,256.15,-17.0,0.002490764500656846,0.95,12.29234532826645,0.3889742016393215,116090.83336393941,11.662128209908602,262.52275964077717,,True,12.14514,1042.666,1030.5208599999999,85.8504718759932,1030.5208599999999,21.5713,False,False,0.5982778168443221,4.734848,898.5157,0.8719044270486668,1.0,0.0,3.9039625219597895,-5.995165587252844
S8-3-1-2,300-150K 1K-min,S8-3-1,0.3865699438677833,3.8920000000000003,0.12,3.919348,258.15,-15.0,0.002892822900336333,0.95,10.583896224653566,0.3889742016393215,116090.83336393941,11.662128209908602,262.52275964077717,,True,10.47004,1039.514,1029.04396,99.28462546465916,1029.04396,21.18335,False,False,0.6011595286949647,4.734848,871.8102,0.8472040397574456,1.0,0.0,3.873716831299632,-5.845522471475733
S8-3-1-2,300-150K 1K-min,S8-3-1,0.3865699438677833,3.8920000000000003,0.12,3.919348,261.15,-12.0,0.0033231101748039723,0.95,9.213458405804191,0.3889742016393215,116090.83336393941,11.662128209908602,262.52275964077717,,True,9.11977,1039.35,1030.23023,113.96668994941756,1030.23023,20.81669,False,False,0.6042762121239639,4.734848,845.2932,0.820489610366024,1.0,0.0,3.8292169251388093,-5.706854134936921
S8-3-1-2,300-150K 1K-min,S8-3-1,0.3865699438677833,3.8920000000000003,0.12,3.919348,264.15,-9.0,0.0037792766335676504,0.95,8.101375036036519,0.17905827404913688,10.832496068879129,2.3825505117312504,262.52275964077717,,True,8.025007,1045.001,1036.975993,130.21807956055363,1036.975993,20.46555,False,False,0.6078868678624592,4.734848,818.7352,0.7895411326074925,1.0,0.0,3.7857278061707365,-5.5782226544446445
S8-3-1-2,300-150K 1K-min,S8-3-1,0.3865699438677833,3.8920000000000003,0.12,3.919348,267.15,-6.0,0.004258334412095042,0.95,7.189979557852007,0.17905827404913688,10.832496068879129,2.3825505117312504,262.52275964077717,,True,7.128718,1057.126,1049.997282,148.2911794238459,1049.997282,20.12855,False,False,0.6117575938004507,4.734848,794.1796,0.7563634817104216,1.0,0.0,3.7432154220475393,-5.458877178230951
S8-3-1-2,300-150K 1K-min,S8-3-1,0.3865699438677833,3.8920000000000003,0.12,3.919348,269.15,-4.0,0.004755721206057012,0.95,6.438000893422022,0.17905827404913688,10.832496068879129,2.3825505117312504,262.52275964077717,,True,6.386378,1075.532,1069.145622,168.4103258529326,1069.145622,19.80516,False,False,0.6158529968708042,4.734848,771.132,0.7212600268216777,1.0,0.0,3.7154003343860302,-5.34840692128789
S8-3-1-2,300-150K 1K-min,S8-3-1,0.3865699438677833,3.8920000000000003,0.12,3.919348,272.15,-1.0,0.005271527434902235,0.95,5.808058053676604,0.17905827404913688,10.832496068879129,2.3825505117312504,262.52275964077717,,True,5.764896,1100.127,1094.362104,190.83206357929092,1094.362104,19.49148,False,False,0.620285869718554,4.734848,747.7382,0.6832639738409649,1.0,0.0,3.6744442403086537,-5.245435122578334
S8-3-1-2,300-150K 1K-min,S8-3-1,0.3865699438677833,3.8920000000000003,0.12,3.919348,274.15,1.0,0.005800509274738404,0.95,5.27838779722353,0.17905827404913688,10.832496068879129,2.3825505117312504,262.52275964077717,,True,5.241784,1130.902,1125.660216,215.74753938735364,1125.660216,19.18602,False,False,0.6248392405949019,4.734848,725.1898,0.6442350806151254,1.0,0.0,3.647638154295094,-5.149809559295104
S8-3-1-2,300-150K 1K-min,S8-3-1,0.3865699438677833,3.8920000000000003,0.12,3.919348,277.15,4.0,0.006338229468517853,0.95,4.8305820301297375,0.17905827404913688,10.832496068879129,2.3825505117312504,262.52275964077717,,True,4.800801,1166.063,1161.262199,242.88925952148404,1161.262199,18.89078,False,False,0.6292638116203189,4.734848,704.0851,0.6063101861115514,1.0,0.0,3.608154429009562,-5.061155813175072
S8-3-1-2,300-150K 1K-min,S8-3-1,0.3865699438677833,3.8920000000000003,0.12,3.919348,280.15,7.0,0.0068729215308032075,0.95,4.4547776715098015,0.17905827404913688,10.832496068879129,2.3825505117312504,262.52275964077717,,True,4.429186,1206.166,1201.7368139999999,272.32227321227873,1201.7368139999999,18.60281,False,False,0.6336678041830658,4.734848,683.2615,0.5685616784308644,1.0,0.0,3.5695163305372124,-4.980166003930511
S8-3-1-2,300-150K 1K-min,S8-3-1,0.3865699438677833,3.8920000000000003,0.12,3.919348,283.15,10.0,0.0073977273137275255,0.95,4.138749115102731,0.17905827404913688,10.832496068879129,2.3825505117312504,262.52275964077717,,True,4.114119,1244.493,1240.3788809999999,302.49319477633003,1240.3788809999999,18.32994,False,False,0.6375745391029974,4.734848,663.6962,0.5350753791171647,1.0,0.0,3.531696980399082,-4.906582445709497
S8-3-1-2,300-150K 1K-min,S8-3-1,0.3865699438677833,3.8920000000000003,0.12,3.919348,285.15,12.0,0.007910741435961925,0.95,3.8703499060500017,0.17905827404913688,10.832496068879129,2.3825505117312504,262.52275964077717,,True,3.85108,1278.461,1274.60992,331.97466684670275,1274.60992,18.0706,False,False,0.640987766411442,4.734848,644.7221,0.5058191450447831,1.0,0.0,3.506926179203928,-4.83953376759256
S8-3-1-2,300-150K 1K-min,S8-3-1,0.3865699438677833,3.8920000000000003,0.12,3.919348,288.15,15.0,0.008399154283000055,0.95,3.6452881256665086,0.17905827404913688,10.832496068879129,2.3825505117312504,262.52275964077717,,True,3.629093,1301.802,1298.172907,358.71276927871503,1298.172907,17.82457,False,False,0.6436968953782056,4.734848,626.4957,0.4825980396153805,1.0,0.0,3.47041471455839,-4.779624258796732
S8-3-1-2,300-150K 1K-min,S8-3-1,0.3865699438677833,3.8920000000000003,0.12,3.919348,291.15,18.0,0.00884513264517986,0.95,3.4614899065584916,0.17905827404913688,10.832496068879129,2.3825505117312504,262.52275964077717,,True,3.448689,1316.115,1312.666311,381.6276271939859,1312.666311,17.5788,False,False,0.6460506316495744,4.734848,607.0073,0.462423157289362,1.0,0.0,3.4346556757685045,-4.727887954854249
S8-3-1-2,300-150K 1K-min,S8-3-1,0.3865699438677833,3.8920000000000003,0.12,3.919348,294.15,21.0,0.009195584175497708,0.95,3.3295695835228374,0.17905827404913688,10.832496068879129,2.3825505117312504,262.52275964077717,,True,3.32053,1316.717,1313.3964700000001,396.5382032386396,1313.3964700000001,17.36168,False,False,0.6475176067741373,4.734848,590.8302,0.4498490847931086,1.0,0.0,3.3996260411354755,-4.689031891079021
S8-3-1-2,300-150K 1K-min,S8-3-1,0.3865699438677833,3.8920000000000003,0.12,3.919348,297.15,24.0,0.00936840194828418,0.95,3.268149417849076,0.17905827404913688,10.832496068879129,2.3825505117312504,262.52275964077717,,True,3.262299,1308.462,1305.199701,401.08586000240933,1305.199701,17.19516,False,False,0.6482290386049259,4.734848,579.1838,0.4437510976720639,1.0,0.0,3.365303718660609,-4.670412747086664
S8-3-1-2,300-150K 1K-min,S8-3-1,0.3865699438677833,3.8920000000000003,0.12,3.919348,299.15,26.0,0.009242690332144634,0.95,3.31260014922049,0.17905827404913688,10.832496068879129,2.3825505117312504,262.52275964077717,,True,3.311671,1296.367,1293.055329,391.454042385249,1293.055329,17.17266,False,False,0.647828168302611,4.734848,578.2377,0.4471871288347628,1.0,0.0,3.342804613070366,-4.6839222742203095
S8-3-10-1,300-150K 1K-min,S8-3-10,0.458644786705142,4.926666666666667,0.12,3.919348,188.14999999999998,-85.0,4.2018244219499637e-07,0.7554795113587054,72866.77,1.015453898988118,7.825675255679037e+20,48.10911188723943,242.13584038878062,188.14999999999998,True,4942.021,80928.9,75986.879,16.37566898238595,75986.879,3244.698,True,True,0.9819762786502477,11953.13,11739.14,0.1544890401407327,0.6666666666666666,0.68,5.314908317831518,-14.682576833808797
S8-3-10-1,300-150K 1K-min,S8-3-10,0.458644786705142,4.926666666666667,0.12,3.919348,193.14999999999998,-80.0,2.793012425831964e-06,0.8988222397196162,10962.12,1.015453898988118,7.825675255679037e+20,48.10911188723943,242.13584038878062,188.14999999999998,True,4375.642,16914.32,12538.678,3.8655630419490445,12538.678,588.7953,False,False,0.6813330958813999,4.734848,2006.214,0.16000203530228624,0.5348837209302325,0.0,5.177323323841574,-12.788389822091702
