Repository: LJZ-sudo/acid-in-clay-close

# Stage2 Statistics: S8 Evidence Atlas

Current status date: 2026-05-19

Stage2 converts the S8 retrospective acid-in-clay dataset into the canonical
evidence contract consumed by Stage3. It is not part of the attapulgite AiCE
Stage0/Stage1 BO training loop.

## Current Role

- Source system: S8 sepiolite retrospective evidence.
- Source mode: retrospective.
- Primary input: `data/s8_input.csv`.
- Canonical Stage2 -> Stage3 contract: `exports/stage3_seed.json`.
- Backward-compatible export: `exports/s8_evidence_atlas.json`.

`stage3_seed.json` is the authoritative handoff artifact. The legacy atlas and
CSV files are retained for diagnostics and historical compatibility, but Stage3

File: V1.0-qianduan-mainline/stage2_statistics/data/s8_input.csv (part 3 of 12)
sample_id,scan_dir,excel_id,R,N,L_cm,S_cm2,T,T_C,sigma,R2,rb_ohm,Ea,sigma0,ln_sigma0,T_break,T_arc,data_valid,R_high_freq_ohm,R_low_freq_ohm,delta_R_ohm,R_ratio,arc_diameter_ohm,median_zimag_ohm,arc_visible,semicircle_visible,semicircle_quality,characteristic_frequency,peak_neg_zimag_ohm,nyquist_peak_ratio,nyquist_rising_ratio,nyquist_falling_ratio,inv_T_1000,ln_sigma
S8-3-11-1,300-140K 0.3K-min,S8-3-11,0.30793441143316214,4.492933333333334,0.12,3.919348,264.15,-9.0,0.0010864079960470196,0.95,28.182172337523905,0.3303865224696488,2320.2018631822434,7.749409470867552,262.7054960647117,208.14999999999998,True,28.06583,1049.624,1021.55817,37.39864454391693,1021.55817,23.46782,False,False,0.5902355376068958,4.734848,961.121,0.9408382490837492,1.0,0.0,3.7857278061707365,-6.824878441055283
S8-3-11-1,300-140K 0.3K-min,S8-3-11,0.30793441143316214,4.492933333333334,0.12,3.919348,264.15,-9.0,0.0010246474421191534,0.95,29.880850832105715,0.3303865224696488,2320.2018631822434,7.749409470867552,262.7054960647117,208.14999999999998,True,28.06583,1049.624,1021.55817,37.39864454391693,1021.55817,23.46782,False,False,0.5902355376068958,4.734848,961.121,0.9408382490837492,1.0,0.0,3.7857278061707365,-6.883406684467341
S8-3-11-1,300-140K 0.3K-min,S8-3-11,0.30793441143316214,4.492933333333334,0.12,3.919348,265.15,-8.0,0.0011509705240658709,0.95,26.6013218699151,0.3303865224696488,2320.2018631822434,7.749409470867552,262.7054960647117,208.14999999999998,True,26.48694,1056.423,1029.93606,39.88467523994844,1029.93606,23.30163,False,False,0.5919769511387598,4.734848,953.63,0.925911847382059,1.0,0.0,3.7714501225721295,-6.767149758548699
S8-3-11-1,300-140K 0.3K-min,S8-3-11,0.30793441143316214,4.492933333333334,0.12,3.919348,266.15,-7.0,0.0012192671263552362,0.95,25.111262914949343,0.3303865224696488,2320.2018631822434,7.749409470867552,262.7054960647117,208.14999999999998,True,25.00283,1062.948,1037.9451700000002,42.51310751622917,1037.9451700000002,23.16418,False,False,0.5936233452485742,4.734848,946.3983,0.9117998978693633,1.0,0.0,3.7572797294758598,-6.709505316841446
S8-3-11-1,300-140K 0.3K-min,S8-3-11,0.30793441143316214,4.492933333333334,0.12,3.919348,267.15,-6.0,0.0012907993514674194,0.95,23.719672107562175,0.3303865224696488,2320.2018631822434,7.749409470867552,262.7054960647117,208.14999999999998,True,23.59871,1070.378,1046.77929,45.35747928594402,1046.77929,23.00172,False,False,0.5953414095534886,4.734848,939.0381,0.8970736323986686,1.0,0.0,3.7432154220475393,-6.652493600213446
S8-3-11-1,300-140K 0.3K-min,S8-3-11,0.30793441143316214,4.492933333333334,0.12,3.919348,268.15,-5.0,0.0013642638777704174,0.95,22.442386603021586,0.3303865224696488,2320.2018631822434,7.749409470867552,262.7054960647117,208.14999999999998,True,22.34767,1077.444,1055.0963299999999,48.21281144745738,1055.0963299999999,22.84286,False,False,0.5968690170056163,4.734848,932.6839,0.8839798542375741,1.0,0.0,3.729256013425322,-6.597140279495637
S8-3-11-1,300-140K 0.3K-min,S8-3-11,0.30793441143316214,4.492933333333334,0.12,3.919348,269.15,-4.0,0.0015160304658678324,0.95,20.195726974348492,0.3303865224696488,2320.2018631822434,7.749409470867552,262.7054960647117,208.14999999999998,True,20.10843,1091.588,1071.47957,54.28509336631453,1071.47957,22.54312,False,False,0.5999124313681501,4.734848,919.2153,0.8578934454158554,1.0,0.0,3.7154003343860302,-6.491659895744997
S8-3-11-1,300-140K 0.3K-min,S8-3-11,0.30793441143316214,4.492933333333334,0.12,3.919348,269.15,-4.0,0.0014392943179408922,0.95,21.27246456253881,0.3303865224696488,2320.2018631822434,7.749409470867552,262.7054960647117,208.14999999999998,True,20.10843,1091.588,1071.47957,54.28509336631453,1071.47957,22.54312,False,False,0.5999124313681501,4.734848,919.2153,0.8578934454158554,1.0,0.0,3.7154003343860302,-6.5436023424968885
S8-3-11-1,300-140K 0.3K-min,S8-3-11,0.30793441143316214,4.492933333333334,0.12,3.919348,270.15,-3.0,0.0015953504335095214,0.95,19.191606264278715,0.3303865224696488,2320.2018631822434,7.749409470867552,262.7054960647117,208.14999999999998,True,19.11185,1098.434,1079.32215,57.47397557013057,1079.32215,22.39898,False,False,0.6013618871807643,4.734848,912.534,0.8454695384505907,1.0,0.0,3.7016472330186936,-6.440661859348014
S8-3-11-1,300-140K 0.3K-min,S8-3-11,0.30793441143316214,4.492933333333334,0.12,3.919348,271.15,-2.0,0.0016769518369891046,0.95,18.25773209350676,0.3303865224696488,2320.2018631822434,7.749409470867552,262.7054960647117,208.14999999999998,True,18.18315,1106.469,1088.28585,60.8513376395179,1088.28585,22.25842,False,False,0.6028601600091251,4.734848,906.1364,0.8326271999217846,1.0,0.0,3.6879955744053112,-6.390777516297609
S8-3-11-1,300-140K 0.3K-min,S8-3-11,0.30793441143316214,4.492933333333334,0.12,3.919348,272.15,-1.0,0.0017614009469307961,0.95,17.382378172789764,0.3303865224696488,2320.2018631822434,7.749409470867552,262.7054960647117,208.14999999999998,True,17.31287,1114.06,1096.74713,64.34866085172476,1096.74713,22.11885,False,False,0.604330072572578,4.734848,899.3633,0.8200279493779019,1.0,0.0,3.6744442403086537,-6.341645793991836
S8-3-11-1,300-140K 0.3K-min,S8-3-11,0.30793441143316214,4.492933333333334,0.12,3.919348,273.15,-0.0,0.0018480503226831154,0.95,16.567372109764264,0.3303865224696488,2320.2018631822434,7.749409470867552,262.7054960647117,208.14999999999998,True,16.49684,1121.341,1104.8441599999999,67.97307848048474,1104.8441599999999,21.98284,False,False,0.6056894247118677,4.734848,893.1299,0.8083763596125624,1.0,0.0,3.660992128866923,-6.293624075244267
S8-3-11-1,300-140K 0.3K-min,S8-3-11,0.30793441143316214,4.492933333333334,0.12,3.919348,273.15,0.0,0.0019370941809066114,0.95,15.805807314506191,0.3303865224696488,2320.2018631822434,7.749409470867552,262.7054960647117,208.14999999999998,True,16.49684,1121.341,1104.8441599999999,67.97307848048474,1104.8441599999999,21.98284,False,False,0.6056894247118677,4.734848,893.1299,0.8083763596125624,1.0,0.0,3.660992128866923,-6.24656627369148
S8-3-11-1,300-140K 0.3K-min,S8-3-11,0.30793441143316214,4.492933333333334,0.12,3.919348,274.15,1.0,0.0020285895787563253,0.95,15.092918594322946,0.3303865224696488,2320.2018631822434,7.749409470867552,262.7054960647117,208.14999999999998,True,15.02974,1136.833,1121.8032600000001,75.63889994105021,1121.8032600000001,21.71777,False,False,0.6084274783322225,4.734848,880.5116,0.7849073285809485,1.0,0.0,3.647638154295094,-6.200414516196017
S8-3-11-1,300-140K 0.3K-min,S8-3-11,0.30793441143316214,4.492933333333334,0.12,3.919348,274.15,1.0,0.0021226922478432835,0.95,14.42382305045359,0.3303865224696488,2320.2018631822434,7.749409470867552,262.7054960647117,208.14999999999998,True,15.02974,1136.833,1121.8032600000001,75.63889994105021,1121.8032600000001,21.71777,False,False,0.6084274783322225,4.734848,880.5116,0.7849073285809485,1.0,0.0,3.647638154295094,-6.155070067747075
S8-3-11-1,300-140K 0.3K-min,S8-3-11,0.30793441143316214,4.492933333333334,0.12,3.919348,275.15,2.0,0.0022194038779599938,0.95,13.79529777230253,0.3303865224696488,2320.2018631822434,7.749409470867552,262.7054960647117,208.14999999999998,True,13.73835,1152.439,1138.70065,83.88481877372465,1138.70065,21.46204,False,False,0.6110736376003065,4.734848,867.9472,0.7622259634259445,1.0,0.0,3.634381246592768,-6.1105166425982675
S8-3-11-1,300-140K 0.3K-min,S8-3-11,0.30793441143316214,4.492933333333334,0.12,3.919348,276.15,3.0,0.002318690334386743,0.95,13.204582310711576,0.3303865224696488,2320.2018631822434,7.749409470867552,262.7054960647117,208.14999999999998,True,13.1532,1159.879,1146.7258,88.1822674330201,1146.7258,21.33313,False,False,0.6122946653855699,4.734848,862.0626,0.7517600109808285,1.0,0.0,3.6212203512583745,-6.066752763740463
S8-3-11-1,300-140K 0.3K-min,S8-3-11,0.30793441143316214,4.492933333333334,0.12,3.919348,277.15,4.0,0.0024199781845657326,0.95,12.651906355492791,0.3303865224696488,2320.2018631822434,7.749409470867552,262.7054960647117,208.14999999999998,True,12.60149,1167.91,1155.30851,92.68031002683017,1155.30851,21.20975,False,False,0.6135701568290765,4.734848,855.884,0.7408272271793439,1.0,0.0,3.608154429009562,-6.023996753496434
S8-3-11-1,300-140K 0.3K-min,S8-3-11,0.30793441143316214,4.492933333333334,0.12,3.919348,278.15,5.0,0.0025237546247397122,0.95,12.131661720726443,0.3303865224696488,2320.2018631822434,7.749409470867552,262.7054960647117,208.14999999999998,True,12.08575,1175.681,1163.59525,97.27828227457957,1163.59525,21.0892,False,False,0.6148233803807639,4.734848,849.5238,0.7300853110220237,1.0,0.0,3.5951824555096175,-5.9820075558516494
S8-3-11-1,300-140K 0.3K-min,S8-3-11,0.30793441143316214,4.492933333333334,0.12,3.919348,279.15,6.0,0.0026296304030877763,0.95,11.643209379352122,0.3303865224696488,2320.2018631822434,7.749409470867552,262.7054960647117,208.14999999999998,True,11.59882,1183.518,1171.91918,102.03779349968359,1171.91918,20.96994,False,False,0.6160248789511236,4.734848,843.5319,0.7197867518475115,1.0,0.0,3.5823034210997675,-5.940911973813223
S8-3-11-1,300-140K 0.3K-min,S8-3-11,0.30793441143316214,4.492933333333334,0.12,3.919348,279.15,6.0,0.0027377529103025117,0.95,11.18338227611563,0.3303865224696488,2320.2018631822434,7.749409470867552,262.7054960647117,208.14999999999998,True,11.59882,1183.518,1171.91918,102.03779349968359,1171.91918,20.96994,False,False,0.6160248789511236,4.734848,843.5319,0.7197867518475115,1.0,0.0,3.5823034210997675,-5.900617800781846
S8-3-11-1,300-140K 0.3K-min,S8-3-11,0.30793441143316214,4.492933333333334,0.12,3.919348,280.15,7.0,0.0028479088624249384,0.95,10.75081361535953,0.3303865224696488,2320.2018631822434,7.749409470867552,262.7054960647117,208.14999999999998,True,10.70912,1199.919,1189.20988,112.04646133389112,1189.20988,20.73606,False,False,0.6184254647015435,4.734848,831.5078,0.6992103025581988,1.0,0.0,3.5695163305372124,-5.861170286497478
S8-3-11-1,300-140K 0.3K-min,S8-3-11,0.30793441143316214,4.492933333333334,0.12,3.919348,281.15,8.0,0.0029604150616944387,0.95,10.342244832363741,0.3303865224696488,2320.2018631822434,7.749409470867552,262.7054960647117,208.14999999999998,True,10.30449,1207.38,1197.0755100000001,117.17028208091814,1197.0755100000001,20.62211,False,False,0.6194804302695993,4.734848,826.1829,0.6901677405462913,1.0,0.0,3.5568202027387517,-5.822425796931152
S8-3-11-1,300-140K 0.3K-min,S8-3-11,0.30793441143316214,4.492933333333334,0.12,3.919348,282.15,9.0,0.0030745072232560232,0.95,9.958453550496506,0.3303865224696488,2320.2018631822434,7.749409470867552,262.7054960647117,208.14999999999998,True,9.92347,1215.255,1205.3315300000002,122.46270709741654,1205.3315300000002,20.51006,False,False,0.6206205297447638,4.734848,820.1021,0.6803954593305953,1.0,0.0,3.5442140705298604,-5.784610643165143
S8-3-11-1,300-140K 0.3K-min,S8-3-11,0.30793441143316214,4.492933333333334,0.12,3.919348,283.15,10.0,0.0031905163278242235,0.95,9.596358152581725,0.3303865224696488,2320.2018631822434,7.749409470867552,262.7054960647117,208.14999999999998,True,9.56344,1222.99,1213.42656,127.88180821963645,1213.42656,20.39957,False,False,0.6217581174971699,4.734848,813.7781,0.6706447071671147,1.0,0.0,3.531696980399082,-5.7475725170309095
S8-3-11-1,300-140K 0.3K-min,S8-3-11,0.30793441143316214,4.492933333333334,0.12,3.919348,284.15,11.0,0.0033085008300152642,0.95,9.254142267608207,0.3303865224696488,2320.2018631822434,7.749409470867552,262.7054960647117,208.14999999999998,True,9.221506,1230.97,1221.748494,133.48904181160864,1221.748494,20.28944,False,False,0.6228338070699517,4.734848,808.0944,0.6614245108289852,1.0,0.0,3.519267992257611,-5.711260113638604
S8-3-11-1,300-140K 0.3K-min,S8-3-11,0.30793441143316214,4.492933333333334,0.12,3.919348,284.15,11.0,0.0034286269132425833,0.95,8.92991222089694,0.3303865224696488,2320.2018631822434,7.749409470867552,262.7054960647117,208.14999999999998,True,9.221506,1230.97,1221.748494,133.48904181160864,1221.748494,20.28944,False,False,0.6228338070699517,4.734848,808.0944,0.6614245108289852,1.0,0.0,3.519267992257611,-5.675595414791362
S8-3-11-1,300-140K 0.3K-min,S8-3-11,0.30793441143316214,4.492933333333334,0.12,3.919348,285.15,12.0,0.003550067672596743,0.95,8.624437671934757,0.3303865224696488,2320.2018631822434,7.749409470867552,262.7054960647117,208.14999999999998,True,8.596153,1245.992,1237.395847,144.9476294803036,1237.395847,20.0741,False,False,0.6248651510950157,4.734848,796.899,0.6440129906141502,1.0,0.0,3.506926179203928,-5.6407886129731954
S8-3-11-1,300-140K 0.3K-min,S8-3-11,0.30793441143316214,4.492933333333334,0.12,3.919348,286.15,13.0,0.0036734494286438197,0.95,8.334764903722803,0.3303865224696488,2320.2018631822434,7.749409470867552,262.7054960647117,208.14999999999998,True,8.306536,1252.78,1244.473464,150.8185843051785,1244.473464,19.96778,False,False,0.6258391231286766,4.734848,791.0678,0.6356646588970575,1.0,0.0,3.494670627293378,-5.6066241595309405
S8-3-11-1,300-140K 0.3K-min,S8-3-11,0.30793441143316214,4.492933333333334,0.12,3.919348,287.15,14.0,0.0037986577151027717,0.95,8.060041117085158,0.3303865224696488,2320.2018631822434,7.749409470867552,262.7054960647117,208.14999999999998,True,8.034226,1259.486,1251.4517740000001,156.76506983995722,1251.4517740000001,19.86215,False,False,0.6267750062469979,4.734848,785.4647,0.62764280359716,1.0,0.0,3.482500435312555,-5.573107507518913
S8-3-11-1,300-140K 0.3K-min,S8-3-11,0.30793441143316214,4.492933333333334,0.12,3.919348,288.15,15.0,0.003925031498883038,0.95,7.80053290837895,0.3303865224696488,2320.2018631822434,7.749409470867552,262.7054960647117,208.14999999999998,True,7.774304,1265.763,1257.988696,162.81367438165526,1257.988696,19.75661,False,False,0.6276896191866363,4.734848,779.7055,0.6198032641145446,1.0,0.0,3.47041471455839,-5.540380902586836
S8-3-11-1,300-140K 0.3K-min,S8-3-11,0.30793441143316214,4.492933333333334,0.12,3.919348,289.15,16.0,0.0040536418248352975,0.95,7.553044569917103,0.3303865224696488,2320.2018631822434,7.749409470867552,262.7054960647117,208.14999999999998,True,7.52977,1271.86,1264.3302299999998,168.91086978752338,1264.3302299999998,19.65247,False,False,0.6285931163200403,4.734848,773.8447,0.6120590029710826,1.0,0.0,3.458412588621823,-5.508139585907487
S8-3-11-1,300-140K 0.3K-min,S8-3-11,0.30793441143316214,4.492933333333334,0.12,3.919348,289.15,16.0,0.004183270395427957,0.95,7.318995541603971,0.3303865224696488,2320.2018631822434,7.749409470867552,262.7054960647117,208.14999999999998,True,7.52977,1271.86,1264.3302299999998,168.91086978752338,1264.3302299999998,19.65247,False,False,0.6285931163200403,4.734848,773.8447,0.6120590029710826,1.0,0.0,3.458412588621823,-5.476661947103249
S8-3-11-1,300-140K 0.3K-min,S8-3-11,0.30793441143316214,4.492933333333334,0.12,3.919348,290.15,17.0,0.004314777176177339,0.95,7.095925495876108,0.3303865224696488,2320.2018631822434,7.749409470867552,262.7054960647117,208.14999999999998,True,7.073485,1282.005,1274.9315150000002,181.24093003660857,1274.9315150000002,19.44489,False,False,0.6302127939528318,4.734848,762.6335,0.5981760518328699,1.0,0.0,3.446493193175944,-5.445709595136456
S8-3-11-1,300-140K 0.3K-min,S8-3-11,0.30793441143316214,4.492933333333334,0.12,3.919348,291.15,18.0,0.004448460934980468,0.95,6.88268095886865,0.3303865224696488,2320.2018631822434,7.749409470867552,262.7054960647117,208.14999999999998,True,6.862106,1285.939,1279.076894,187.39713434913423,1279.076894,19.34022,False,False,0.6309367465857243,4.734848,757.1761,0.5919707435509342,1.0,0.0,3.4346556757685045,-5.415197099934181
S8-3-11-1,300-140K 0.3K-min,S8-3-11,0.30793441143316214,4.492933333333334,0.12,3.919348,292.15,19.0,0.004583755045704211,0.95,6.6795317524995035,0.3303865224696488,2320.2018631822434,7.749409470867552,262.7054960647117,208.14999999999998,True,6.659651,1288.853,1282.1933490000001,193.5316129929331,1282.1933490000001,19.23563,False,False,0.6316786283428668,4.734848,750.8675,0.5856117570611414,1.0,0.0,3.4228991956186894,-5.385236737798496
S8-3-11-1,300-140K 0.3K-min,S8-3-11,0.30793441143316214,4.492933333333334,0.12,3.919348,293.15,20.0,0.0047202720910008685,0.95,6.486350105078183,0.3303865224696488,2320.2018631822434,7.749409470867552,262.7054960647117,208.14999999999998,True,6.46741,1291.631,1285.16359,199.71379578532984,1285.16359,19.12996,False,False,0.6323267048049501,4.734848,745.4679,0.5800568159575695,1.0,0.0,3.4112229234180456,-5.355888834647674
S8-3-11-1,300-140K 0.3K-min,S8-3-11,0.30793441143316214,4.492933333333334,0.12,3.919348,294.15,21.0,0.004858163770106086,0.95,6.302244803244357,0.3303865224696488,2320.2018631822434,7.749409470867552,262.7054960647117,208.14999999999998,True,6.283408,1293.35,1287.066592,205.83575028073938,1287.066592,19.02291,False,False,0.6329728296866036,4.734848,739.4437,0.5745186026862544,1.0,0.0,3.3996260411354755,-5.327094737544666
S8-3-11-1,300-140K 0.3K-min,S8-3-11,0.30793441143316214,4.492933333333334,0.12,3.919348,294.15,21.0,0.004997351037608694,0.95,6.126713361347524,0.3303865224696488,2320.2018631822434,7.749409470867552,262.7054960647117,208.14999999999998,True,6.283408,1293.35,1287.066592,205.83575028073938,1287.066592,19.02291,False,False,0.6329728296866036,4.734848,739.4437,0.5745186026862544,1.0,0.0,3.3996260411354755,-5.29884729941592
S8-3-11-1,300-140K 0.3K-min,S8-3-11,0.30793441143316214,4.492933333333334,0.12,3.919348,295.15,22.0,0.005137273423135175,0.95,5.9598418950369885,0.3303865224696488,2320.2018631822434,7.749409470867552,262.7054960647117,208.14999999999998,True,5.942616,1291.565,1285.622384,217.33946800533639,1285.622384,18.80691,False,False,0.6339134587853702,4.734848,728.2486,0.5664560675539696,1.0,0.0,3.3881077418261905,-5.271232802685094
S8-3-11-1,300-140K 0.3K-min,S8-3-11,0.30793441143316214,4.492933333333334,0.12,3.919348,296.15,23.0,0.005276806607727793,0.95,5.802247391182108,0.3303865224696488,2320.2018631822434,7.749409470867552,262.7054960647117,208.14999999999998,True,5.785863,1288.714,1282.9281369999999,222.7349662444479,1282.9281369999999,18.69687,False,False,0.6343141150547547,4.734848,722.3166,0.5630218709592457,1.0,0.0,3.3766672294445383,-5.244434173377258
S8-3-11-1,300-140K 0.3K-min,S8-3-11,0.30793441143316214,4.492933333333334,0.12,3.919348,297.15,24.0,0.005414483945780397,0.95,5.654710158910293,0.3303865224696488,2320.2018631822434,7.749409470867552,262.7054960647117,208.14999999999998,True,5.639163,1283.793,1278.1538369999998,227.65665755715872,1278.1538369999998,18.58344,False,False,0.6346179471926378,4.734848,716.2999,0.560417595491676,1.0,0.0,3.365303718660609,-5.218677703942179
S8-3-11-1,300-140K 0.3K-min,S8-3-11,0.30793441143316214,4.492933333333334,0.12,3.919348,298.15,25.0,0.005543214784619707,0.95,5.523390047669171,0.3303865224696488,2320.2018631822434,7.749409470867552,262.7054960647117,208.14999999999998,True,5.508228,1277.068,1271.559772,231.84733820023428,1271.559772,18.46627,False,False,0.6347576534268236,4.734848,711.0818,0.5592201134843698,1.0,0.0,3.3540164346805303,-5.195180660491341
S8-3-11-1,300-140K 0.3K-min,S8-3-11,0.30793441143316214,4.492933333333334,0.12,3.919348,299.15,26.0,0.0056417780208523755,0.95,5.4268950781646215,0.3303865224696488,2320.2018631822434,7.749409470867552,262.7054960647117,208.14999999999998,True,5.414749,1266.586,1261.171251,233.9140743181263,1261.171251,18.35453,False,False,0.6347514860216235,4.734848,705.339,0.559272976957512,1.0,0.0,3.342804613070366,-5.177556011229436
S8-3-11-1,300-140K 0.3K-min,S8-3-11,0.30793441143316214,4.492933333333334,0.12,3.919348,299.15,26.0,0.005642104154042319,0.95,5.426581384805724,0.3303865224696488,2320.2018631822434,7.749409470867552,262.7054960647117,208.14999999999998,True,5.414749,1266.586,1261.171251,233.9140743181263,1261.171251,18.35453,False,False,0.6347514860216235,4.734848,705.339,0.559272976957512,1.0,0.0,3.342804613070366,-5.177498206090216
S8-3-11-2,300-150K 1K-min,S8-3-11,0.30793441143316214,4.492933333333334,0.12,3.919348,182.14999999999998,-91.0,4.886084232671419e-07,0.7445182645679196,62662.32,0.844272533479554,1.3275872340532518e+17,39.42730976590819,239.58932196112252,182.14999999999998,True,5375.187,69496.09,64120.903,12.929055305424722,64120.903,2833.325,True,True,0.9819052766614969,15046.87,9945.0,0.15509762861574175,0.625,0.68,5.489980785067253,-14.531704438674273
S8-3-11-2,300-150K 1K-min,S8-3-11,0.30793441143316214,4.492933333333334,0.12,3.919348,187.14999999999998,-86.0,2.7830982862242016e-06,0.8990103207433892,11001.17,0.844272533479554,1.3275872340532518e+17,39.42730976590819,239.58932196112252,182.14999999999998,True,4743.745,16476.58,11732.835000000003,3.473327508118586,11732.835000000003,440.1798,False,False,0.680671224530701,4.734848,1943.84,0.1656752183082775,0.5116279069767442,0.0,5.343307507347048,-12.79194575939872
S8-3-11-2,300-150K 1K-min,S8-3-11,0.30793441143316214,4.492933333333334,0.12,3.919348,192.14999999999998,-81.0,9.377078451207799e-06,0.95,3265.1254367523693,0.844272533479554,1.3275872340532518e+17,39.42730976590819,239.58932196112252,182.14999999999998,True,2133.469,5727.867,3594.398,2.6847669218535635,3594.398,148.7089,False,False,0.643691423895369,4.734848,1734.818,0.4826449380396938,0.627906976744186,0.0,5.204267499349467,-11.577242309217771
S8-3-11-2,300-150K 1K-min,S8-3-11,0.30793441143316214,4.492933333333334,0.12,3.919348,195.14999999999998,-78.0,2.673330845469532e-05,0.8998516227192216,1145.288,0.844272533479554,1.3275872340532518e+17,39.42730976590819,239.58932196112252,182.14999999999998,True,991.682,2689.495,1697.8129999999999,2.712053864041094,1697.8129999999999,51.09824,False,False,0.5924256774254094,4.734848,1565.495,0.9220656220679186,0.5813953488372093,0.0,5.124263387138099,-10.529600262382717
S8-3-11-2,300-150K 1K-min,S8-3-11,0.30793441143316214,4.492933333333334,0.12,3.919348,199.14999999999998,-74.0,5.5390650890345734e-05,0.8999290522534305,552.7528,0.844272533479554,1.3275872340532518e+17,39.42730976590819,239.58932196112252,182.14999999999998,True,508.223,1795.62,1287.397,3.5331340769701485,1287.397,30.94133,False,False,0.5687824087415667,4.734848,1447.964,1.1247222107865709,0.7906976744186046,0.0,5.021340697966358,-9.80109973494397
S8-3-11-2,300-150K 1K-min,S8-3-11,0.30793441143316214,4.492933333333334,0.12,3.919348,202.14999999999998,-71.0,9.9774290320404e-05,0.8999591005050585,306.866,0.844272533479554,1.3275872340532518e+17,39.42730976590819,239.58932196112252,182.14999999999998,True,284.5561,1457.607,1173.0509,5.122388871649562,1173.0509,29.28326,False,False,0.565245503555444,4.734848,1354.919,1.1550385409533372,0.7441860465116279,0.0,4.946821667078902,-9.212600019854532
S8-3-11-2,300-150K 1K-min,S8-3-11,0.30793441143316214,4.492933333333334,0.12,3.919348,205.14999999999998,-68.0,0.0001630260596734781,0.8999729487172436,187.8064,0.3922017135532004,846087.9589212683,13.648378603539927,239.58932196112252,182.14999999999998,True,180.6678,1308.318,1127.6502,7.241567119320654,1127.6502,27.95419,False,False,0.5673191976258832,4.734848,1282.436,1.1372640203495719,0.8372093023255814,0.0,4.874482086278333,-8.721600494638793
S8-3-11-2,300-150K 1K-min,S8-3-11,0.30793441143316214,4.492933333333334,0.12,3.919348,208.14999999999998,-65.0,0.00024551812175503066,0.8999888098165395,124.705,0.3922017135532004,846087.9589212683,13.648378603539927,239.58932196112252,182.14999999999998,True,123.2338,1225.512,1102.2782,9.944609352304319,1102.2782,26.93247,False,False,0.5705062236859383,4.734848,1223.47,1.1099466541205287,0.9767441860465116,0.0,4.804227720393947,-8.312139797751172
S8-3-11-2,300-150K 1K-min,S8-3-11,0.30793441143316214,4.492933333333334,0.12,3.919348,210.14999999999998,-63.0,0.0003487130916984701,0.95,87.80094037861849,0.3922017135532004,846087.9589212683,13.648378603539927,239.58932196112252,182.14999999999998,True,86.73039,1155.879,1069.14861,13.327266255807219,1069.14861,26.03231,False,False,0.572257827032421,4.734848,1170.646,1.0949329111506763,1.0,0.0,4.758505829169641,-7.961261060684398
S8-3-11-2,300-150K 1K-min,S8-3-11,0.30793441143316214,4.492933333333334,0.12,3.919348,213.14999999999998,-60.0,0.0004800604714173948,0.95,63.77808462976002,0.3922017135532004,846087.9589212683,13.648378603539927,239.58932196112252,182.14999999999998,True,62.69478,1087.368,1024.67322,17.343836281106654,1024.67322,25.20169,False,False,0.5724755716103651,4.734848,1120.036,1.0930665290540131,1.0,0.0,4.691531785127845,-7.641598479877846
S8-3-11-2,300-150K 1K-min,S8-3-11,0.30793441143316214,4.492933333333334,0.12,3.919348,216.14999999999998,-57.0,0.0006467742235198283,0.95,47.33852441867212,0.3922017135532004,846087.9589212683,13.648378603539927,239.58932196112252,182.14999999999998,True,46.47227,1017.391,970.91873,21.892431766298483,970.91873,24.43863,False,False,0.5712371631763661,4.734848,1071.585,1.1036814584882908,1.0,0.0,4.626416840157298,-7.343513283374822
S8-3-11-2,300-150K 1K-min,S8-3-11,0.30793441143316214,4.492933333333334,0.12,3.919348,219.14999999999998,-54.0,0.0008563264467606947,0.95,35.75428213069926,0.3922017135532004,846087.9589212683,13.648378603539927,239.58932196112252,182.14999999999998,True,35.12091,945.4991,910.37819,26.92125858925637,910.37819,23.71926,False,False,0.5686451030496094,4.734848,1024.994,1.1258991167176344,0.9767441860465116,0.0,4.56308464522017,-7.062858891484738
S8-3-11-2,300-150K 1K-min,S8-3-11,0.30793441143316214,4.492933333333334,0.12,3.919348,221.14999999999998,-52.0,0.0011106863967472146,0.95,27.566140598397382,0.3922017135532004,846087.9589212683,13.648378603539927,239.58932196112252,182.14999999999998,True,27.14022,878.6267,851.48648,32.37360271950633,851.48648,23.05083,False,False,0.5658783362792406,4.734848,978.881,1.1496142604636526,1.0,0.0,4.52181777074384,-6.802777079325267
S8-3-11-2,300-150K 1K-min,S8-3-11,0.30793441143316214,4.492933333333334,0.12,3.919348,224.14999999999998,-49.0,0.0014161917964082274,0.95,21.6194850521754,0.3922017135532004,846087.9589212683,13.648378603539927,239.58932196112252,182.14999999999998,True,21.28942,817.0476,795.75818,38.378105180883274,795.75818,22.4394,False,False,0.5627800491685386,4.734848,935.9477,1.1761710071268119,1.0,0.0,4.461298237787196,-6.559783843442218
S8-3-11-2,300-150K 1K-min,S8-3-11,0.30793441143316214,4.492933333333334,0.12,3.919348,227.14999999999998,-46.0,0.0017637698230061538,0.95,17.359032326155333,0.3922017135532004,846087.9589212683,13.648378603539927,239.58932196112252,182.14999999999998,True,17.10516,763.5342,746.4290400000001,44.63765319938545,746.4290400000001,21.85557,False,False,0.5597768271002248,4.734848,897.1427,1.2019129105695012,1.0,0.0,4.402377283733216,-6.340301815735729
S8-3-11-2,300-150K 1K-min,S8-3-11,0.30793441143316214,4.492933333333334,0.12,3.919348,230.14999999999998,-43.0,0.0021596807616300786,0.95,14.176788494588346,0.3922017135532004,846087.9589212683,13.648378603539927,239.58932196112252,182.14999999999998,True,13.97796,719.1022,705.12424,51.44543266685554,705.12424,21.30952,False,False,0.5575681168848582,4.734848,860.8472,1.220844712415501,1.0,0.0,4.344992396263307,-6.137794863750531
S8-3-11-2,300-150K 1K-min,S8-3-11,0.30793441143316214,4.492933333333334,0.12,3.919348,232.14999999999998,-41.0,0.002601753607527324,0.95,11.767961918023225,0.3922017135532004,846087.9589212683,13.648378603539927,239.58932196112252,182.14999999999998,True,11.61438,682.9054,671.29102,58.79826559833585,671.29102,20.79698,False,False,0.5561388819611105,4.734848,827.7658,1.2330952974761955,1.0,0.0,4.307559767391773,-5.951569596870031
S8-3-11-2,300-150K 1K-min,S8-3-11,0.30793441143316214,4.492933333333334,0.12,3.919348,235.14999999999998,-38.0,0.0030883652340569553,0.95,9.913768305583917,0.3922017135532004,846087.9589212683,13.648378603539927,239.58932196112252,182.14999999999998,True,9.79489,654.4638,644.66891,66.81686062834804,644.66891,20.31948,False,False,0.555768542232529,4.734848,796.9846,1.2362696380068938,1.0,0.0,4.25260472039124,-5.780113378536065
S8-3-11-2,300-150K 1K-min,S8-3-11,0.30793441143316214,4.492933333333334,0.12,3.919348,238.14999999999998,-35.0,0.003613872628082875,0.95,8.472168370168404,0.3922017135532004,846087.9589212683,13.648378603539927,239.58932196112252,182.14999999999998,True,8.377517,632.3277,623.950183,75.47913063023329,623.950183,19.87333,False,False,0.5561063354422748,4.734848,769.5641,1.2333742676376436,1.0,0.0,4.199034222128911,-5.622975331461167
S8-3-11-2,300-150K 1K-min,S8-3-11,0.30793441143316214,4.492933333333334,0.12,3.919348,241.14999999999998,-32.0,0.00417528863305854,0.95,7.3329870253862826,0.3922017135532004,846087.9589212683,13.648378603539927,239.58932196112252,182.14999999999998,True,7.25641,615.0065,607.75009,84.7535489312208,607.75009,19.45216,False,False,0.5569809892308424,4.734848,745.027,1.2258772351642084,1.0,0.0,4.146796599626788,-5.478571789402224
S8-3-11-2,300-150K 1K-min,S8-3-11,0.30793441143316214,4.492933333333334,0.12,3.919348,244.14999999999998,-29.0,0.004779933571241602,0.95,6.405389722917875,0.13591510535244358,3.4365868755993723,1.2344787915158744,239.58932196112252,182.14999999999998,True,6.345208,602.3365,595.991292,94.92777856927621,595.991292,19.04825,False,False,0.5586025733409543,4.734848,722.3283,1.2119779427918198,1.0,0.0,4.095842719639566,-5.34332862980513
S8-3-11-2,300-150K 1K-min,S8-3-11,0.30793441143316214,4.492933333333334,0.12,3.919348,246.14999999999998,-27.0,0.005413348063835186,0.95,5.655896685824721,0.13591510535244358,3.4365868755993723,1.2344787915158744,239.58932196112252,182.14999999999998,True,5.606455,592.0129,586.406445,105.59487233911624,586.406445,18.66593,False,False,0.5608054634642816,4.734848,699.6392,1.193096027449014,1.0,0.0,4.062563477554337,-5.218887511768597
S8-3-11-2,300-150K 1K-min,S8-3-11,0.30793441143316214,4.492933333333334,0.12,3.919348,249.14999999999998,-24.0,0.006054601513390946,0.95,5.056870762798314,0.13591510535244358,3.4365868755993723,1.2344787915158744,239.58932196112252,182.14999999999998,True,5.017074,586.3959,581.378826,116.88005797801667,581.378826,18.30568,False,False,0.5634646668974722,4.734848,680.3893,1.1703028551645238,1.0,0.0,4.013646397752359,-5.106936715308554
S8-3-11-2,300-150K 1K-min,S8-3-11,0.30793441143316214,4.492933333333334,0.12,3.919348,252.14999999999998,-21.0,0.006708483666555276,0.95,4.563972858144071,0.13591510535244358,3.4365868755993723,1.2344787915158744,239.58932196112252,182.14999999999998,True,4.530307,585.0275,580.497193,129.1363918604192,580.497193,17.96033,False,False,0.5669615731745093,4.734848,661.958,1.1403293727899193,1.0,0.0,3.9658933174697606,-5.004382334675435
S8-3-11-2,300-150K 1K-min,S8-3-11,0.30793441143316214,4.492933333333334,0.12,3.919348,255.14999999999998,-18.0,0.0073619324017824795,0.95,4.158872386012129,0.13591510535244358,3.4365868755993723,1.2344787915158744,239.58932196112252,182.14999999999998,True,4.129362,588.4723,584.342938,142.5092544562574,584.342938,17.62909,False,False,0.5711315791298798,4.734848,645.4573,1.1045864646010302,1.0,0.0,3.919263178522438,-4.911432826112766
S8-3-11-2,300-150K 1K-min,S8-3-11,0.30793441143316214,4.492933333333334,0.12,3.919348,258.15,-15.0,0.008012056737405283,0.95,3.8214079576496567,0.13591510535244358,3.4365868755993723,1.2344787915158744,239.58932196112252,182.14999999999998,True,3.796692,597.4911,593.694408,157.37149602864807,593.694408,17.31175,False,False,0.5761320038125295,4.734848,630.3406,1.0617256816068898,1.0,0.0,3.873716831299632,-4.826807779650309
S8-3-11-2,300-150K 1K-min,S8-3-11,0.30793441143316214,4.492933333333334,0.12,3.919348,260.15,-13.0,0.008656962840217773,0.95,3.5367296751259816,0.13591510535244358,3.4365868755993723,1.2344787915158744,239.58932196112252,182.14999999999998,True,3.516215,611.7192,608.202985,173.9709318116213,608.202985,17.0046,False,False,0.5818923641641341,4.734848,615.715,1.0123511643074212,1.0,0.0,3.8439361906592353,-4.7493913292126315
S8-3-11-2,300-150K 1K-min,S8-3-11,0.30793441143316214,4.492933333333334,0.12,3.919348,263.15,-10.0,0.009304360599189002,0.95,3.2906438918682714,0.13591510535244358,3.4365868755993723,1.2344787915158744,239.58932196112252,182.14999999999998,True,3.272398,631.6588,628.3864020000001,193.02627614367202,628.3864020000001,16.69905,False,False,0.5881519161199165,4.734848,602.4327,0.9586978618292872,1.0,0.0,3.800114003420103,-4.677272107080345
S8-3-11-2,300-150K 1K-min,S8-3-11,0.30793441143316214,4.492933333333334,0.12,3.919348,266.15,-7.0,0.009926549254658992,0.95,3.0843888029962634,0.13591510535244358,3.4365868755993723,1.2344787915158744,239.58932196112252,182.14999999999998,True,3.068935,657.459,654.3900649999999,214.23034375117098,654.3900649999999,16.4096,False,False,0.5948081421947221,4.734848,590.0272,0.9016444954738106,1.0,0.0,3.7572797294758598,-4.6125423684033215
S8-3-11-2,300-150K 1K-min,S8-3-11,0.30793441143316214,4.492933333333334,0.12,3.919348,269.15,-4.0,0.010540714544720367,0.95,2.9046738002023504,0.13591510535244358,3.4365868755993723,1.2344787915158744,239.58932196112252,182.14999999999998,True,2.890396,689.0506,686.160204,238.39314751335112,686.160204,16.12317,False,False,0.6016816171013809,4.734848,578.2471,0.8427289962738777,1.0,0.0,3.7154003343860302,-4.552509944550071
S8-3-11-2,300-150K 1K-min,S8-3-11,0.30793441143316214,4.492933333333334,0.12,3.919348,272.15,-1.0,0.011128744487208296,0.95,2.751194207815047,0.13591510535244358,3.4365868755993723,1.2344787915158744,239.58932196112252,182.14999999999998,True,2.738778,725.5527,722.8139219999999,264.9184052157568,722.8139219999999,15.84523,False,False,0.6085064938746435,4.734848,566.8524,0.7842300525030552,1.0,0.0,3.6744442403086537,-4.498223924441377
S8-3-11-2,300-150K 1K-min,S8-3-11,0.30793441143316214,4.492933333333334,0.12,3.919348,274.15,1.0,0.01169498047234127,0.95,2.6179896106600062,0.13591510535244358,3.4365868755993723,1.2344787915158744,239.58932196112252,182.14999999999998,True,2.607043,765.4729,762.865857,293.6172897800305,762.865857,15.5768,False,False,0.6150072745576641,4.734848,555.7547,0.7285090752200215,1.0,0.0,3.647638154295094,-4.448595548691616
S8-3-11-2,300-150K 1K-min,S8-3-11,0.30793441143316214,4.492933333333334,0.12,3.919348,276.15,3.0,0.01224346081214219,0.95,2.500709386278838,0.13591510535244358,3.4365868755993723,1.2344787915158744,239.58932196112252,182.14999999999998,True,2.490749,807.6617,805.170951,324.2645886839661,805.170951,15.31099,False,False,0.6209202427704905,4.734848,545.7662,0.6778264905386525,1.0,0.0,3.6212203512583745,-4.402763295773052
S8-3-11-2,300-150K 1K-min,S8-3-11,0.30793441143316214,4.492933333333334,0.12,3.919348,279.15,6.0,0.012761907889164856,0.95,2.399119131666504,0.13591510535244358,3.4365868755993723,1.2344787915158744,239.58932196112252,182.14999999999998,True,2.389653,851.1234,848.733747,356.1702891591373,848.733747,15.05444,False,False,0.6263623837028836,4.734848,535.7034,0.6311795682609983,1.0,0.0,3.5823034210997675,-4.3612904911482335
S8-3-11-2,300-150K 1K-min,S8-3-11,0.30793441143316214,4.492933333333334,0.12,3.919348,282.15,9.0,0.013273618754859091,0.95,2.306630764293495,0.13591510535244358,3.4365868755993723,1.2344787915158744,239.58932196112252,182.14999999999998,True,2.296922,893.9843,891.687378,389.2096901853872,891.687378,14.79794,False,False,0.6311697482986389,4.734848,526.072,0.5899735860116654,1.0,0.0,3.5442140705298604,-4.321976765865751
S8-3-11-2,300-150K 1K-min,S8-3-11,0.30793441143316214,4.492933333333334,0.12,3.919348,285.15,12.0,0.013752002345831571,0.95,2.2263912267831785,0.13591510535244358,3.4365868755993723,1.2344787915158744,239.58932196112252,182.14999999999998,True,2.218253,932.608,930.3897469999999,420.4245412944331,930.3897469999999,14.54714,False,False,0.6352061629429514,4.734848,516.7159,0.5553757462032731,1.0,0.0,3.506926179203928,-4.286570840320483
S8-3-11-2,300-150K 1K-min,S8-3-11,0.30793441143316214,4.492933333333334,0.12,3.919348,288.15,15.0,0.014197706667263154,0.95,2.1564987987854454,0.13591510535244358,3.4365868755993723,1.2344787915158744,239.58932196112252,182.14999999999998,True,2.148546,965.825,963.676454,449.5249345371242,963.676454,14.30994,False,False,0.6385641469662805,4.734848,507.4653,0.5265930260033099,1.0,0.0,3.47041471455839,-4.2546748297232355
S8-3-11-2,300-150K 1K-min,S8-3-11,0.30793441143316214,4.492933333333334,0.12,3.919348,291.15,18.0,0.014613343986495322,0.95,2.095162982665405,0.13591510535244358,3.4365868755993723,1.2344787915158744,239.58932196112252,182.14999999999998,True,2.086599,991.347,989.260401,475.10182838197466,989.260401,14.08644,False,False,0.6412934316640727,4.734848,497.795,0.5031991571650906,1.0,0.0,3.4346556757685045,-4.225820196007879
S8-3-11-2,300-150K 1K-min,S8-3-11,0.30793441143316214,4.492933333333334,0.12,3.919348,294.15,21.0,0.0149752543644375,0.95,2.0445287023751426,0.13591510535244358,3.4365868755993723,1.2344787915158744,239.58932196112252,182.14999999999998,True,2.036749,1008.153,1006.116251,494.98146310615596,1006.116251,13.87767,False,False,0.6433442491262705,4.734848,488.5909,0.48562072177482346,1.0,0.0,3.3996260411354755,-4.201356149185818
S8-3-11-2,300-150K 1K-min,S8-3-11,0.30793441143316214,4.492933333333334,0.12,3.919348,297.15,24.0,0.015248653420946529,0.95,2.0078715495889727,0.13591510535244358,3.4365868755993723,1.2344787915158744,239.58932196112252,182.14999999999998,True,2.000878,1014.397,1012.3961220000001,506.9759375634097,1012.3961220000001,13.70621,False,False,0.6445264008363452,4.734848,481.3822,0.4754879928313272,1.0,0.0,3.365303718660609,-4.183264080093216
S8-3-11-2,300-150K 1K-min,S8-3-11,0.30793441143316214,4.492933333333334,0.12,3.919348,299.15,26.0,0.015394615165363347,0.95,1.988834215378612,0.13591510535244358,3.4365868755993723,1.2344787915158744,239.58932196112252,182.14999999999998,True,1.982151,1010.557,1008.574849,509.82846412811136,1008.574849,13.58728,False,False,0.6448856439475487,4.734848,476.4596,0.47240876616386807,1.0,0.0,3.342804613070366,-4.173737495296265
S8-3-2-1,300-140K 1K-min,S8-3-2,0.29412726488993274,4.2860000000000005,0.12,3.919348,203.14999999999998,-70.0,1.9514465270830475e-07,0.795315205956021,156895.6,0.994015008811645,1.0109178454661601e+18,41.45739034996282,259.31965810803047,203.14999999999998,True,3437.754,173080.7,169642.94600000003,50.34702890317342,169642.94600000003,6134.822,True,True,0.9694516829482553,2390.625,44419.77,0.26184271758638283,0.625,0.75,4.922471080482403,-15.449524744626254
S8-3-2-1,300-140K 1K-min,S8-3-2,0.29412726488993274,4.2860000000000005,0.12,3.919348,208.14999999999998,-65.0,8.001388571617766e-07,0.6602398590258841,38265.03,0.994015008811645,1.0109178454661601e+18,41.45739034996282,259.31965810803047,203.14999999999998,True,5691.219,42133.12,36441.901000000005,7.4031802325652905,36441.901000000005,1709.331,False,False,0.9323176142759402,18984.38,5523.255,0.1515633062062267,0.42857142857142855,0.7692307692307693,4.804227720393947,-14.038480552888045
S8-3-2-1,300-140K 1K-min,S8-3-2,0.29412726488993274,4.2860000000000005,0.12,3.919348,212.14999999999998,-61.0,3.5044953110981335e-06,0.95,8736.589624332286,0.994015008811645,1.0109178454661601e+18,41.45739034996282,259.31965810803047,203.14999999999998,True,4650.57,13618.24,8967.67,2.9282948111736844,8967.67,400.4007,False,False,0.6706630168891883,4.734848,2255.009,0.25145985523552933,0.5813953488372093,0.0,4.713646005185011,-12.561464038972932
S8-3-2-1,300-140K 1K-min,S8-3-2,0.29412726488993274,4.2860000000000005,0.12,3.919348,217.14999999999998,-56.0,8.394185142353827e-06,0.95,3647.446042019945,0.994015008811645,1.0109178454661601e+18,41.45739034996282,259.31965810803047,203.14999999999998,True,2330.967,6201.811,3870.8439999999996,2.660617245975597,3870.8439999999996,173.8246,False,False,0.6392195819137463,4.734848,2016.613,0.5209750121678889,0.6046511627906976,0.0,4.605111673958094,-11.687971336785058
S8-3-2-1,300-140K 1K-min,S8-3-2,0.29412726488993274,4.2860000000000005,0.12,3.919348,221.14999999999998,-52.0,2.1016987605256144e-05,0.8997990780816101,1456.79,0.994015008811645,1.0109178454661601e+18,41.45739034996282,259.31965810803047,203.14999999999998,True,1253.904,3414.752,2160.848,2.723296201304087,2160.848,78.08132,False,False,0.6009447062758078,4.734848,1834.658,0.8490453747787902,0.627906976744186,0.0,4.52181777074384,-10.770179513667655
