Repository: LJZ-sudo/acid-in-clay-close

# Stage2 Statistics: S8 Evidence Atlas

Current status date: 2026-05-19

Stage2 converts the S8 retrospective acid-in-clay dataset into the canonical
evidence contract consumed by Stage3. It is not part of the attapulgite AiCE
Stage0/Stage1 BO training loop.

## Current Role

- Source system: S8 sepiolite retrospective evidence.
- Source mode: retrospective.
- Primary input: `data/s8_input.csv`.
- Canonical Stage2 -> Stage3 contract: `exports/stage3_seed.json`.
- Backward-compatible export: `exports/s8_evidence_atlas.json`.

`stage3_seed.json` is the authoritative handoff artifact. The legacy atlas and
CSV files are retained for diagnostics and historical compatibility, but Stage3

File: V1.0-qianduan-mainline/stage2_statistics/data/s8_input.csv (part 4 of 12)
sample_id,scan_dir,excel_id,R,N,L_cm,S_cm2,T,T_C,sigma,R2,rb_ohm,Ea,sigma0,ln_sigma0,T_break,T_arc,data_valid,R_high_freq_ohm,R_low_freq_ohm,delta_R_ohm,R_ratio,arc_diameter_ohm,median_zimag_ohm,arc_visible,semicircle_visible,semicircle_quality,characteristic_frequency,peak_neg_zimag_ohm,nyquist_peak_ratio,nyquist_rising_ratio,nyquist_falling_ratio,inv_T_1000,ln_sigma
S8-3-2-1,300-140K 1K-min,S8-3-2,0.29412726488993274,4.2860000000000005,0.12,3.919348,224.14999999999998,-49.0,4.2063698349111924e-05,0.8999088922216786,727.8803,0.994015008811645,1.0109178454661601e+18,41.45739034996282,259.31965810803047,203.14999999999998,True,676.5803,2368.673,1692.0926999999997,3.5009488156838144,1692.0926999999997,38.46488,False,False,0.5829525809470525,4.734848,1697.615,1.0032635918824067,0.6976744186046512,0.0,4.461298237787196,-10.076325461238866
S8-3-2-1,300-140K 1K-min,S8-3-2,0.29412726488993274,4.2860000000000005,0.12,3.919348,227.14999999999998,-46.0,7.176829382990067e-05,0.8999648298591689,426.6137,0.994015008811645,1.0109178454661601e+18,41.45739034996282,259.31965810803047,203.14999999999998,True,418.8068,1910.27,1491.4632,4.561220113904549,1491.4632,36.17472,False,False,0.5749159326671062,4.734848,1599.071,1.0721491485676609,0.7906976744186046,0.0,4.402377283733216,-9.542067769552526
S8-3-2-1,300-140K 1K-min,S8-3-2,0.29412726488993274,4.2860000000000005,0.12,3.919348,231.14999999999998,-42.0,0.00010594285707079928,0.8999530529007237,288.9986,0.48199261567754537,3905217.444096971,15.177824023213201,259.31965810803047,203.14999999999998,True,271.3767,1631.279,1359.9023,6.011124020595725,1359.9023,34.62517,False,False,0.5701749873256827,4.734848,1513.28,1.1127858229227194,0.7906976744186046,0.0,4.3261951113995245,-9.1526106934481
S8-3-2-1,300-140K 1K-min,S8-3-2,0.29412726488993274,4.2860000000000005,0.12,3.919348,233.14999999999998,-40.0,0.00015648939221155352,0.8999690129078377,195.6512,0.48199261567754537,3905217.444096971,15.177824023213201,259.31965810803047,203.14999999999998,True,188.7336,1437.303,1248.5694,7.615512023296329,1248.5694,33.15558,False,False,0.5661977326477274,4.734848,1431.955,1.1468765773051932,0.813953488372093,0.0,4.2890842805061125,-8.762522331677152
S8-3-2-1,300-140K 1K-min,S8-3-2,0.29412726488993274,4.2860000000000005,0.12,3.919348,236.14999999999998,-37.0,0.00021609700912853593,0.8999795526243058,141.6833,0.48199261567754537,3905217.444096971,15.177824023213201,259.31965810803047,203.14999999999998,True,137.6344,1317.239,1179.6046000000001,9.570565207535326,1179.6046000000001,32.0321,False,False,0.5648239559820865,4.734848,1366.751,1.1586518058678297,0.9069767441860465,0.0,4.2345966546686435,-8.43978313476685
S8-3-2-1,300-140K 1K-min,S8-3-2,0.29412726488993274,4.2860000000000005,0.12,3.919348,239.14999999999998,-34.0,0.00029616449463830934,0.899991376446861,103.3795,0.48199261567754537,3905217.444096971,15.177824023213201,259.31965810803047,203.14999999999998,True,102.932,1229.107,1126.175,11.940961022811177,1126.175,31.02565,False,False,0.5644777084674526,4.734848,1308.187,1.1616196417075488,1.0,0.0,4.181476061049551,-8.124595532868815
S8-3-2-1,300-140K 1K-min,S8-3-2,0.29412726488993274,4.2860000000000005,0.12,3.919348,242.14999999999998,-31.0,0.0003882347815623339,0.95,78.86294280551282,0.48199261567754537,3905217.444096971,15.177824023213201,259.31965810803047,203.14999999999998,True,78.54008,1164.554,1086.01392,14.827512271441536,1086.01392,30.12518,False,False,0.5650817784484138,4.734848,1255.912,1.1564418990135954,1.0,0.0,4.129671691100558,-7.853900294225076
S8-3-2-1,300-140K 1K-min,S8-3-2,0.29412726488993274,4.2860000000000005,0.12,3.919348,245.14999999999998,-28.0,0.0004968753216440004,0.95,61.61975859891408,0.48199261567754537,3905217.444096971,15.177824023213201,259.31965810803047,203.14999999999998,True,61.15502,1116.525,1055.3699800000002,18.25729106130617,1055.3699800000002,29.31056,False,False,0.5661986292238482,4.734848,1210.371,1.1468688923670152,1.0,0.0,4.079135223332654,-7.60717142522205
S8-3-2-1,300-140K 1K-min,S8-3-2,0.29412726488993274,4.2860000000000005,0.12,3.919348,247.14999999999998,-26.0,0.0006273849233209993,0.95,48.801519187600626,0.48199261567754537,3905217.444096971,15.177824023213201,259.31965810803047,203.14999999999998,True,48.36477,1080.214,1031.84923,22.334728357025163,1031.84923,28.56298,False,False,0.567790116326717,4.734848,1169.32,1.133227574342425,1.0,0.0,4.046125834513454,-7.373950292906059
S8-3-2-1,300-140K 1K-min,S8-3-2,0.29412726488993274,4.2860000000000005,0.12,3.919348,250.14999999999998,-23.0,0.0007815098951257881,0.95,39.177158938637724,0.48199261567754537,3905217.444096971,15.177824023213201,259.31965810803047,203.14999999999998,True,38.80617,1052.284,1013.4778300000002,27.116409581259887,1013.4778300000002,27.87868,False,False,0.5695475821771718,4.734848,1133.234,1.1181635813385267,1.0,0.0,3.9976014391365187,-7.15428274647364
S8-3-2-1,300-140K 1K-min,S8-3-2,0.29412726488993274,4.2860000000000005,0.12,3.919348,253.14999999999998,-20.0,0.0009653497650831628,0.95,31.716315143893446,0.48199261567754537,3905217.444096971,15.177824023213201,259.31965810803047,203.14999999999998,True,31.58175,1030.832,999.25025,32.640116522991924,999.25025,27.24825,False,False,0.5716058698342417,4.734848,1099.696,1.1005211157064996,1.0,0.0,3.950227138060439,-6.943020071431354
S8-3-2-1,300-140K 1K-min,S8-3-2,0.29412726488993274,4.2860000000000005,0.12,3.919348,256.15,-17.0,0.0011709716795675331,0.95,26.146949501604333,0.48199261567754537,3905217.444096971,15.177824023213201,259.31965810803047,203.14999999999998,True,25.99787,1013.841,987.84313,38.99707937611812,987.84313,26.66312,False,False,0.5735960401593994,4.734848,1070.291,1.0834625129194337,1.0,0.0,3.9039625219597895,-6.749921379486057
S8-3-2-1,300-140K 1K-min,S8-3-2,0.29412726488993274,4.2860000000000005,0.12,3.919348,258.15,-15.0,0.0014093904123824083,0.95,21.723815562010316,0.48199261567754537,3905217.444096971,15.177824023213201,259.31965810803047,203.14999999999998,True,21.58807,997.967,976.37893,46.227708174005365,976.37893,26.14514,False,False,0.575472015767485,4.734848,1042.17,1.067382721992986,1.0,0.0,3.873716831299632,-6.5645979997180115
S8-3-2-1,300-140K 1K-min,S8-3-2,0.29412726488993274,4.2860000000000005,0.12,3.919348,261.15,-12.0,0.0016707025791573309,0.95,18.32602508395233,0.26387244451332637,225.0826360916941,5.416467606295385,259.31965810803047,203.14999999999998,True,18.19025,988.05,969.85975,54.31756023144267,969.85975,25.64749,False,False,0.577690150560429,4.734848,1016.772,1.048370138053465,1.0,0.0,3.8292169251388093,-6.39451103494323
S8-3-2-1,300-140K 1K-min,S8-3-2,0.29412726488993274,4.2860000000000005,0.12,3.919348,264.15,-9.0,0.0019657612551661325,0.95,15.575308188111345,0.26387244451332637,225.0826360916941,5.416467606295385,259.31965810803047,203.14999999999998,True,15.47428,981.175,965.7007199999999,63.40682732896134,965.7007199999999,25.18147,False,False,0.5800177795594202,4.734848,993.145,1.0284190323478262,1.0,0.0,3.7857278061707365,-6.231875701474482
S8-3-2-1,300-140K 1K-min,S8-3-2,0.29412726488993274,4.2860000000000005,0.12,3.919348,267.15,-6.0,0.0022834615505556233,0.95,13.408299940943227,0.26387244451332637,225.0826360916941,5.416467606295385,259.31965810803047,203.14999999999998,True,13.32158,976.134,962.81242,73.27464159656736,962.81242,24.7428,False,False,0.5823304370474712,4.734848,971.089,1.0085962538788178,1.0,0.0,3.7432154220475393,-6.082062763424653
S8-3-2-1,300-140K 1K-min,S8-3-2,0.29412726488993274,4.2860000000000005,0.12,3.919348,270.15,-3.0,0.0026331307302945054,0.95,11.627731590081995,0.26387244451332637,225.0826360916941,5.416467606295385,259.31965810803047,203.14999999999998,True,11.55558,974.714,963.1584200000001,84.3500715671563,963.1584200000001,24.33045,False,False,0.5849488851480944,4.734848,949.821,0.9861524130163332,1.0,0.0,3.7016472330186936,-5.939581748999986
S8-3-2-1,300-140K 1K-min,S8-3-2,0.29412726488993274,4.2860000000000005,0.12,3.919348,272.15,-1.0,0.003005969371566428,0.95,10.185512089069032,0.26387244451332637,225.0826360916941,5.416467606295385,259.31965810803047,203.14999999999998,True,10.124,975.456,965.332,96.35084946661398,965.332,23.94059,False,False,0.5874738777263505,4.734848,931.072,0.9645096194884237,1.0,0.0,3.6744442403086537,-5.8071551768029215
S8-3-2-1,300-140K 1K-min,S8-3-2,0.29412726488993274,4.2860000000000005,0.12,3.919348,274.15,1.0,0.003405491959286066,0.95,8.99057690915229,0.26387244451332637,225.0826360916941,5.416467606295385,259.31965810803047,203.14999999999998,True,8.938367,978.757,969.818633,109.50065039844526,969.818633,23.57375,False,False,0.5901916007354474,4.734848,912.8077,0.9412148508390218,1.0,0.0,3.647638154295094,-5.6823658683821305
S8-3-2-1,300-140K 1K-min,S8-3-2,0.29412726488993274,4.2860000000000005,0.12,3.919348,277.15,4.0,0.0038338871995502533,0.95,7.985977620064764,0.26387244451332637,225.0826360916941,5.416467606295385,259.31965810803047,203.14999999999998,True,7.943289,983.22,975.276711,123.77996066868523,975.276711,23.22341,False,False,0.592992328410065,4.734848,894.5322,0.9172086136280138,1.0,0.0,3.608154429009562,-5.563876055879064
S8-3-2-1,300-140K 1K-min,S8-3-2,0.29412726488993274,4.2860000000000005,0.12,3.919348,280.15,7.0,0.004275994719803409,0.95,7.16028418642873,0.26387244451332637,225.0826360916941,5.416467606295385,259.31965810803047,203.14999999999998,True,7.125098,989.919,982.793902,138.93408904691555,982.793902,22.88883,False,False,0.5957543033269656,4.734848,878.1603,0.8935345429117234,1.0,0.0,3.5695163305372124,-5.454738520664954
S8-3-2-1,300-140K 1K-min,S8-3-2,0.29412726488993274,4.2860000000000005,0.12,3.919348,283.15,10.0,0.004740901344334933,0.95,6.45812581821531,0.26387244451332637,225.0826360916941,5.416467606295385,259.31965810803047,203.14999999999998,True,6.427968,998.918,992.490032,155.4018314963609,992.490032,22.56813,False,False,0.5987188333460932,4.734848,861.6047,0.8681242856049148,1.0,0.0,3.531696980399082,-5.351528004320023
S8-3-2-1,300-140K 1K-min,S8-3-2,0.29412726488993274,4.2860000000000005,0.12,3.919348,285.15,12.0,0.005218491105298415,0.95,5.867086243066476,0.26387244451332637,225.0826360916941,5.416467606295385,259.31965810803047,203.14999999999998,True,5.84099,1010.122,1004.2810099999999,172.9367795527813,1004.2810099999999,22.26014,False,False,0.6016451547427615,4.734848,846.6506,0.8430415307763305,1.0,0.0,3.506926179203928,-5.2555469791612275
S8-3-2-1,300-140K 1K-min,S8-3-2,0.29412726488993274,4.2860000000000005,0.12,3.919348,288.15,15.0,0.005708143269521857,0.95,5.363799737988315,0.26387244451332637,225.0826360916941,5.416467606295385,259.31965810803047,203.14999999999998,True,5.341743,1021.878,1016.5362570000001,191.3004800118613,1016.5362570000001,21.95837,False,False,0.6045901091422328,4.734848,831.3224,0.8177990644951477,1.0,0.0,3.47041471455839,-5.165861479906463
S8-3-2-1,300-140K 1K-min,S8-3-2,0.29412726488993274,4.2860000000000005,0.12,3.919348,291.15,18.0,0.00619589041905192,0.95,4.941555660719075,0.26387244451332637,225.0826360916941,5.416467606295385,259.31965810803047,203.14999999999998,True,4.922213,1033.347,1028.424787,209.93544976619256,1028.424787,21.6546,False,False,0.6072970564253816,4.734848,817.1829,0.7945966592110146,1.0,0.0,3.4346556757685045,-5.08386904234054
S8-3-2-1,300-140K 1K-min,S8-3-2,0.29412726488993274,4.2860000000000005,0.12,3.919348,294.15,21.0,0.006651502525246465,0.95,4.603070848616508,0.26387244451332637,225.0826360916941,5.416467606295385,259.31965810803047,203.14999999999998,True,4.585763,1047.756,1043.170237,228.4801896652749,1043.170237,21.35993,False,False,0.6102252457508844,4.734848,802.7173,0.7694978935638472,1.0,0.0,3.3996260411354755,-5.012912506189711
S8-3-2-1,300-140K 1K-min,S8-3-2,0.29412726488993274,4.2860000000000005,0.12,3.919348,297.15,24.0,0.007014837453058913,0.95,4.364653860954397,0.26387244451332637,225.0826360916941,5.416467606295385,259.31965810803047,203.14999999999998,True,4.353816,1062.118,1057.764184,243.95105351259676,1057.764184,21.09342,False,False,0.613005488628519,4.734848,788.7401,0.7456672403269795,1.0,0.0,3.365303718660609,-4.959727737034887
S8-3-2-1,300-140K 1K-min,S8-3-2,0.29412726488993274,4.2860000000000005,0.12,3.919348,299.15,26.0,0.007163016325867086,0.95,4.274363756912819,0.26387244451332637,225.0826360916941,5.416467606295385,259.31965810803047,203.14999999999998,True,4.270302,1078.043,1073.772698,252.45123178641694,1073.772698,20.90786,False,False,0.6155167133271006,4.734848,777.5644,0.7241424571962802,1.0,0.0,3.342804613070366,-4.938824112158356
S8-3-2-2,300-140K 1K-min,S8-3-2,0.29412726488993274,4.2860000000000005,0.12,3.919348,235.14999999999998,-38.0,9.246830412051611e-06,0.8997044016538679,3311.117,0.3901276580440211,2196.132907012822,7.6944533231171555,279.6094005177522,,True,2913.846,146124.9,143211.054,50.148463577004414,143211.054,6301.26,False,False,0.6425096298781516,4.734848,70570.77,0.4927746010444138,0.8604651162790697,0.0,4.25260472039124,-11.591229723317243
S8-3-2-2,300-140K 1K-min,S8-3-2,0.29412726488993274,4.2860000000000005,0.12,3.919348,240.14999999999998,-33.0,1.4751198758835997e-05,0.8997784166507231,2075.583,0.3901276580440211,2196.132907012822,7.6944533231171555,279.6094005177522,,True,1971.948,121007.6,119035.652,61.36449845533452,119035.652,5209.57,False,False,0.6444236406865174,4.734848,56704.87,0.47636879411556465,0.9302325581395349,0.0,4.16406412658755,-11.124186206695327
S8-3-2-2,300-140K 1K-min,S8-3-2,0.29412726488993274,4.2860000000000005,0.12,3.919348,245.14999999999998,-28.0,2.1207504156645168e-05,0.8998211338197558,1443.703,0.3901276580440211,2196.132907012822,7.6944533231171555,279.6094005177522,,True,1406.297,103187.4,101781.10299999999,73.37525430261175,101781.10299999999,4453.137,False,False,0.6456447431111058,4.734848,47420.04,0.46590220190480747,0.9767441860465116,0.0,4.079135223332654,-10.761155469265711
S8-3-2-2,300-140K 1K-min,S8-3-2,0.29412726488993274,4.2860000000000005,0.12,3.919348,249.14999999999998,-24.0,2.85260631573338e-05,0.8998472342156612,1073.311,0.3901276580440211,2196.132907012822,7.6944533231171555,279.6094005177522,,True,1061.652,89328.37,88266.718,84.14091434858126,88266.718,3899.287,False,False,0.646719721318591,4.734848,40310.36,0.4566881029835051,1.0,0.0,4.013646397752359,-10.46469239183851
S8-3-2-2,300-140K 1K-min,S8-3-2,0.29412726488993274,4.2860000000000005,0.12,3.919348,253.14999999999998,-20.0,3.653474595816956e-05,0.8998605690295275,838.0334,0.3901276580440211,2196.132907012822,7.6944533231171555,279.6094005177522,,True,838.0334,78264.23,77426.1966,93.39034697185099,77426.1966,3480.844,False,False,0.6476273533842507,4.734848,34757.27,0.44890839956356576,1.0,0.0,3.950227138060439,-10.21724680612779
S8-3-2-2,300-140K 1K-min,S8-3-2,0.29412726488993274,4.2860000000000005,0.12,3.919348,257.15,-16.0,4.4178637141450015e-05,0.8998653377402498,693.0349,0.21318226258252979,0.7034842177057644,-0.3517098366441367,279.6094005177522,,True,693.0349,69185.38,68492.3451,99.82957568226362,68492.3451,3146.769,False,False,0.6483929749885777,4.734848,30297.31,0.44234592866933387,1.0,0.0,3.888780867198134,-10.027269208310262
S8-3-2-2,300-140K 1K-min,S8-3-2,0.29412726488993274,4.2860000000000005,0.12,3.919348,260.15,-13.0,5.269683838539695e-05,0.8998675938723076,581.009,0.21318226258252979,0.7034842177057644,-0.3517098366441367,279.6094005177522,,True,587.097,61961.42,61374.323,105.5386418257971,61374.323,2878.454,False,False,0.6490317962448238,4.734848,26812.62,0.4368703179015107,1.0,0.0,3.8439361906592353,-9.850955096903556
S8-3-2-2,300-140K 1K-min,S8-3-2,0.29412726488993274,4.2860000000000005,0.12,3.919348,264.15,-9.0,6.068319798031667e-05,0.899866277359449,504.5439,0.21318226258252979,0.7034842177057644,-0.3517098366441367,279.6094005177522,,True,509.671,55826.67,55316.998999999996,109.53471945627669,55316.998999999996,2659.347,False,False,0.6496539150048011,4.734848,23871.38,0.43153787138741934,1.0,0.0,3.7857278061707365,-9.709843702494341
S8-3-2-2,300-140K 1K-min,S8-3-2,0.29412726488993274,4.2860000000000005,0.12,3.919348,267.15,-6.0,6.794590967215154e-05,0.8998647221087532,450.6134,0.21318226258252979,0.7034842177057644,-0.3517098366441367,279.6094005177522,,True,454.6302,51075.95,50621.3198,112.34614418487817,50621.3198,2480.856,False,False,0.6501654340509707,4.734848,21623.07,0.42715342242025073,1.0,0.0,3.7432154220475393,-9.596798615320976
S8-3-2-2,300-140K 1K-min,S8-3-2,0.29412726488993274,4.2860000000000005,0.12,3.919348,270.15,-3.0,7.91788101287895e-05,0.8998587721748652,386.686,0.21318226258252979,0.7034842177057644,-0.3517098366441367,279.6094005177522,,True,410.5693,47309.57,46899.0007,115.22919516875714,46899.0007,2334.091,False,False,0.6505588221769225,4.734848,19874.93,0.4237815241978067,1.0,0.0,3.7016472330186936,-9.4438018438204
S8-3-2-2,300-140K 1K-min,S8-3-2,0.29412726488993274,4.2860000000000005,0.12,3.919348,273.15,-0.0,8.523945090513154e-05,0.8998609108059706,359.1921,0.21318226258252979,0.7034842177057644,-0.3517098366441367,279.6094005177522,,True,379.8146,44050.95,43671.1354,115.98013873084395,43671.1354,2205.807,False,False,0.6510442580951689,4.734848,18325.31,0.4196206448985524,1.0,0.0,3.660992128866923,-9.370046192505761
S8-3-2-2,300-140K 1K-min,S8-3-2,0.29412726488993274,4.2860000000000005,0.12,3.919348,275.15,2.0,8.762536747030607e-05,0.8998469077493338,349.4118,0.21318226258252979,0.7034842177057644,-0.3517098366441367,279.6094005177522,,True,366.3757,41025.7,40659.3243,111.97713167112337,40659.3243,2092.657,False,False,0.6513904817482009,4.734848,16940.83,0.41665301358684903,1.0,0.0,3.634381246592768,-9.34244001894863
S8-3-2-2,300-140K 1K-min,S8-3-2,0.29412726488993274,4.2860000000000005,0.12,3.919348,278.15,5.0,8.861780774706561e-05,0.8998283617138645,345.4987,0.21318226258252979,0.7034842177057644,-0.3517098366441367,279.6094005177522,,True,359.3788,38346.09,37986.7112,106.70103523079268,37986.7112,1998.993,False,False,0.651599964603762,4.734848,15759.07,0.4148574462534677,1.0,0.0,3.5951824555096175,-9.331177730175897
S8-3-2-2,300-140K 1K-min,S8-3-2,0.29412726488993274,4.2860000000000005,0.12,3.919348,281.15,8.0,9.0200380021916e-05,0.8998007389614388,339.4369,-0.19774580475596332,2.755216277421886e-08,-17.407184800827324,279.6094005177522,,True,356.3887,35851.55,35495.1613,100.59676415105194,35495.1613,1917.575,False,False,0.6518515452790274,4.734848,14648.89,0.41270104046547884,1.0,0.0,3.5568202027387517,-9.313476917801289
S8-3-2-2,300-140K 1K-min,S8-3-2,0.29412726488993274,4.2860000000000005,0.12,3.919348,285.15,12.0,8.605287448751956e-05,0.8997529284896214,355.7968,-0.19774580475596332,2.755216277421886e-08,-17.407184800827324,279.6094005177522,,True,368.9432,33312.73,32943.7868,90.29229973611115,32943.7868,1857.234,False,False,0.6520723687215378,4.734848,13533.58,0.41080826810110366,1.0,0.0,3.506926179203928,-9.360548631012598
S8-3-2-2,300-140K 1K-min,S8-3-2,0.29412726488993274,4.2860000000000005,0.12,3.919348,288.15,15.0,8.394921747551659e-05,0.899712429229226,364.7126,-0.19774580475596332,2.755216277421886e-08,-17.407184800827324,279.6094005177522,,True,379.6771,30801.97,30422.2929,81.1267521796811,30422.2929,1824.369,False,False,0.6519512986259275,4.734848,12529.3,0.4118460117777644,1.0,0.0,3.47041471455839,-9.38529849580023
S8-3-2-2,300-140K 1K-min,S8-3-2,0.29412726488993274,4.2860000000000005,0.12,3.919348,292.15,19.0,7.721441390490023e-05,0.8996358193533994,396.5236,-0.19774580475596332,2.755216277421886e-08,-17.407184800827324,279.6094005177522,,True,405.658,28070.23,27664.572,69.19678645558574,27664.572,1830.448,False,False,0.6517784093436665,4.734848,11434.54,0.4133279199114304,1.0,0.0,3.4228991956186894,-9.46892440974873
S8-3-2-2,300-140K 1K-min,S8-3-2,0.29412726488993274,4.2860000000000005,0.12,3.919348,295.15,22.0,6.68936939530032e-05,0.8994696794661182,457.7014,-0.19774580475596332,2.755216277421886e-08,-17.407184800827324,279.6094005177522,,True,463.7578,25417.66,24953.9022,54.80804851152908,24953.9022,1888.419,False,False,0.6522154294569609,4.734848,10220.67,0.4095820332260499,1.0,0.0,3.3881077418261905,-9.612405856065099
S8-3-2-2,300-140K 1K-min,S8-3-2,0.29412726488993274,4.2860000000000005,0.12,3.919348,299.15,26.0,5.4009023525534965e-05,0.8992309295158721,566.893,-0.19774580475596332,2.755216277421886e-08,-17.407184800827324,279.6094005177522,,True,569.0056,22847.8,22278.7944,40.153910611776055,22278.7944,2000.351,False,False,0.8051350184370838,4.734848,8567.466,0.3845569848249958,1.0,0.25,3.342804613070366,-9.826359423035317
S8-3-2-3,300-140K 3K-min,S8-3-2,0.29412726488993274,4.2860000000000005,0.12,3.919348,197.14999999999998,-76.0,5.0676186561782135e-06,0.95,6041.760331775125,1.0599593323453196,6.340664433148958e+21,50.20127051601416,252.5337464358427,299.15,True,1899.604,17919.59,16019.986,9.433329262309407,16019.986,165.9099,False,False,0.6840972343338294,4.734848,2183.675,0.1363094199957478,0.5581395348837209,0.0,5.07227998985544,-12.192639543763017
S8-3-2-3,300-140K 3K-min,S8-3-2,0.29412726488993274,4.2860000000000005,0.12,3.919348,206.14999999999998,-67.0,7.723363838512944e-05,0.8999678992249472,396.4249,1.0599593323453196,6.340664433148958e+21,50.20127051601416,252.5337464358427,299.15,True,349.4884,1884.671,1535.1826,5.392656809210263,1535.1826,33.80883,False,False,0.5753816104134236,4.734848,1639.817,1.0681576250277973,0.813953488372093,0.0,4.850836769342712,-9.468675465459134
S8-3-2-3,300-140K 3K-min,S8-3-2,0.29412726488993274,4.2860000000000005,0.12,3.919348,215.14999999999998,-58.0,0.0002618162096752247,0.8999898106337547,116.9421,0.300822982515687,3265.281103221533,8.091101133937578,252.5337464358427,299.15,True,115.4088,1118.203,1002.7941999999999,9.689061839305149,1002.7941999999999,29.88807,False,False,0.5319522589979082,4.734848,1444.434,1.4404092085893583,0.9767441860465116,0.0,4.6479200557750415,-8.247867790151483
S8-3-2-3,300-140K 3K-min,S8-3-2,0.29412726488993274,4.2860000000000005,0.12,3.919348,223.14999999999998,-50.0,0.0005604650052732431,0.95,54.628455096022,0.300822982515687,3265.281103221533,8.091101133937578,252.5337464358427,299.15,True,53.34857,1002.84,949.49143,18.797879680748707,949.49143,27.28638,False,False,0.5404075291829299,4.734848,1298.843,1.3679354641463153,1.0,0.0,4.481290611696169,-7.486743752239298
S8-3-2-3,300-140K 3K-min,S8-3-2,0.29412726488993274,4.2860000000000005,0.12,3.919348,231.14999999999998,-42.0,0.0010249031253332808,0.95,29.873396437838814,0.300822982515687,3265.281103221533,8.091101133937578,252.5337464358427,299.15,True,30.02169,1047.507,1017.48531,34.891673320189504,1017.48531,25.26982,False,False,0.5656378472268395,4.734848,1171.813,1.1516755951985183,1.0,0.0,4.3261951113995245,-6.883157182728263
S8-3-2-3,300-140K 3K-min,S8-3-2,0.29412726488993274,4.2860000000000005,0.12,3.919348,240.14999999999998,-33.0,0.0016025104146367782,0.95,19.105858591502983,0.300822982515687,3265.281103221533,8.091101133937578,252.5337464358427,299.15,True,19.44468,1111.438,1091.99332,57.15897613126058,1091.99332,23.69189,False,False,0.5871964253407704,4.734848,1055.835,0.9668877827933958,1.0,0.0,4.16406412658755,-6.436183870197258
S8-3-2-3,300-140K 3K-min,S8-3-2,0.29412726488993274,4.2860000000000005,0.12,3.919348,248.14999999999998,-25.0,0.0023108961857531175,0.95,13.249118485815039,0.300822982515687,3265.281103221533,8.091101133937578,252.5337464358427,299.15,True,13.79381,1126.723,1112.92919,81.68323327637542,1112.92919,22.42583,False,False,0.6014368320533792,4.734848,940.2328,0.8448271538281776,1.0,0.0,4.029820672980053,-6.070119870484663
S8-3-2-3,300-140K 3K-min,S8-3-2,0.29412726488993274,4.2860000000000005,0.12,3.919348,256.15,-17.0,0.003354477385449404,0.95,9.127304749845333,0.10538469678899362,0.41056729733683067,-0.8902154236071365,252.5337464358427,299.15,True,9.432571,1187.864,1178.431429,125.93215571873247,1178.431429,21.16551,False,False,0.6183865467548275,4.734848,824.3645,0.6995438849586211,1.0,0.0,3.9039625219597895,-5.697459292540352
S8-3-2-3,300-140K 3K-min,S8-3-2,0.29412726488993274,4.2860000000000005,0.12,3.919348,265.15,-8.0,0.003955782233281131,0.95,7.739894556345558,0.10538469678899362,0.41056729733683067,-0.8902154236071365,252.5337464358427,299.15,True,8.521676,1360.865,1352.343324,159.6945248798476,1352.343324,20.47326,False,False,0.6383038413007811,4.734848,715.1519,0.5288242174218768,1.0,0.0,3.7714501225721295,-5.5325769139357295
S8-3-2-3,300-140K 3K-min,S8-3-2,0.29412726488993274,4.2860000000000005,0.12,3.919348,273.15,-0.0,0.004849781557828601,0.95,6.313137408021618,0.10538469678899362,0.41056729733683067,-0.8902154236071365,252.5337464358427,299.15,True,6.995187,1401.334,1394.338813,200.32831145185972,1394.338813,21.2454,False,False,0.649004254917297,4.734848,609.4744,0.43710638642316807,1.0,0.0,3.660992128866923,-5.328821614670028
S8-3-2-3,300-140K 3K-min,S8-3-2,0.29412726488993274,4.2860000000000005,0.12,3.919348,281.15,8.0,0.005699267646482771,0.95,5.372152927816294,0.10538469678899362,0.41056729733683067,-0.8902154236071365,252.5337464358427,299.15,True,5.916154,1213.286,1207.369846,205.08019230060611,1207.369846,21.50699,False,False,0.6523701221097638,4.734848,492.9161,0.4082560962020246,1.0,0.0,3.5568202027387517,-5.167417595469487
S8-3-2-3,300-140K 3K-min,S8-3-2,0.29412726488993274,4.2860000000000005,0.12,3.919348,290.15,17.0,0.006256016608598953,0.95,4.894062674222648,0.10538469678899362,0.41056729733683067,-0.8902154236071365,252.5337464358427,299.15,True,5.340781,974.052,968.711219,182.38006763430295,968.711219,22.47746,False,False,0.7033124002493186,4.734848,387.6583,0.4001794264344115,0.14285714285714285,1.0,3.446493193175944,-5.074211620915452
S8-3-2-3,300-140K 3K-min,S8-3-2,0.29412726488993274,4.2860000000000005,0.12,3.919348,299.15,26.0,0.006354549614389573,0.95,4.818175831711126,0.10538469678899362,0.41056729733683067,-0.8902154236071365,252.5337464358427,299.15,True,5.232668,835.7689,830.536232,159.72136967222073,830.536232,23.32531,True,True,0.9015836193726305,4.734848,344.6705,0.41499754823459595,0.42857142857142855,1.0,3.342804613070366,-5.058584247915989
S8-3-2-4,300-140K 3K-min,S8-3-2,0.29412726488993274,4.2860000000000005,0.12,3.919348,207.14999999999998,-66.0,5.983113211726259e-06,0.8995707698276919,5117.292,0.9953342386491991,9.858302219515238e+18,43.734845638991054,262.2418737084874,,True,1987.796,18403.42,16415.624,9.258203558111596,16415.624,171.1787,False,False,0.6845593502872629,4.734848,2172.582,0.13234842610917502,0.5813953488372093,0.0,4.827419744146754,-12.026569521501363
S8-3-2-4,300-140K 3K-min,S8-3-2,0.29412726488993274,4.2860000000000005,0.12,3.919348,217.14999999999998,-56.0,7.800839968605665e-05,0.899969049600838,392.4877,0.9953342386491991,9.858302219515238e+18,43.734845638991054,262.2418737084874,,True,352.5942,2139.104,1786.5097999999998,6.06675889733864,1786.5097999999998,33.08225,False,False,0.6048935807684905,4.734848,1456.359,0.815197879127223,0.813953488372093,0.0,4.605111673958094,-9.458694048789871
S8-3-2-4,300-140K 3K-min,S8-3-2,0.29412726488993274,4.2860000000000005,0.12,3.919348,225.14999999999998,-48.0,0.00029234180587332624,0.8999930334198017,104.7313,0.9953342386491991,9.858302219515238e+18,43.734845638991054,262.2418737084874,,True,113.3406,1268.702,1155.3614,11.19371169730882,1155.3614,28.64987,False,False,0.5738931962472233,4.734848,1248.848,1.080915460738085,0.9767441860465116,0.0,4.4414834554741285,-8.137586872217266
S8-3-2-4,300-140K 3K-min,S8-3-2,0.29412726488993274,4.2860000000000005,0.12,3.919348,233.14999999999998,-40.0,0.0005850529719225991,0.95,52.33259011204832,0.36089932171251193,36266.51518636511,10.498650147880596,262.2418737084874,,True,50.21942,1096.859,1046.63958,21.841331500841704,1046.63958,25.78251,False,False,0.5758273757110033,4.734848,1113.977,1.064336779619971,1.0,0.0,4.2890842805061125,-7.443808164536807
S8-3-2-4,300-140K 3K-min,S8-3-2,0.29412726488993274,4.2860000000000005,0.12,3.919348,242.14999999999998,-31.0,0.0011448055085335528,0.95,26.744575515434587,0.36089932171251193,36266.51518636511,10.498650147880596,262.2418737084874,,True,25.88318,1043.513,1017.6298199999999,40.316259439527904,1017.6298199999999,23.62245,False,False,0.5843096336675093,4.734848,1009.114,0.9916317114213488,1.0,0.0,4.129671691100558,-6.772520517946789
S8-3-2-4,300-140K 3K-min,S8-3-2,0.29412726488993274,4.2860000000000005,0.12,3.919348,250.14999999999998,-23.0,0.002005249891925496,0.95,15.26858946445896,0.36089932171251193,36266.51518636511,10.498650147880596,262.2418737084874,,True,14.81619,1011.407,996.59081,68.26363592799498,996.59081,22.00943,False,False,0.5925986216282021,4.734848,917.4448,0.9205832431868392,1.0,0.0,3.9976014391365187,-6.211986591613018
S8-3-2-4,300-140K 3K-min,S8-3-2,0.29412726488993274,4.2860000000000005,0.12,3.919348,258.15,-15.0,0.0031183747313202224,0.95,9.818363734783944,0.36089932171251193,36266.51518636511,10.498650147880596,262.2418737084874,,True,9.57761,1010.442,1000.86439,105.500432780203,1000.86439,20.81222,False,False,0.6022482839391792,4.734848,838.5961,0.8378718519498922,1.0,0.0,3.873716831299632,-5.7704433323350655
S8-3-2-4,300-140K 3K-min,S8-3-2,0.29412726488993274,4.2860000000000005,0.12,3.919348,267.15,-6.0,0.004456619744182313,0.95,6.870080718335702,0.15784719826028493,4.5397892021111454,1.5128805797222409,262.2418737084874,,True,6.736888,1070.54,1063.803112,158.90719869470888,1063.803112,19.83368,False,False,0.6158485509926452,4.734848,767.3192,0.7212981343487547,1.0,0.0,3.7432154220475393,-5.413364705197136
S8-3-2-4,300-140K 3K-min,S8-3-2,0.29412726488993274,4.2860000000000005,0.12,3.919348,274.15,1.0,0.005955859100512223,0.95,5.140708814086604,0.15784719826028493,4.5397892021111454,1.5128805797222409,262.2418737084874,,True,5.068476,1198.735,1193.666524,236.50797596752946,1193.666524,18.97727,False,False,0.6313901495769294,4.734848,701.9767,0.588084432197748,1.0,0.0,3.647638154295094,-5.123379821170854
S8-3-2-4,300-140K 3K-min,S8-3-2,0.29412726488993274,4.2860000000000005,0.12,3.919348,283.15,10.0,0.00744011513417447,0.95,4.115169835588612,0.15784719826028493,4.5397892021111454,1.5128805797222409,262.2418737084874,,True,4.076603,1326.596,1322.519397,325.4170200041554,1322.519397,18.24237,False,False,0.6435897637222581,4.734848,639.4597,0.4835163109520726,1.0,0.0,3.531696980399082,-4.900868955233423
S8-3-2-4,300-140K 3K-min,S8-3-2,0.29412726488993274,4.2860000000000005,0.12,3.919348,291.15,18.0,0.008714050285207829,0.95,3.513559868415526,0.15784719826028493,4.5397892021111454,1.5128805797222409,262.2418737084874,,True,3.498209,1341.993,1338.4947909999999,383.62287673492347,1338.4947909999999,17.62252,False,False,0.6495252711322157,4.734848,579.0871,0.43264053315243695,1.0,0.0,3.4346556757685045,-4.742818580680651
S8-3-2-4,300-140K 3K-min,S8-3-2,0.29412726488993274,4.2860000000000005,0.12,3.919348,299.15,26.0,0.009291202449182958,0.95,3.295304083719917,0.15784719826028493,4.5397892021111454,1.5128805797222409,262.2418737084874,,True,3.29386,1247.706,1244.41214,378.79752023461833,1244.41214,17.20401,False,False,0.6504450604818647,4.734848,528.5723,0.4247566244411596,1.0,0.0,3.342804613070366,-4.6786872997440865
S8-3-2-5,300-140K 3K-min,S8-3-2,0.29412726488993274,4.2860000000000005,0.12,3.919348,198.14999999999998,-75.0,1.2652252384988006e-06,0.8977452461681601,24199.12,1.102539158117964,1.3988965031447062e+22,50.99255575964828,253.63896863666915,,True,4778.954,73276.42,68497.466,15.333150308624022,68497.466,846.122,False,False,0.6552481400830101,4.734848,2380.298,0.034750161414730286,0.4418604651162791,0.0,5.046681806712088,-13.580260397485299
S8-3-2-5,300-140K 3K-min,S8-3-2,0.29412726488993274,4.2860000000000005,0.12,3.919348,208.14999999999998,-65.0,2.814797207892147e-05,0.8998818246256002,1087.728,1.102539158117964,1.3988965031447062e+22,50.99255575964828,253.63896863666915,,True,759.8161,3964.709,3204.8929,5.217984983471658,3204.8929,35.79497,False,False,0.6385803916671703,4.734848,1687.228,0.5264537857099686,0.627906976744186,0.0,4.804227720393947,-10.478035245798738
S8-3-2-5,300-140K 3K-min,S8-3-2,0.29412726488993274,4.2860000000000005,0.12,3.919348,217.14999999999998,-56.0,0.00014723724557509798,0.8999736426599557,207.9456,0.39965010657621497,320055.70729080494,12.67625034490859,253.63896863666915,,True,185.868,1524.611,1338.7430000000002,8.202654572061894,1338.7430000000002,29.92171,False,False,0.5762630567131506,4.734848,1419.874,1.060602371030137,0.7906976744186046,0.0,4.605111673958094,-8.82346535667069
S8-3-2-5,300-140K 3K-min,S8-3-2,0.29412726488993274,4.2860000000000005,0.12,3.919348,225.14999999999998,-48.0,0.0004020310902045664,0.95,76.15664091521381,0.39965010657621497,320055.70729080494,12.67625034490859,253.63896863666915,,True,73.70908,1194.159,1120.44992,16.20097551075119,1120.44992,27.08941,False,False,0.5691170567147408,4.734848,1256.981,1.121853799587936,1.0,0.0,4.4414834554741285,-7.818981133518416
S8-3-2-5,300-140K 3K-min,S8-3-2,0.29412726488993274,4.2860000000000005,0.12,3.919348,233.14999999999998,-40.0,0.0008360531900279502,0.95,36.62127929018191,0.39965010657621497,320055.70729080494,12.67625034490859,253.63896863666915,,True,35.00096,1119.448,1084.44704,31.98335131379254,1084.44704,25.02902,False,False,0.5789279742051766,4.734848,1125.396,1.0377602210984862,0.9767441860465116,0.0,4.2890842805061125,-7.086818322468174
S8-3-2-5,300-140K 3K-min,S8-3-2,0.29412726488993274,4.2860000000000005,0.12,3.919348,242.14999999999998,-31.0,0.001558365242866153,0.95,19.64708691599765,0.39965010657621497,320055.70729080494,12.67625034490859,253.63896863666915,,True,19.02243,1074.562,1055.53957,56.489207740546284,1055.53957,23.43335,False,False,0.5878513384391644,4.734848,1014.663,0.9612742419500192,1.0,0.0,4.129671691100558,-6.464117928413689
S8-3-2-5,300-140K 3K-min,S8-3-2,0.29412726488993274,4.2860000000000005,0.12,3.919348,250.14999999999998,-23.0,0.0025534668739587325,0.95,11.99049718862964,0.39965010657621497,320055.70729080494,12.67625034490859,253.63896863666915,,True,11.66318,1001.532,989.86882,85.87126324038556,989.86882,22.14283,False,False,0.5917926720835596,4.734848,918.0948,0.9274913821409174,1.0,0.0,3.9976014391365187,-5.970303284759339
S8-3-2-5,300-140K 3K-min,S8-3-2,0.29412726488993274,4.2860000000000005,0.12,3.919348,258.15,-15.0,0.0038017098061988836,0.95,8.053570349724735,0.1513017408193424,3.7180351402204947,1.3131953406318058,253.63896863666915,,True,7.880264,929.5582,921.677936,117.96028660968719,921.677936,21.09745,False,False,0.5945679220425648,4.734848,832.9236,0.9037035253494438,1.0,0.0,3.873716831299632,-5.572304364446787
S8-3-2-5,300-140K 3K-min,S8-3-2,0.29412726488993274,4.2860000000000005,0.12,3.919348,267.15,-6.0,0.005226959209696339,0.95,5.857581080155362,0.1513017408193424,3.7180351402204947,1.3131953406318058,253.63896863666915,,True,5.763109,909.8864,904.123291,157.8811714302124,904.123291,20.20279,False,False,0.6021310726673155,4.734848,758.4478,0.8388765199944387,1.0,0.0,3.7432154220475393,-5.2539255830513945
S8-3-2-5,300-140K 3K-min,S8-3-2,0.29412726488993274,4.2860000000000005,0.12,3.919348,274.15,1.0,0.006717807747193943,0.95,4.5576382245011535,0.1513017408193424,3.7180351402204947,1.3131953406318058,253.63896863666915,,True,4.508181,962.904,958.395819,213.59035939328965,958.395819,19.41475,False,False,0.6155741830296946,4.734848,693.543,0.7236498597454747,1.0,0.0,3.647638154295094,-5.002993405767179
S8-3-2-5,300-140K 3K-min,S8-3-2,0.29412726488993274,4.2860000000000005,0.12,3.919348,283.15,10.0,0.008085075608788468,0.95,3.786895615444843,0.1513017408193424,3.7180351402204947,1.3131953406318058,253.63896863666915,,True,3.763806,1057.738,1053.9741940000001,281.0288309227415,1053.9741940000001,18.75899,False,False,0.6290317222573921,4.734848,641.132,0.6082995235080674,1.0,0.0,3.531696980399082,-4.817735434260435
S8-3-2-5,300-140K 3K-min,S8-3-2,0.29412726488993274,4.2860000000000005,0.12,3.919348,291.15,18.0,0.009129648159575105,0.95,3.353616353917195,0.1513017408193424,3.7180351402204947,1.3131953406318058,253.63896863666915,,True,3.347173,1130.462,1127.1148269999999,337.73635243831137,1127.1148269999999,18.23905,False,False,0.6380237266041513,4.734848,598.7518,0.5312252005358453,1.0,0.0,3.4346556757685045,-4.6962281218565805
S8-3-2-5,300-140K 3K-min,S8-3-2,0.29412726488993274,4.2860000000000005,0.12,3.919348,299.15,26.0,0.009481433313681184,0.95,3.229188706024222,0.1513017408193424,3.7180351402204947,1.3131953406318058,253.63896863666915,,True,3.228945,1155.204,1151.9750549999999,357.7651523949773,1151.9750549999999,17.94555,False,False,0.6422891988461215,4.734848,569.8406,0.49466400989038745,1.0,0.0,3.342804613070366,-4.658419780717495
S8-3-20-1-1,300-140K 1K-min,S8-3-20,0.40793878581793563,4.591600000000001,0.12,3.919348,189.14999999999998,-84.0,5.006837556094474e-07,0.732500068643187,61151.05,0.922616371821352,2.7935815077799337e+18,42.47385614103948,246.9815541704705,189.14999999999998,True,4796.927,67995.35,63198.42300000001,14.174772724287864,63198.42300000001,2934.768,True,True,0.9819108619213488,18984.38,9798.9,0.15504975495986661,0.5714285714285714,0.7307692307692307,5.2868094105207515,-14.50729116149721
S8-3-20-1-1,300-140K 1K-min,S8-3-20,0.40793878581793563,4.591600000000001,0.12,3.919348,193.14999999999998,-80.0,3.355838040916846e-06,0.8990005790332167,9123.604,0.922616371821352,2.7935815077799337e+18,42.47385614103948,246.9815541704705,189.14999999999998,True,4116.754,14455.4,10338.646,3.5113587063982936,10338.646,470.8972,False,False,0.6682782877853854,4.734848,2089.781,0.20213294855051614,0.4883720930232558,0.0,5.177323323841574,-12.604809030083784
S8-3-20-1-1,300-140K 1K-min,S8-3-20,0.40793878581793563,4.591600000000001,0.12,3.919348,198.14999999999998,-75.0,1.1091168631020334e-05,0.899597983102187,2760.515,0.922616371821352,2.7935815077799337e+18,42.47385614103948,246.9815541704705,189.14999999999998,True,1873.058,5385.98,3512.9219999999996,2.875500918818317,3512.9219999999996,155.9478,False,False,0.6379289662565807,4.734848,1869.006,0.532037432086451,0.5581395348837209,0.0,5.046681806712088,-11.409361385145619
S8-3-20-1-1,300-140K 1K-min,S8-3-20,0.40793878581793563,4.591600000000001,0.12,3.919348,202.14999999999998,-71.0,3.0060054031766183e-05,0.8998615334284558,1018.539,0.922616371821352,2.7935815077799337e+18,42.47385614103948,246.9815541704705,189.14999999999998,True,888.1295,2608.038,1719.9085,2.9365514826385115,1719.9085,55.05674,False,False,0.5857735261304113,4.734848,1683.935,0.9790840617393304,0.627906976744186,0.0,4.946821667078902,-10.412313376177115
S8-3-20-1-1,300-140K 1K-min,S8-3-20,0.40793878581793563,4.591600000000001,0.12,3.919348,205.14999999999998,-68.0,6.029661617051108e-05,0.8999448433144223,507.7787,0.922616371821352,2.7935815077799337e+18,42.47385614103948,246.9815541704705,189.14999999999998,True,468.564,1768.881,1300.317,3.775110763951136,1300.317,33.3944,False,False,0.5601596508133531,4.734848,1558.601,1.198631564456974,0.7441860465116279,0.0,4.874482086278333,-9.716234572381001
S8-3-20-1-1,300-140K 1K-min,S8-3-20,0.40793878581793563,4.591600000000001,0.12,3.919348,208.14999999999998,-65.0,0.00010317955941482833,0.8999443454984137,296.7384,0.922616371821352,2.7935815077799337e+18,42.47385614103948,246.9815541704705,189.14999999999998,True,274.3796,1407.095,1132.7154,5.128278487176161,1132.7154,31.70733,False,False,0.5490659554318176,4.734848,1465.417,1.2937203820129917,0.7674418604651163,0.0,4.804227720393947,-9.179039792220578
S8-3-20-1-1,300-140K 1K-min,S8-3-20,0.40793878581793563,4.591600000000001,0.12,3.919348,211.14999999999998,-62.0,0.00016872244933043048,0.8999701243434555,181.4657,0.4274753240049041,3522986.1185135855,15.074819517069681,246.9815541704705,189.14999999999998,True,173.1689,1210.696,1037.5270999999998,6.991417050059219,1037.5270999999998,30.26649,False,False,0.544533329940651,4.734848,1382.579,1.332571457651563,0.8372093023255814,0.0,4.735969689793986,-8.687255504767604
S8-3-20-1-1,300-140K 1K-min,S8-3-20,0.40793878581793563,4.591600000000001,0.12,3.919348,213.14999999999998,-60.0,0.0002609993459399743,0.8999861602312282,117.3081,0.4274753240049041,3522986.1185135855,15.074819517069681,246.9815541704705,189.14999999999998,True,115.839,1112.22,996.3810000000001,9.601429570351954,996.3810000000001,29.14113,False,False,0.5457633509002414,4.734848,1317.244,1.322028420855073,0.9767441860465116,0.0,4.691531785127845,-8.25099265662183
