Repository: LJZ-sudo/acid-in-clay-close

# Stage2 Statistics: S8 Evidence Atlas

Current status date: 2026-05-19

Stage2 converts the S8 retrospective acid-in-clay dataset into the canonical
evidence contract consumed by Stage3. It is not part of the attapulgite AiCE
Stage0/Stage1 BO training loop.

## Current Role

- Source system: S8 sepiolite retrospective evidence.
- Source mode: retrospective.
- Primary input: `data/s8_input.csv`.
- Canonical Stage2 -> Stage3 contract: `exports/stage3_seed.json`.
- Backward-compatible export: `exports/s8_evidence_atlas.json`.

`stage3_seed.json` is the authoritative handoff artifact. The legacy atlas and
CSV files are retained for diagnostics and historical compatibility, but Stage3

File: V1.0-qianduan-mainline/stage2_statistics/data/s8_input.csv (part 5 of 12)
sample_id,scan_dir,excel_id,R,N,L_cm,S_cm2,T,T_C,sigma,R2,rb_ohm,Ea,sigma0,ln_sigma0,T_break,T_arc,data_valid,R_high_freq_ohm,R_low_freq_ohm,delta_R_ohm,R_ratio,arc_diameter_ohm,median_zimag_ohm,arc_visible,semicircle_visible,semicircle_quality,characteristic_frequency,peak_neg_zimag_ohm,nyquist_peak_ratio,nyquist_rising_ratio,nyquist_falling_ratio,inv_T_1000,ln_sigma
S8-3-20-1-1,300-140K 1K-min,S8-3-20,0.40793878581793563,4.591600000000001,0.12,3.919348,216.14999999999998,-57.0,0.000379752133762486,0.95,80.62453019055464,0.4274753240049041,3522986.1185135855,15.074819517069681,246.9815541704705,189.14999999999998,True,79.92599,1064.208,984.2820100000001,13.314917963480967,984.2820100000001,28.138,False,False,0.5508531106852194,4.734848,1258.308,1.2784019084124056,1.0,0.0,4.626416840157298,-7.875991797643121
S8-3-20-1-1,300-140K 1K-min,S8-3-20,0.40793878581793563,4.591600000000001,0.12,3.919348,219.14999999999998,-54.0,0.0005313575011578697,0.95,57.62097515654435,0.4274753240049041,3522986.1185135855,15.074819517069681,246.9815541704705,189.14999999999998,True,56.68547,1044.978,988.29253,18.434671177640407,988.29253,27.20665,False,False,0.5574085987813077,4.734848,1207.903,1.2222120104459342,1.0,0.0,4.56308464522017,-7.540075503075987
S8-3-20-1-1,300-140K 1K-min,S8-3-20,0.40793878581793563,4.591600000000001,0.12,3.919348,221.14999999999998,-52.0,0.0007294254132715561,0.95,41.97459646509826,0.4274753240049041,3522986.1185135855,15.074819517069681,246.9815541704705,189.14999999999998,True,41.18458,1035.424,994.23942,25.14106007636839,994.23942,26.32924,False,False,0.5636534984031647,4.734848,1161.952,1.1686842994014448,1.0,0.0,4.52181777074384,-7.223253438859162
S8-3-20-1-1,300-140K 1K-min,S8-3-20,0.40793878581793563,4.591600000000001,0.12,3.919348,224.14999999999998,-49.0,0.0009842702277662015,0.95,31.10663769943246,0.4274753240049041,3522986.1185135855,15.074819517069681,246.9815541704705,189.14999999999998,True,30.62208,1019.966,989.34392,33.30818807866742,989.34392,25.49515,False,False,0.5680285348429022,4.734848,1119.13,1.1311839870608382,1.0,0.0,4.461298237787196,-6.923610076900042
S8-3-20-1-1,300-140K 1K-min,S8-3-20,0.40793878581793563,4.591600000000001,0.12,3.919348,227.14999999999998,-46.0,0.0013000824254727178,0.95,23.550304791120034,0.4274753240049041,3522986.1185135855,15.074819517069681,246.9815541704705,189.14999999999998,True,23.17249,990.424,967.2515099999999,42.74137134162103,967.2515099999999,24.73698,False,False,0.5698157628102334,4.734848,1079.322,1.115864890197999,1.0,0.0,4.402377283733216,-6.6453276123148255
S8-3-20-1-1,300-140K 1K-min,S8-3-20,0.40793878581793563,4.591600000000001,0.12,3.919348,230.14999999999998,-43.0,0.0016755018557444482,0.95,18.2735323559862,0.4274753240049041,3522986.1185135855,15.074819517069681,246.9815541704705,189.14999999999998,True,17.98309,945.6263,927.6432100000001,52.58419437371442,927.6432100000001,23.99676,False,False,0.5689546993683776,4.734848,1041.971,1.1232454339853344,1.0,0.0,4.344992396263307,-6.391642543211009
S8-3-20-1-1,300-140K 1K-min,S8-3-20,0.40793878581793563,4.591600000000001,0.12,3.919348,233.14999999999998,-40.0,0.0021216382528105636,0.95,14.430988568810864,0.4274753240049041,3522986.1185135855,15.074819517069681,246.9815541704705,189.14999999999998,True,14.20614,894.6802,880.47406,62.978416374891424,880.47406,23.31652,False,False,0.5669624255218453,4.734848,1004.024,1.1403220669556111,1.0,0.0,4.2890842805061125,-6.155566727964381
S8-3-20-1-1,300-140K 1K-min,S8-3-20,0.40793878581793563,4.591600000000001,0.12,3.919348,235.14999999999998,-38.0,0.0026395841319360454,0.95,11.599303467173185,0.4274753240049041,3522986.1185135855,15.074819517069681,246.9815541704705,189.14999999999998,True,11.42799,840.6046,829.17661,73.55664469429883,829.17661,22.68255,False,False,0.5637584177231757,4.734848,968.3,1.1677849909442077,1.0,0.0,4.25260472039124,-5.937133900014202
S8-3-20-1-1,300-140K 1K-min,S8-3-20,0.40793878581793563,4.591600000000001,0.12,3.919348,238.14999999999998,-35.0,0.0032279996583633847,0.95,9.484925840724616,0.4274753240049041,3522986.1185135855,15.074819517069681,246.9815541704705,189.14999999999998,True,9.353782,786.5915,777.237718,84.09341804202835,777.237718,22.09838,False,False,0.560158924591288,4.734848,931.6265,1.198637789217531,1.0,0.0,4.199034222128911,-5.735892634409823
S8-3-20-1-1,300-140K 1K-min,S8-3-20,0.40793878581793563,4.591600000000001,0.12,3.919348,241.14999999999998,-32.0,0.0038852193351970564,0.95,7.880465613895181,0.4274753240049041,3522986.1185135855,15.074819517069681,246.9815541704705,189.14999999999998,True,7.778126,734.7215,726.943374,94.45996374962297,726.943374,21.55415,False,False,0.5559752078662825,4.734848,897.4103,1.2344982182890063,1.0,0.0,4.146796599626788,-5.55057583981998
S8-3-20-1-1,300-140K 1K-min,S8-3-20,0.40793878581793563,4.591600000000001,0.12,3.919348,244.14999999999998,-29.0,0.004606726853941883,0.95,6.646223738501548,0.4274753240049041,3522986.1185135855,15.074819517069681,246.9815541704705,189.14999999999998,True,6.567356,686.7324,680.165044,104.56756113114622,680.165044,21.04603,False,False,0.551727519338184,4.734848,864.4265,1.2709069771012795,1.0,0.0,4.095842719639566,-5.380237684140961
S8-3-20-1-1,300-140K 1K-min,S8-3-20,0.40793878581793563,4.591600000000001,0.12,3.919348,246.14999999999998,-27.0,0.00539753460011464,0.95,5.672467087623821,0.4274753240049041,3522986.1185135855,15.074819517069681,246.9815541704705,189.14999999999998,True,5.609594,643.4817,637.872106,114.71092203820811,637.872106,20.56353,False,False,0.5476577084665101,4.734848,832.9277,1.3057910702870563,1.0,0.0,4.062563477554337,-5.221812985199445
S8-3-20-1-1,300-140K 1K-min,S8-3-20,0.40793878581793563,4.591600000000001,0.12,3.919348,249.14999999999998,-24.0,0.006240545296408119,0.95,4.906195840142939,0.15304265935694808,8.844783890458372,2.17982789435208,246.9815541704705,189.14999999999998,True,4.856042,605.4102,600.554158,124.67153290684058,600.554158,20.11289,False,False,0.5436986566219619,4.734848,804.5779,1.3397258003831831,1.0,0.0,4.013646397752359,-5.0766877131739525
S8-3-20-1-1,300-140K 1K-min,S8-3-20,0.40793878581793563,4.591600000000001,0.12,3.919348,252.14999999999998,-21.0,0.007127069698940996,0.95,4.295922260730872,0.15304265935694808,8.844783890458372,2.17982789435208,246.9815541704705,189.14999999999998,True,4.255491,573.2144,568.958909,134.69994414275578,568.958909,19.69086,False,False,0.5405124689476186,4.734848,777.7873,1.367035980448983,1.0,0.0,3.9658933174697606,-4.9438551109478555
S8-3-20-1-1,300-140K 1K-min,S8-3-20,0.40793878581793563,4.591600000000001,0.12,3.919348,255.14999999999998,-18.0,0.008042184478203868,0.95,3.8070921472195747,0.15304265935694808,8.844783890458372,2.17982789435208,246.9815541704705,189.14999999999998,True,3.773588,547.5938,543.820212,145.11223800796483,543.820212,19.29624,False,False,0.5384045228045578,4.734848,753.2476,1.385104090246647,1.0,0.0,3.919263178522438,-4.823054531426229
S8-3-20-1-1,300-140K 1K-min,S8-3-20,0.40793878581793563,4.591600000000001,0.12,3.919348,258.15,-15.0,0.008986813193606873,0.95,3.4069181937866424,0.15304265935694808,8.844783890458372,2.17982789435208,246.9815541704705,189.14999999999998,True,3.378684,527.006,523.627316,155.97966545554422,523.627316,18.92516,False,False,0.5371988676007119,4.734848,730.6896,1.3954382777081833,1.0,0.0,3.873716831299632,-4.711996976812483
S8-3-20-1-1,300-140K 1K-min,S8-3-20,0.40793878581793563,4.591600000000001,0.12,3.919348,260.15,-13.0,0.009944532045840084,0.95,3.0788112736052464,0.15304265935694808,8.844783890458372,2.17982789435208,246.9815541704705,189.14999999999998,True,3.056275,511.651,508.594725,167.4100007361903,508.594725,18.57151,False,False,0.5372291120400435,4.734848,709.5807,1.3951790396567691,1.0,0.0,3.8439361906592353,-4.610732421997455
S8-3-20-1-1,300-140K 1K-min,S8-3-20,0.40793878581793563,4.591600000000001,0.12,3.919348,263.15,-10.0,0.01090337763361917,0.95,2.8080598877045633,0.15304265935694808,8.844783890458372,2.17982789435208,246.9815541704705,189.14999999999998,True,2.789778,500.8073,498.017522,179.5151083706302,498.017522,18.23934,False,False,0.5381913926581352,4.734848,690.7159,1.3869309200731268,1.0,0.0,3.800114003420103,-4.51868266310431
S8-3-20-1-1,300-140K 1K-min,S8-3-20,0.40793878581793563,4.591600000000001,0.12,3.919348,266.15,-7.0,0.011852405527683931,0.95,2.5832171622838493,0.15304265935694808,8.844783890458372,2.17982789435208,246.9815541704705,189.14999999999998,True,2.566054,494.3315,491.765446,192.6426723677678,491.765446,17.92151,False,False,0.5404025218965876,4.734848,672.7245,1.367978383743535,1.0,0.0,3.7572797294758598,-4.435224433885539
S8-3-20-1-1,300-140K 1K-min,S8-3-20,0.40793878581793563,4.591600000000001,0.12,3.919348,269.15,-4.0,0.012792666849137,0.95,2.3933506386533123,0.15304265935694808,8.844783890458372,2.17982789435208,246.9815541704705,189.14999999999998,True,2.37465,493.2369,490.86225,207.7093045290885,490.86225,17.61591,False,False,0.5438987855893722,4.734848,656.7788,1.3380104092339524,1.0,0.0,3.7154003343860302,-4.35888317463903
S8-3-20-1-1,300-140K 1K-min,S8-3-20,0.40793878581793563,4.591600000000001,0.12,3.919348,272.15,-1.0,0.013746929308353629,0.95,2.227212833258391,0.15304265935694808,8.844783890458372,2.17982789435208,246.9815541704705,189.14999999999998,True,2.214103,496.8924,494.678297,224.42153775140542,494.678297,17.3152,False,False,0.5487701594072565,4.734848,641.2296,1.2962557765092304,1.0,0.0,3.6744442403086537,-4.286939802838685
S8-3-20-1-1,300-140K 1K-min,S8-3-20,0.40793878581793563,4.591600000000001,0.12,3.919348,274.15,1.0,0.014657334619593431,0.95,2.0888748307985594,0.15304265935694808,8.844783890458372,2.17982789435208,246.9815541704705,189.14999999999998,True,2.076475,505.009,502.932525,243.20495069769683,502.932525,17.03224,False,False,0.5546060130034345,4.734848,626.7717,1.2462341742562757,1.0,0.0,3.647638154295094,-4.222814412178237
S8-3-20-1-1,300-140K 1K-min,S8-3-20,0.40793878581793563,4.591600000000001,0.12,3.919348,277.15,4.0,0.015523046737461355,0.95,1.9723793847488131,0.15304265935694808,8.844783890458372,2.17982789435208,246.9815541704705,189.14999999999998,True,1.960413,517.9744,516.0139869999999,264.21697876926953,516.0139869999999,16.759,False,False,0.5613536774795476,4.734848,613.2295,1.1883970501753063,1.0,0.0,3.608154429009562,-4.165429473089993
S8-3-20-1-1,300-140K 1K-min,S8-3-20,0.40793878581793563,4.591600000000001,0.12,3.919348,280.15,7.0,0.016368848704780645,0.95,1.8704637036885234,0.15304265935694808,8.844783890458372,2.17982789435208,246.9815541704705,189.14999999999998,True,1.860633,535.6163,533.755667,287.8677847807709,533.755667,16.49456,False,False,0.568663361657573,4.734848,600.8715,1.1257426143636593,1.0,0.0,3.5695163305372124,-4.112375219652014
S8-3-20-1-1,300-140K 1K-min,S8-3-20,0.40793878581793563,4.591600000000001,0.12,3.919348,282.15,9.0,0.017164219902208094,0.95,1.7837884592426085,0.15304265935694808,8.844783890458372,2.17982789435208,246.9815541704705,189.14999999999998,True,1.774358,557.716,555.941642,314.3198835860632,555.941642,16.23757,False,False,0.5763063336061451,4.734848,589.4268,1.0602314262330412,1.0,0.0,3.5442140705298604,-4.064928300107378
S8-3-20-1-1,300-140K 1K-min,S8-3-20,0.40793878581793563,4.591600000000001,0.12,3.919348,285.15,12.0,0.017930825782454946,0.95,1.707525227500661,0.15304265935694808,8.844783890458372,2.17982789435208,246.9815541704705,189.14999999999998,True,1.697986,584.0466,582.348614,343.9643200827333,582.348614,15.98755,False,False,0.584097966903836,4.734848,578.5319,0.9934459979671196,1.0,0.0,3.506926179203928,-4.0212339365162695
S8-3-20-1-1,300-140K 1K-min,S8-3-20,0.40793878581793563,4.591600000000001,0.12,3.919348,288.15,15.0,0.018655676513339173,0.95,1.6411807608032387,0.15304265935694808,8.844783890458372,2.17982789435208,246.9815541704705,189.14999999999998,True,1.631657,613.8225,612.190843,376.19579360122873,612.190843,15.74382,False,False,0.5917293508096463,4.734848,568.134,0.9280341359173173,1.0,0.0,3.47041471455839,-3.9816048085152462
S8-3-20-1-1,300-140K 1K-min,S8-3-20,0.40793878581793563,4.591600000000001,0.12,3.919348,291.15,18.0,0.019355623327138825,0.95,1.581831639104696,0.15304265935694808,8.844783890458372,2.17982789435208,246.9815541704705,189.14999999999998,True,1.572893,646.428,644.855107,410.98027647144465,644.855107,15.5061,False,False,0.5991190228205276,4.734848,557.6024,0.8646940901097634,1.0,0.0,3.4346556757685045,-3.944772290503963
S8-3-20-1-1,300-140K 1K-min,S8-3-20,0.40793878581793563,4.591600000000001,0.12,3.919348,294.15,21.0,0.020011759719488,0.95,1.5299672693773698,0.15304265935694808,8.844783890458372,2.17982789435208,246.9815541704705,189.14999999999998,True,1.521322,680.9197,679.398378,447.5842063678827,679.398378,15.27218,False,False,0.6059514509664217,4.734848,547.6837,0.8061304202878141,1.0,0.0,3.3996260411354755,-3.911435192249768
S8-3-20-1-1,300-140K 1K-min,S8-3-20,0.40793878581793563,4.591600000000001,0.12,3.919348,297.15,24.0,0.020603216325624084,0.95,1.4860464934002813,0.15304265935694808,8.844783890458372,2.17982789435208,246.9815541704705,189.14999999999998,True,1.477126,714.6108,713.133674,483.7845925127579,713.133674,15.04737,False,False,0.611989749437448,4.734848,537.9692,0.7543735762504453,1.0,0.0,3.365303718660609,-3.8823080830621337
S8-3-20-1-1,300-140K 1K-min,S8-3-20,0.40793878581793563,4.591600000000001,0.12,3.919348,299.15,26.0,0.020978949954292978,0.95,1.4594313557240643,0.15304265935694808,8.844783890458372,2.17982789435208,246.9815541704705,189.14999999999998,True,1.451547,741.3792,739.927653,510.7510814324304,739.927653,14.86214,False,False,0.6165059114232078,4.734848,529.5393,0.7156636163725041,1.0,0.0,3.342804613070366,-3.864235727109563
S8-3-21-1-1,300-140K 1K-min,S8-3-21,0.5511248511687172,4.690266666666666,0.12,3.919348,195.14999999999998,-78.0,2.3505889169891342e-07,0.7971555656998559,130253.9,0.9810297726069506,6.5790841642944e+18,43.33042722478526,253.399229535373,195.14999999999998,True,3840.894,144626.8,140785.906,37.65446273706069,140785.906,6582.963,True,True,0.9795300023379707,15046.87,24701.89,0.1754571228173934,1.0,0.88,5.124263387138099,-15.263429751223832
S8-3-21-1-1,300-140K 1K-min,S8-3-21,0.5511248511687172,4.690266666666666,0.12,3.919348,200.14999999999998,-73.0,1.6188180634704356e-06,0.8977274428450964,18913.39,0.9810297726069506,6.5790841642944e+18,43.33042722478526,253.399229535373,195.14999999999998,True,5266.045,27410.03,22143.985,5.20505046956492,22143.985,962.646,False,False,0.7329758856261267,18984.38,3231.272,0.14592098034748488,0.14285714285714285,0.6923076923076923,4.996252810392207,-13.333814265450968
S8-3-21-1-1,300-140K 1K-min,S8-3-21,0.5511248511687172,4.690266666666666,0.12,3.919348,205.14999999999998,-68.0,5.9702412394609174e-06,0.95,5128.324994824779,0.9810297726069506,6.5790841642944e+18,43.33042722478526,253.399229535373,195.14999999999998,True,2870.662,8363.429,5492.767,2.9134147454489594,5492.767,265.9505,False,False,0.6622725243336676,4.734848,1776.242,0.32337836285427723,0.5348837209302325,0.0,4.874482086278333,-12.02872322275625
S8-3-21-1-1,300-140K 1K-min,S8-3-21,0.5511248511687172,4.690266666666666,0.12,3.919348,209.14999999999998,-64.0,1.6626348360142764e-05,0.8997180227636805,1841.495,0.9810297726069506,6.5790841642944e+18,43.33042722478526,253.399229535373,195.14999999999998,True,1354.967,3560.657,2205.69,2.627855143335594,2205.69,91.02567,False,False,0.6154176848665649,4.734848,1599.106,0.7249912725723013,0.627906976744186,0.0,4.781257470714799,-11.004521870341648
S8-3-21-1-1,300-140K 1K-min,S8-3-21,0.5511248511687172,4.690266666666666,0.12,3.919348,213.14999999999998,-60.0,3.970993580939064e-05,0.8998941641437372,771.0246,0.9810297726069506,6.5790841642944e+18,43.33042722478526,253.399229535373,195.14999999999998,True,675.9527,2082.247,1406.2942999999998,3.080462582662958,1406.2942999999998,32.85983,False,False,0.5783565668532777,4.734848,1466.284,1.0426579984004767,0.6744186046511628,0.0,4.691531785127845,-10.133909129307169
S8-3-21-1-1,300-140K 1K-min,S8-3-21,0.5511248511687172,4.690266666666666,0.12,3.919348,216.14999999999998,-57.0,7.562360909978121e-05,0.8999493272304828,404.8648,0.9810297726069506,6.5790841642944e+18,43.33042722478526,253.399229535373,195.14999999999998,True,385.7613,1574.718,1188.9567000000002,4.082104659021006,1188.9567000000002,29.50378,False,False,0.5654044480061106,4.734848,1371.671,1.1536761599476237,0.813953488372093,0.0,4.626416840157298,-9.489742033851414
S8-3-21-1-1,300-140K 1K-min,S8-3-21,0.5511248511687172,4.690266666666666,0.12,3.919348,219.14999999999998,-54.0,0.0001241747153647781,0.8999567545561202,246.5666,0.4567351057625416,4787073.141302292,15.38142974741027,253.399229535373,195.14999999999998,True,229.8063,1329.545,1099.7387,5.785502834343532,1099.7387,28.13732,False,False,0.5627630515018403,4.734848,1293.641,1.1763167014127982,0.7441860465116279,0.0,4.56308464522017,-8.99382098918385
S8-3-21-1-1,300-140K 1K-min,S8-3-21,0.5511248511687172,4.690266666666666,0.12,3.919348,222.14999999999998,-51.0,0.00019161248464188817,0.8999750284835302,159.7878,0.4567351057625416,4787073.141302292,15.38142974741027,253.399229535373,195.14999999999998,True,154.9171,1194.403,1039.4859000000001,7.70994938583281,1039.4859000000001,26.89551,False,False,0.5626098086884425,4.734848,1224.13,1.1776302112419215,0.813953488372093,0.0,4.501462975467027,-8.560035534623982
S8-3-21-1-1,300-140K 1K-min,S8-3-21,0.5511248511687172,4.690266666666666,0.12,3.919348,225.14999999999998,-48.0,0.00029220593026780964,0.899993030646242,104.78,0.4567351057625416,4787073.141302292,15.38142974741027,253.399229535373,195.14999999999998,True,108.2819,1123.4,1015.1181000000001,10.374771776261777,1015.1181000000001,25.9489,False,False,0.5658126248233253,4.734848,1167.566,1.1501775015143545,0.9534883720930233,0.0,4.4414834554741285,-8.138051763618133
S8-3-21-1-1,300-140K 1K-min,S8-3-21,0.5511248511687172,4.690266666666666,0.12,3.919348,227.14999999999998,-46.0,0.0003889730937650089,0.95,78.71325257257514,0.4567351057625416,4787073.141302292,15.38142974741027,253.399229535373,195.14999999999998,True,77.9137,1076.748,998.8343,13.819751853653464,998.8343,25.11384,False,False,0.5693130582319812,4.734848,1118.868,1.1201737865830186,1.0,0.0,4.402377283733216,-7.852000384437229
S8-3-21-1-1,300-140K 1K-min,S8-3-21,0.5511248511687172,4.690266666666666,0.12,3.919348,230.14999999999998,-43.0,0.0005257743421080974,0.95,58.23284805169568,0.4567351057625416,4787073.141302292,15.38142974741027,253.399229535373,195.14999999999998,True,57.31041,1038.887,981.5765899999999,18.127369879224386,981.5765899999999,24.35734,False,False,0.5723750804475347,4.734848,1073.774,1.0939278818782738,1.0,0.0,4.344992396263307,-7.550638444675621
S8-3-21-1-1,300-140K 1K-min,S8-3-21,0.5511248511687172,4.690266666666666,0.12,3.919348,233.14999999999998,-40.0,0.0006982368758366702,0.95,43.849499264520404,0.4567351057625416,4787073.141302292,15.38142974741027,253.399229535373,195.14999999999998,True,43.08275,998.276,955.1932499999999,23.171129976614772,955.1932499999999,23.66308,False,False,0.573930467298982,4.734848,1032.178,1.0805959945801533,1.0,0.0,4.2890842805061125,-7.266952149109874
S8-3-21-1-1,300-140K 1K-min,S8-3-21,0.5511248511687172,4.690266666666666,0.12,3.919348,236.14999999999998,-37.0,0.0009137609109925905,0.95,33.50694585983375,0.4567351057625416,4787073.141302292,15.38142974741027,253.399229535373,195.14999999999998,True,33.01592,955.641,922.6250799999999,28.944854482322466,922.6250799999999,23.01801,False,False,0.5745479221816372,4.734848,992.102,1.0753035241573956,1.0,0.0,4.2345966546686435,-6.997941606076814
S8-3-21-1-1,300-140K 1K-min,S8-3-21,0.5511248511687172,4.690266666666666,0.12,3.919348,239.14999999999998,-34.0,0.0011703285370725431,0.95,26.16131829960092,0.4567351057625416,4787073.141302292,15.38142974741027,253.399229535373,195.14999999999998,True,25.76372,909.1942,883.43048,35.28970971583296,883.43048,22.4149,False,False,0.5738376863187545,4.734848,955.334,1.0813912601249607,1.0,0.0,4.181476061049551,-6.750470768672967
S8-3-21-1-1,300-140K 1K-min,S8-3-21,0.5511248511687172,4.690266666666666,0.12,3.919348,241.14999999999998,-32.0,0.0014788760343872331,0.95,20.703112811039148,0.4567351057625416,4787073.141302292,15.38142974741027,253.399229535373,195.14999999999998,True,20.39136,861.361,840.96964,42.24146893586303,840.96964,21.86882,False,False,0.5725444733851115,4.734848,918.7391,1.09247594241333,1.0,0.0,4.146796599626788,-6.516472915948729
S8-3-21-1-1,300-140K 1K-min,S8-3-21,0.5511248511687172,4.690266666666666,0.12,3.919348,244.14999999999998,-29.0,0.0018329874365754018,0.95,16.70351730869685,0.4567351057625416,4787073.141302292,15.38142974741027,253.399229535373,195.14999999999998,True,16.45857,816.5201,800.06153,49.61063445973738,800.06153,21.334,False,False,0.570885582595962,4.734848,885.4241,1.106695006320325,1.0,0.0,4.095842719639566,-6.301808164171297
S8-3-21-1-1,300-140K 1K-min,S8-3-21,0.5511248511687172,4.690266666666666,0.12,3.919348,247.14999999999998,-26.0,0.002238022878653551,0.95,13.680529214196966,0.4567351057625416,4787073.141302292,15.38142974741027,253.399229535373,195.14999999999998,True,13.4877,774.74,761.2523,57.440482810264164,761.2523,20.827,False,False,0.5692572685823085,4.734848,853.0989,1.1206519835802122,1.0,0.0,4.046125834513454,-6.102162446332525
S8-3-21-1-1,300-140K 1K-min,S8-3-21,0.5511248511687172,4.690266666666666,0.12,3.919348,250.14999999999998,-23.0,0.002700714752898656,0.95,11.336753480018483,0.4567351057625416,4787073.141302292,15.38142974741027,253.399229535373,195.14999999999998,True,11.18524,737.7047,726.51946,65.9534082415755,726.51946,20.34697,False,False,0.568075582357193,4.734848,821.5342,1.1307807226526305,1.0,0.0,3.9976014391365187,-5.9142388177090846
S8-3-21-1-1,300-140K 1K-min,S8-3-21,0.5511248511687172,4.690266666666666,0.12,3.919348,252.14999999999998,-21.0,0.003214886698519839,0.95,9.523613192202879,0.4567351057625416,4787073.141302292,15.38142974741027,253.399229535373,195.14999999999998,True,9.402955,705.5914,696.188445,75.03932540355665,696.188445,19.88639,False,False,0.567282844661405,4.734848,791.967,1.1375756171879567,1.0,0.0,3.9658933174697606,-5.7399631634314865
S8-3-21-1-1,300-140K 1K-min,S8-3-21,0.5511248511687172,4.690266666666666,0.12,3.919348,255.14999999999998,-18.0,0.0037730038589990616,0.95,8.114843906251279,0.20922599349585197,57.171767127101774,4.0460601948401855,253.399229535373,195.14999999999998,True,8.018738,679.2683,671.249562,84.71012520922866,671.249562,19.45535,False,False,0.5671005464283642,4.734848,764.646,1.1391381734711639,1.0,0.0,3.919263178522438,-5.579883815207203
S8-3-21-1-1,300-140K 1K-min,S8-3-21,0.5511248511687172,4.690266666666666,0.12,3.919348,258.15,-15.0,0.0043771817017845775,0.95,6.994760432489793,0.20922599349585197,57.171767127101774,4.0460601948401855,253.399229535373,195.14999999999998,True,6.919504,658.7869,651.867396,95.20724317812375,651.867396,19.04416,False,False,0.5677001838167305,4.734848,739.2166,1.1339984244280241,1.0,0.0,3.873716831299632,-5.431350208775846
S8-3-21-1-1,300-140K 1K-min,S8-3-21,0.5511248511687172,4.690266666666666,0.12,3.919348,261.15,-12.0,0.005025048629785577,0.95,6.0929434974975685,0.20922599349585197,57.171767127101774,4.0460601948401855,253.399229535373,195.14999999999998,True,6.032573,643.9754,637.9428270000001,106.74970696583365,637.9428270000001,18.64993,False,False,0.5691523313159432,4.734848,715.4857,1.1215514458633433,1.0,0.0,3.8292169251388093,-5.293320147514556
S8-3-21-1-1,300-140K 1K-min,S8-3-21,0.5511248511687172,4.690266666666666,0.12,3.919348,263.15,-10.0,0.005714891411549025,0.95,5.357466164901679,0.20922599349585197,57.171767127101774,4.0460601948401855,253.399229535373,195.14999999999998,True,5.306942,634.6149,629.307958,119.58203048007685,629.307958,18.2705,False,False,0.571462897237561,4.734848,693.3379,1.1017465951066185,1.0,0.0,3.800114003420103,-5.164679982519722
S8-3-21-1-1,300-140K 1K-min,S8-3-21,0.5511248511687172,4.690266666666666,0.12,3.919348,266.15,-7.0,0.006437853748679524,0.95,4.755829903675749,0.20922599349585197,57.171767127101774,4.0460601948401855,253.399229535373,195.14999999999998,True,4.7125,631.2457,626.5332000000001,133.95134217506632,626.5332000000001,17.90825,False,False,0.5747921844631166,4.734848,672.4016,1.0732098474589995,1.0,0.0,3.7572797294758598,-5.045560063250859
S8-3-21-1-1,300-140K 1K-min,S8-3-21,0.5511248511687172,4.690266666666666,0.12,3.919348,269.15,-4.0,0.007184208144687452,0.95,4.26175533292446,0.20922599349585197,57.171767127101774,4.0460601948401855,253.399229535373,195.14999999999998,True,4.224024,633.152,628.9279760000001,149.8930877286682,628.9279760000001,17.56143,False,False,0.5786461122537188,4.734848,654.1959,1.0401761806824108,1.0,0.0,3.7154003343860302,-4.9358699750323245
S8-3-21-1-1,300-140K 1K-min,S8-3-21,0.5511248511687172,4.690266666666666,0.12,3.919348,272.15,-1.0,0.007951969500874798,0.95,3.8502835517783205,0.20922599349585197,57.171767127101774,4.0460601948401855,253.399229535373,195.14999999999998,True,3.818451,640.7163,636.8978490000001,167.79482046515722,636.8978490000001,17.22974,False,False,0.5833937732454174,4.734848,636.5679,0.9994819436107075,1.0,0.0,3.6744442403086537,-4.834335645038288
S8-3-21-1-1,300-140K 1K-min,S8-3-21,0.5511248511687172,4.690266666666666,0.12,3.919348,274.15,1.0,0.008734773217023048,0.95,3.505224075399176,0.20922599349585197,57.171767127101774,4.0460601948401855,253.399229535373,195.14999999999998,True,3.47771,653.7742,650.29649,187.9898553933479,650.29649,16.91003,False,False,0.5887094638939234,4.734848,620.3301,0.9539188809092282,1.0,0.0,3.647638154295094,-4.740443298294908
S8-3-21-1-1,300-140K 1K-min,S8-3-21,0.5511248511687172,4.690266666666666,0.12,3.919348,277.15,4.0,0.009534461434007819,0.95,3.2112288235027315,0.20922599349585197,57.171767127101774,4.0460601948401855,253.399229535373,195.14999999999998,True,3.189407,672.6055,669.416093,210.88732168707224,669.416093,16.60251,False,False,0.5944655288809538,4.734848,605.5412,0.9045811810203956,1.0,0.0,3.608154429009562,-4.652842524586564
S8-3-21-1-1,300-140K 1K-min,S8-3-21,0.5511248511687172,4.690266666666666,0.12,3.919348,279.15,6.0,0.010335329165817643,0.95,2.962395960713353,0.20922599349585197,57.171767127101774,4.0460601948401855,253.399229535373,195.14999999999998,True,2.94266,697.9636,695.02094,237.1879863796701,695.02094,16.30196,False,False,0.6005128368266623,4.734848,592.6771,0.8527471129143233,1.0,0.0,3.5823034210997675,-4.572187236736083
S8-3-21-1-1,300-140K 1K-min,S8-3-21,0.5511248511687172,4.690266666666666,0.12,3.919348,282.15,9.0,0.011135500641030319,0.95,2.749524997614136,0.20922599349585197,57.171767127101774,4.0460601948401855,253.399229535373,195.14999999999998,True,2.734435,726.5579,723.823465,265.7067730628082,723.823465,16.01017,False,False,0.6065590092928714,4.734848,579.7267,0.8009227774896731,1.0,0.0,3.5442140705298604,-4.497617018257001
S8-3-21-1-1,300-140K 1K-min,S8-3-21,0.5511248511687172,4.690266666666666,0.12,3.919348,285.15,12.0,0.011919773030681854,0.95,2.5686174807734297,0.20922599349585197,57.171767127101774,4.0460601948401855,253.399229535373,195.14999999999998,True,2.553807,758.8506,756.296793,297.1448508050922,756.296793,15.72706,False,False,0.6124945229449537,4.734848,567.2581,0.7500469461861109,1.0,0.0,3.506926179203928,-4.429556658576397
S8-3-21-1-1,300-140K 1K-min,S8-3-21,0.5511248511687172,4.690266666666666,0.12,3.919348,288.15,15.0,0.012700647052945283,0.95,2.410691143988678,0.20922599349585197,57.171767127101774,4.0460601948401855,253.399229535373,195.14999999999998,True,2.396704,794.5421,792.145396,331.5144882305032,792.145396,15.44983,False,False,0.6181347237588861,4.734848,555.8503,0.7017023677809764,1.0,0.0,3.47041471455839,-4.366102337764641
S8-3-21-1-1,300-140K 1K-min,S8-3-21,0.5511248511687172,4.690266666666666,0.12,3.919348,291.15,18.0,0.013496627348899407,0.95,2.268517651260321,0.20922599349585197,57.171767127101774,4.0460601948401855,253.399229535373,195.14999999999998,True,2.257138,833.1622,830.9050619999999,369.1232879868223,830.9050619999999,15.17122,False,False,0.6235632570178438,4.734848,544.3858,0.6551720827041964,1.0,0.0,3.4346556757685045,-4.30531545075692
S8-3-21-1-1,300-140K 1K-min,S8-3-21,0.5511248511687172,4.690266666666666,0.12,3.919348,294.15,21.0,0.01425052059706049,0.95,2.148506587175254,0.20922599349585197,57.171767127101774,4.0460601948401855,253.399229535373,195.14999999999998,True,2.138024,870.8228,868.684776,407.3026308404396,868.684776,14.89873,False,False,0.6283056197284311,4.734848,533.827,0.6145232594705899,1.0,0.0,3.3996260411354755,-4.250961839807744
S8-3-21-1-1,300-140K 1K-min,S8-3-21,0.5511248511687172,4.690266666666666,0.12,3.919348,297.15,24.0,0.014944193418848478,0.95,2.04877817860981,0.20922599349585197,57.171767127101774,4.0460601948401855,253.399229535373,195.14999999999998,True,2.039352,904.8491,902.809748,443.6944186192477,902.809748,14.63459,False,False,0.63222309742569,4.734848,524.4827,0.5809448792083705,1.0,0.0,3.365303718660609,-4.203432454669313
S8-3-21-1-1,300-140K 1K-min,S8-3-21,0.5511248511687172,4.690266666666666,0.12,3.919348,299.15,26.0,0.015421160834106796,0.95,1.98541067710967,0.20922599349585197,57.171767127101774,4.0460601948401855,253.399229535373,195.14999999999998,True,1.977639,926.3931,924.415461,468.43387493875275,924.415461,14.41167,False,False,0.6346164819283566,4.734848,518.0703,0.5604301548997993,1.0,0.0,3.342804613070366,-4.172014632609952
S8-3-22-1-1,300-140K 1K-min,S8-3-22,0.20404514559525858,4.344933333333333,0.12,3.919348,196.14999999999998,-77.0,3.171749023992307e-07,0.7400485562894572,96531.4,0.9376051209164645,4.773985503472731e+17,40.707128072252935,251.57156947148093,196.14999999999998,True,4370.853,106828.2,102457.347,24.441041599889083,102457.347,5764.45,True,True,0.9771270933519942,15046.87,20087.12,0.1960534855543351,1.0,0.72,5.098139179199593,-14.963812472638782
S8-3-22-1-1,300-140K 1K-min,S8-3-22,0.20404514559525858,4.344933333333333,0.12,3.919348,201.14999999999998,-72.0,1.7490124460004624e-06,0.8985636280892877,17505.5,0.9376051209164645,4.773985503472731e+17,40.707128072252935,251.57156947148093,196.14999999999998,True,5354.876,26304.96,20950.084,4.912337839382275,20950.084,1043.876,False,False,0.6833124678640906,4.734848,2996.616,0.14303598973636575,0.5348837209302325,0.0,4.971414367387522,-13.256459245886541
S8-3-22-1-1,300-140K 1K-min,S8-3-22,0.20404514559525858,4.344933333333333,0.12,3.919348,205.14999999999998,-68.0,5.054150702304295e-06,0.8997545939057721,6057.86,0.9376051209164645,4.773985503472731e+17,40.707128072252935,251.57156947148093,196.14999999999998,True,3316.018,10390.16,7074.142,3.133324366755548,7074.142,380.1028,False,False,0.6569692692060747,4.734848,2609.19,0.3688348353765022,0.5581395348837209,0.0,4.874482086278333,-12.195300731020929
S8-3-22-1-1,300-140K 1K-min,S8-3-22,0.20404514559525858,4.344933333333333,0.12,3.919348,209.14999999999998,-64.0,1.3515565384898726e-05,0.8998532244004968,2265.339,0.9376051209164645,4.773985503472731e+17,40.707128072252935,251.57156947148093,196.14999999999998,True,1699.031,4779.767,3080.736,2.8132311888364603,3080.736,134.0864,False,False,0.6144065898538531,4.734848,2260.206,0.7336578012526875,0.5813953488372093,0.0,4.781257470714799,-11.211668545230097
S8-3-22-1-1,300-140K 1K-min,S8-3-22,0.20404514559525858,4.344933333333333,0.12,3.919348,213.14999999999998,-60.0,3.126943006810128e-05,0.8998826411361267,979.146,0.9376051209164645,4.773985503472731e+17,40.707128072252935,251.57156947148093,196.14999999999998,True,867.9124,2745.052,1877.1396,3.1628215013404577,1877.1396,54.91819,False,False,0.576350858508339,4.734848,1989.486,1.059849784214237,0.6744186046511628,0.0,4.691531785127845,-10.372869612816642
S8-3-22-1-1,300-140K 1K-min,S8-3-22,0.20404514559525858,4.344933333333333,0.12,3.919348,216.14999999999998,-57.0,5.672365779257807e-05,0.8999458939724683,539.7631,0.9376051209164645,4.773985503472731e+17,40.707128072252935,251.57156947148093,196.14999999999998,True,495.504,1891.518,1396.0140000000001,3.817361716555265,1396.0140000000001,40.93796,False,False,0.5492538040449452,4.734848,1803.804,1.2921102510433267,0.7209302325581395,0.0,4.626416840157298,-9.777319189234051
S8-3-22-1-1,300-140K 1K-min,S8-3-22,0.20404514559525858,4.344933333333333,0.12,3.919348,219.14999999999998,-54.0,9.270460712162012e-05,0.8999482413429885,330.2677,0.4606196669044425,4211331.377537463,15.253289397360058,251.57156947148093,196.14999999999998,True,308.8687,1484.235,1175.3663,4.805391417129673,1175.3663,38.40522,False,False,0.5334409026360549,4.734848,1678.011,1.427649405976672,0.7674418604651163,0.0,4.56308464522017,-9.286092387365079
S8-3-22-1-1,300-140K 1K-min,S8-3-22,0.20404514559525858,4.344933333333333,0.12,3.919348,222.14999999999998,-51.0,0.000144300244952168,0.899969776835357,212.178,0.4606196669044425,4211331.377537463,15.253289397360058,251.57156947148093,196.14999999999998,True,202.928,1257.809,1054.8809999999999,6.198301860758495,1054.8809999999999,36.52515,False,False,0.5247325211722145,4.734848,1584.74,1.502292675666733,0.8372093023255814,0.0,4.501462975467027,-8.843614394665668
S8-3-22-1-1,300-140K 1K-min,S8-3-22,0.20404514559525858,4.344933333333333,0.12,3.919348,225.14999999999998,-48.0,0.0002079001976884614,0.8999805333877121,147.2694,0.4606196669044425,4211331.377537463,15.253289397360058,251.57156947148093,196.14999999999998,True,143.129,1133.88,990.7510000000001,7.922084273627289,990.7510000000001,34.90211,False,False,0.5214086250396587,4.734848,1516.625,1.5307832139457829,0.8604651162790697,0.0,4.4414834554741285,-8.478452412218308
S8-3-22-1-1,300-140K 1K-min,S8-3-22,0.20404514559525858,4.344933333333333,0.12,3.919348,228.14999999999998,-45.0,0.0003036208333883154,0.8999998127241976,100.8407,0.4606196669044425,4211331.377537463,15.253289397360058,251.57156947148093,196.14999999999998,True,103.818,1051.466,947.6479999999999,10.127973954420234,947.6479999999999,33.48423,False,False,0.5204139617241846,4.734848,1458.723,1.5393088995069883,1.0,0.0,4.38308130615823,-8.099730893623489
S8-3-22-1-1,300-140K 1K-min,S8-3-22,0.20404514559525858,4.344933333333333,0.12,3.919348,231.14999999999998,-42.0,0.00039397518294688114,0.95,77.7138731034974,0.4606196669044425,4211331.377537463,15.253289397360058,251.57156947148093,196.14999999999998,True,76.9884,990.762,913.7736,12.868977664167588,913.7736,32.20405,False,False,0.5201855288151611,4.734848,1408.369,1.5412668958700475,1.0,0.0,4.3261951113995245,-7.839222638094597
S8-3-22-1-1,300-140K 1K-min,S8-3-22,0.20404514559525858,4.344933333333333,0.12,3.919348,233.14999999999998,-40.0,0.0005186818949471652,0.95,59.029122997593525,0.4606196669044425,4211331.377537463,15.253289397360058,251.57156947148093,196.14999999999998,True,58.2729,941.5737,883.3008,16.158003119803546,883.3008,31.02977,False,False,0.5202156803963801,4.734848,1361.174,1.5410084537453135,1.0,0.0,4.2890842805061125,-7.564219781887077
S8-3-22-1-1,300-140K 1K-min,S8-3-22,0.20404514559525858,4.344933333333333,0.12,3.919348,236.14999999999998,-37.0,0.00067192792228338,0.95,45.566401332773445,0.4606196669044425,4211331.377537463,15.253289397360058,251.57156947148093,196.14999999999998,True,44.92171,900.5396,855.61789,20.04686820693157,855.61789,29.95242,False,False,0.5202693221698144,4.734848,1318.121,1.5405486671158763,1.0,0.0,4.2345966546686435,-7.305359481700605
S8-3-22-1-1,300-140K 1K-min,S8-3-22,0.20404514559525858,4.344933333333333,0.12,3.919348,239.14999999999998,-34.0,0.0008563070685302248,0.95,35.755091250166885,0.4606196669044425,4211331.377537463,15.253289397360058,251.57156947148093,196.14999999999998,True,35.25663,867.8183,832.56167,24.61432927650771,832.56167,28.95934,False,False,0.520894128679581,4.734848,1278.143,1.5351931827464484,0.9767441860465116,0.0,4.181476061049551,-7.062881521230445
S8-3-22-1-1,300-140K 1K-min,S8-3-22,0.20404514559525858,4.344933333333333,0.12,3.919348,242.14999999999998,-31.0,0.0010764938021891742,0.95,28.44172192278043,0.4606196669044425,4211331.377537463,15.253289397360058,251.57156947148093,196.14999999999998,True,28.10103,843.3611,815.2600699999999,30.01175045896894,815.2600699999999,28.04551,False,False,0.5224079791699682,4.734848,1241.003,1.5222173214002723,1.0,0.0,4.129671691100558,-6.834045998548307
S8-3-22-1-1,300-140K 1K-min,S8-3-22,0.20404514559525858,4.344933333333333,0.12,3.919348,244.14999999999998,-29.0,0.001331771770903681,0.95,22.989928186182784,0.4606196669044425,4211331.377537463,15.253289397360058,251.57156947148093,196.14999999999998,True,22.70998,827.573,804.86302,36.44093918180465,804.86302,27.23693,False,False,0.5252638898314235,4.734848,1205.474,1.4977380871592267,1.0,0.0,4.095842719639566,-6.621245064710261
S8-3-22-1-1,300-140K 1K-min,S8-3-22,0.20404514559525858,4.344933333333333,0.12,3.919348,247.14999999999998,-26.0,0.0016238126638637707,0.95,18.855215293498738,0.4606196669044425,4211331.377537463,15.253289397360058,251.57156947148093,196.14999999999998,True,18.62984,819.7881,801.1582599999999,44.00403331429577,801.1582599999999,26.47214,False,False,0.5292280603834755,4.734848,1172.703,1.4637594824273528,1.0,0.0,4.046125834513454,-6.422978398660211
S8-3-22-1-1,300-140K 1K-min,S8-3-22,0.20404514559525858,4.344933333333333,0.12,3.919348,250.14999999999998,-23.0,0.0019503799741265036,0.95,15.698139736680472,0.4606196669044425,4211331.377537463,15.253289397360058,251.57156947148093,196.14999999999998,True,15.51619,820.1204,804.60421,52.85578482862095,804.60421,25.78954,False,False,0.534212256151796,4.734848,1143.373,1.4210378044131768,1.0,0.0,3.9976014391365187,-6.239731066862526
S8-3-22-1-1,300-140K 1K-min,S8-3-22,0.20404514559525858,4.344933333333333,0.12,3.919348,253.14999999999998,-20.0,0.002313506508600375,0.95,13.234169542917764,0.22117399139769373,67.19098849059155,4.2075391386945284,251.57156947148093,196.14999999999998,True,13.08742,827.2208,814.1333800000001,63.20732428545887,814.1333800000001,25.17666,False,False,0.5399796193919316,4.734848,1116.668,1.3716032623548715,1.0,0.0,3.950227138060439,-6.068990936307853
S8-3-22-1-1,300-140K 1K-min,S8-3-22,0.20404514559525858,4.344933333333333,0.12,3.919348,255.14999999999998,-18.0,0.0027168344886997213,0.95,11.269489363746473,0.22117399139769373,67.19098849059155,4.2075391386945284,251.57156947148093,196.14999999999998,True,11.15276,840.827,829.67424,75.39183125970611,829.67424,24.62151,False,False,0.5463408562216742,4.734848,1092.746,1.3170783752427926,1.0,0.0,3.919263178522438,-5.9082878673239785
S8-3-22-1-1,300-140K 1K-min,S8-3-22,0.20404514559525858,4.344933333333333,0.12,3.919348,258.15,-15.0,0.0031475646952564564,0.95,9.727309948419174,0.22117399139769373,67.19098849059155,4.2075391386945284,251.57156947148093,196.14999999999998,True,9.63103,861.5229,851.89187,89.4528311094452,851.89187,24.11047,False,False,0.5536129552060014,4.734848,1068.908,1.254746098234273,1.0,0.0,3.873716831299632,-5.7611262377672725
S8-3-22-1-1,300-140K 1K-min,S8-3-22,0.20404514559525858,4.344933333333333,0.12,3.919348,261.15,-12.0,0.003609824599239374,0.95,8.481668992978904,0.22117399139769373,67.19098849059155,4.2075391386945284,251.57156947148093,196.14999999999998,True,8.40121,889.1907,880.78949,105.84078960054562,880.78949,23.65395,False,False,0.5612031576353166,4.734848,1047.864,1.1896872202687145,1.0,0.0,3.8292169251388093,-5.624096095286074
S8-3-22-1-1,300-140K 1K-min,S8-3-22,0.20404514559525858,4.344933333333333,0.12,3.919348,264.15,-9.0,0.004102124843256158,0.95,7.463775127126035,0.22117399139769373,67.19098849059155,4.2075391386945284,251.57156947148093,196.14999999999998,True,7.40057,924.0942,916.69363,124.86797638560273,916.69363,23.23139,False,False,0.5692024837131247,4.734848,1027.725,1.121121568173217,1.0,0.0,3.7857278061707365,-5.496250185066612
S8-3-22-1-1,300-140K 1K-min,S8-3-22,0.20404514559525858,4.344933333333333,0.12,3.919348,267.15,-6.0,0.004617880060127804,0.95,6.63017163174518,0.22117399139769373,67.19098849059155,4.2075391386945284,251.57156947148093,196.14999999999998,True,6.578414,964.539,957.960586,146.62181492377948,957.960586,22.83966,False,False,0.5771533487704473,4.734848,1008.705,1.0529712962533084,1.0,0.0,3.7432154220475393,-5.377819540641816
