Repository: LJZ-sudo/acid-in-clay-close

# Stage2 Statistics: S8 Evidence Atlas

Current status date: 2026-05-19

Stage2 converts the S8 retrospective acid-in-clay dataset into the canonical
evidence contract consumed by Stage3. It is not part of the attapulgite AiCE
Stage0/Stage1 BO training loop.

## Current Role

- Source system: S8 sepiolite retrospective evidence.
- Source mode: retrospective.
- Primary input: `data/s8_input.csv`.
- Canonical Stage2 -> Stage3 contract: `exports/stage3_seed.json`.
- Backward-compatible export: `exports/s8_evidence_atlas.json`.

`stage3_seed.json` is the authoritative handoff artifact. The legacy atlas and
CSV files are retained for diagnostics and historical compatibility, but Stage3

File: V1.0-qianduan-mainline/stage2_statistics/data/s8_input.csv (part 6 of 12)
sample_id,scan_dir,excel_id,R,N,L_cm,S_cm2,T,T_C,sigma,R2,rb_ohm,Ea,sigma0,ln_sigma0,T_break,T_arc,data_valid,R_high_freq_ohm,R_low_freq_ohm,delta_R_ohm,R_ratio,arc_diameter_ohm,median_zimag_ohm,arc_visible,semicircle_visible,semicircle_quality,characteristic_frequency,peak_neg_zimag_ohm,nyquist_peak_ratio,nyquist_rising_ratio,nyquist_falling_ratio,inv_T_1000,ln_sigma
S8-3-22-1-1,300-140K 1K-min,S8-3-22,0.20404514559525858,4.344933333333333,0.12,3.919348,269.15,-4.0,0.005164125387897262,0.95,5.9288524336021045,0.22117399139769373,67.19098849059155,4.2075391386945284,251.57156947148093,196.14999999999998,True,5.885602,1015.14,1009.254398,172.47853320696848,1009.254398,22.46569,False,False,0.5855122650652052,4.734848,990.405,0.981323442298241,1.0,0.0,3.7154003343860302,-5.266019525135037
S8-3-22-1-1,300-140K 1K-min,S8-3-22,0.20404514559525858,4.344933333333333,0.12,3.919348,272.15,-1.0,0.005728402680458166,0.95,5.3448298035871105,0.22117399139769373,67.19098849059155,4.2075391386945284,251.57156947148093,196.14999999999998,True,5.308638,1076.125,1070.816362,202.71207040299225,1070.816362,22.11332,False,False,0.5940491534999538,4.734848,972.462,0.9081501128575388,1.0,0.0,3.6744442403086537,-5.162318551435431
S8-3-22-1-1,300-140K 1K-min,S8-3-22,0.20404514559525858,4.344933333333333,0.12,3.919348,274.15,1.0,0.006306835972926978,0.95,4.854627186261149,0.22117399139769373,67.19098849059155,4.2075391386945284,251.57156947148093,196.14999999999998,True,4.823017,1145.901,1141.0779830000001,237.59008106336762,1141.0779830000001,21.77826,False,False,0.6022834679184821,4.734848,955.733,0.837570274984439,1.0,0.0,3.647638154295094,-5.066121158785322
S8-3-22-1-1,300-140K 1K-min,S8-3-22,0.20404514559525858,4.344933333333333,0.12,3.919348,277.15,4.0,0.006897280323243977,0.95,4.439044947945647,0.22117399139769373,67.19098849059155,4.2075391386945284,251.57156947148093,196.14999999999998,True,4.411944,1223.962,1219.550056,277.42011231330224,1219.550056,21.46012,False,False,0.6102271685134779,4.734848,938.4211,0.769481412741618,1.0,0.0,3.608154429009562,-4.976628101130435
S8-3-22-1-1,300-140K 1K-min,S8-3-22,0.20404514559525858,4.344933333333333,0.12,3.919348,280.15,7.0,0.007493006709667982,0.95,4.08612170785281,0.22117399139769373,67.19098849059155,4.2075391386945284,251.57156947148093,196.14999999999998,True,4.060881,1307.403,1303.342119,321.950581659497,1303.342119,21.1605,False,False,0.6174385284073418,4.734848,922.3358,0.7076697565084976,1.0,0.0,3.5695163305372124,-4.893785132142206
S8-3-22-1-1,300-140K 1K-min,S8-3-22,0.20404514559525858,4.344933333333333,0.12,3.919348,283.15,10.0,0.008081790847040216,0.95,3.788434760678575,0.22117399139769373,67.19098849059155,4.2075391386945284,251.57156947148093,196.14999999999998,True,3.766264,1395.904,1392.137736,370.6336040171374,1392.137736,20.88743,False,False,0.6240823790154051,4.734848,905.8953,0.6507224655822414,1.0,0.0,3.531696980399082,-4.818141791522359
S8-3-22-1-1,300-140K 1K-min,S8-3-22,0.20404514559525858,4.344933333333333,0.12,3.919348,285.15,12.0,0.00866097290471347,0.95,3.535092155385747,0.22117399139769373,67.19098849059155,4.2075391386945284,251.57156947148093,196.14999999999998,True,3.515615,1482.868,1479.352385,421.7947642162182,1479.352385,20.63705,False,False,0.629772387079589,4.734848,890.4976,0.6019509678892359,1.0,0.0,3.506926179203928,-4.748928218062846
S8-3-22-1-1,300-140K 1K-min,S8-3-22,0.20404514559525858,4.344933333333333,0.12,3.919348,288.15,15.0,0.009243012361165561,0.95,3.3124847373459745,0.22117399139769373,67.19098849059155,4.2075391386945284,251.57156947148093,196.14999999999998,True,3.297153,1563.962,1560.664847,474.3371023425361,1560.664847,20.38932,False,False,0.6345791153070035,4.734848,875.1435,0.5607504402256839,1.0,0.0,3.47041471455839,-4.683887433346116
S8-3-22-1-1,300-140K 1K-min,S8-3-22,0.20404514559525858,4.344933333333333,0.12,3.919348,291.15,18.0,0.009823792470349339,0.95,3.116651483209959,0.22117399139769373,67.19098849059155,4.2075391386945284,251.57156947148093,196.14999999999998,True,3.101961,1632.925,1629.8230389999999,526.4169987952781,1629.8230389999999,20.11683,False,False,0.6385188027970522,4.734848,858.8869,0.5269816903109807,1.0,0.0,3.4346556757685045,-4.622948032561339
S8-3-22-1-1,300-140K 1K-min,S8-3-22,0.20404514559525858,4.344933333333333,0.12,3.919348,294.15,21.0,0.010387397912670423,0.95,2.947546404871468,0.22117399139769373,67.19098849059155,4.2075391386945284,251.57156947148093,196.14999999999998,True,2.935184,1687.267,1684.3318160000001,574.8419860560701,1684.3318160000001,19.833,False,False,0.6415294654348163,4.734848,844.1467,0.5011760105587173,1.0,0.0,3.3996260411354755,-4.567161946750629
S8-3-22-1-1,300-140K 1K-min,S8-3-22,0.20404514559525858,4.344933333333333,0.12,3.919348,297.15,24.0,0.010897739068204775,0.95,2.809512797272802,0.22117399139769373,67.19098849059155,4.2075391386945284,251.57156947148093,196.14999999999998,True,2.799048,1719.597,1716.797952,614.3506649403654,1716.797952,19.55388,False,False,0.6435361065326651,4.734848,830.8894,0.48397622972001286,1.0,0.0,3.365303718660609,-4.519199936197908
S8-3-22-1-1,300-140K 1K-min,S8-3-22,0.20404514559525858,4.344933333333333,0.12,3.919348,299.15,26.0,0.011267082455792556,0.95,2.7174148670333302,0.22117399139769373,67.19098849059155,4.2075391386945284,251.57156947148093,196.14999999999998,True,2.709746,1727.315,1724.605254,637.4453546568571,1724.605254,19.30068,False,False,0.6441602603784407,4.734848,825.4415,0.47862633961336615,1.0,0.0,3.342804613070366,-4.485869861481937
S8-3-23-2-1,300-140K 1K-min,S8-3-23,0.15219021469526195,3.881733333333334,0.12,3.919348,215.14999999999998,-58.0,3.8797907130186664e-07,0.8965009387339093,78914.92,0.8126481907800511,4909980333057.318,29.222291052239648,268.78844407624814,,True,3828.514,156765.1,152936.586,40.94672240979137,152936.586,12831.24,False,False,0.6779096339533388,4.734848,28957.93,0.18934599468566662,0.5813953488372093,0.0,4.6479200557750415,-14.762314438721592
S8-3-23-2-1,300-140K 1K-min,S8-3-23,0.15219021469526195,3.881733333333334,0.12,3.919348,220.14999999999998,-53.0,1.1790757384013957e-06,0.95,25967.235501743453,0.8126481907800511,4909980333057.318,29.222291052239648,268.78844407624814,,True,5168.368,64575.36,59406.992,12.494342508118615,59406.992,4543.016,False,False,0.6611633705787807,4.734848,19775.72,0.3328853950390217,0.6046511627906976,0.0,4.542357483533954,-13.650779698946105
S8-3-23-2-1,300-140K 1K-min,S8-3-23,0.15219021469526195,3.881733333333334,0.12,3.919348,224.14999999999998,-49.0,3.289099658338007e-06,0.8991496837253634,9308.729,0.8126481907800511,4909980333057.318,29.222291052239648,268.78844407624814,,True,4827.239,35427.63,30600.390999999996,7.339108339156192,30600.390999999996,1624.752,False,False,0.6446334525594787,4.734848,14522.04,0.4745704066330395,0.6046511627906976,0.0,4.461298237787196,-12.62489669071838
S8-3-23-2-1,300-140K 1K-min,S8-3-23,0.15219021469526195,3.881733333333334,0.12,3.919348,229.14999999999998,-44.0,7.2717580620245835e-06,0.8995141464128836,4210.445,0.8126481907800511,4909980333057.318,29.222291052239648,268.78844407624814,,True,2876.927,22419.07,19542.143,7.792714239881651,19542.143,739.3497,False,False,0.6336778554259206,4.734848,11109.23,0.5684755249206803,0.627906976744186,0.0,4.3639537420903345,-11.831512471441147
S8-3-23-2-1,300-140K 1K-min,S8-3-23,0.15219021469526195,3.881733333333334,0.12,3.919348,234.14999999999998,-39.0,1.569168707658286e-05,0.8997003571854524,1951.182,0.8126481907800511,4909980333057.318,29.222291052239648,268.78844407624814,,True,1706.979,14728.23,13021.251,8.628243229705813,13021.251,419.0031,False,False,0.6236568603636214,4.734848,8520.713,0.6543697683118157,0.7441860465116279,0.0,4.270766602605168,-11.062379471404967
S8-3-23-2-1,300-140K 1K-min,S8-3-23,0.15219021469526195,3.881733333333334,0.12,3.919348,238.14999999999998,-35.0,2.9144213935859155e-05,0.8998324365559283,1050.546,0.8126481907800511,4909980333057.318,29.222291052239648,268.78844407624814,,True,987.032,10654.7,9667.668000000001,10.794685481321782,9667.668000000001,331.6906,False,False,0.6176126324707606,4.734848,6827.089,0.7061774359649088,0.813953488372093,0.0,4.199034222128911,-10.44325415763648
S8-3-23-2-1,300-140K 1K-min,S8-3-23,0.15219021469526195,3.881733333333334,0.12,3.919348,241.14999999999998,-32.0,4.740300060375355e-05,0.8998946410990262,645.8945,0.8126481907800511,4909980333057.318,29.222291052239648,268.78844407624814,,True,632.743,8551.172,7918.429,13.514447413878937,7918.429,277.516,False,False,0.6141555035727415,4.734848,5826.459,0.7358099693765012,0.8604651162790697,0.0,4.146796599626788,-9.956825027390192
S8-3-23-2-1,300-140K 1K-min,S8-3-23,0.15219021469526195,3.881733333333334,0.12,3.919348,244.14999999999998,-29.0,6.991693131025744e-05,0.8999501298046823,437.9102,0.4773083622779481,512812.60908748,13.147665772990434,268.78844407624814,,True,433.7737,7309.625,6875.8513,16.851240635382,6875.8513,240.2764,False,False,0.6122767144969137,4.734848,5170.048,0.751913875740739,0.9302325581395349,0.0,4.095842719639566,-9.5682027161634
S8-3-23-2-1,300-140K 1K-min,S8-3-23,0.15219021469526195,3.881733333333334,0.12,3.919348,247.14999999999998,-26.0,9.364136755647291e-05,0.8999299876052392,326.9638,0.4773083622779481,512812.60908748,13.147665772990434,268.78844407624814,,True,319.3329,6558.783,6239.4501,20.5390143013764,6239.4501,214.6198,False,False,0.6115255338500636,4.734848,4731.703,0.758352566999454,0.9069767441860465,0.0,4.046125834513454,-9.276038311043328
S8-3-23-2-1,300-140K 1K-min,S8-3-23,0.15219021469526195,3.881733333333334,0.12,3.919348,251.14999999999998,-22.0,0.0001302824395038671,0.8999483036994667,235.0074,0.4773083622779481,512812.60908748,13.147665772990434,268.78844407624814,,True,232.624,5995.673,5763.049,25.774094676387648,5763.049,192.2028,False,False,0.6119153709549696,4.734848,4351.166,0.7550111061002603,0.9767441860465116,0.0,3.981684252438782,-8.94580585264814
S8-3-23-2-1,300-140K 1K-min,S8-3-23,0.15219021469526195,3.881733333333334,0.12,3.919348,253.14999999999998,-20.0,0.00017094544274343334,0.8999624855814309,179.1059,0.4773083622779481,512812.60908748,13.147665772990434,268.78844407624814,,True,179.1059,5589.083,5409.9771,31.205465593260747,5409.9771,173.6317,False,False,0.6131887206448002,4.734848,4025.546,0.7440966801874261,1.0,0.0,3.950227138060439,-8.674166100652362
S8-3-23-2-1,300-140K 1K-min,S8-3-23,0.15219021469526195,3.881733333333334,0.12,3.919348,256.15,-17.0,0.00021835136355569335,0.899974868422169,140.2205,0.4773083622779481,512812.60908748,13.147665772990434,268.78844407624814,,True,141.7024,5326.896,5185.1936,37.592136759857276,5185.1936,159.1437,False,False,0.6150928327922027,4.734848,3773.658,0.7277757189239761,1.0,0.0,3.9039625219597895,-8.429405033235655
S8-3-23-2-1,300-140K 1K-min,S8-3-23,0.15219021469526195,3.881733333333334,0.12,3.919348,259.15,-14.0,0.00027475389237236874,0.8999896551272256,111.4355,0.4773083622779481,512812.60908748,13.147665772990434,268.78844407624814,,True,114.054,5116.597,5002.543,44.86117979202834,5002.543,146.5647,False,False,0.6169857743684894,4.734848,3559.562,0.7115505054129468,1.0,0.0,3.858769052672198,-8.199634797820497
S8-3-23-2-1,300-140K 1K-min,S8-3-23,0.15219021469526195,3.881733333333334,0.12,3.919348,262.15,-11.0,0.0003363210349205281,0.95,91.03604649853644,0.4773083622779481,512812.60908748,13.147665772990434,268.78844407624814,,True,93.16328,4933.034,4839.87072,52.950411363790536,4839.87072,135.8857,False,False,0.6187083279502694,4.734848,3372.353,0.6967857604262618,1.0,0.0,3.814609956131986,-7.99744439309046
S8-3-23-2-1,300-140K 1K-min,S8-3-23,0.15219021469526195,3.881733333333334,0.12,3.919348,264.15,-9.0,0.00040398101559454706,0.95,75.78904995919409,0.4773083622779481,512812.60908748,13.147665772990434,268.78844407624814,,True,76.91427,4759.236,4682.32173,61.87715231516856,4682.32173,126.5935,False,False,0.6200881268788849,4.734848,3207.198,0.6849589124667005,1.0,0.0,3.7857278061707365,-7.814142672209846
S8-3-23-2-1,300-140K 1K-min,S8-3-23,0.15219021469526195,3.881733333333334,0.12,3.919348,267.15,-6.0,0.0004823113076656298,0.95,63.48044693716172,0.4773083622779481,512812.60908748,13.147665772990434,268.78844407624814,,True,64.20015,4588.217,4524.01685,71.46738753725653,4524.01685,118.5191,False,False,0.621214653890307,4.734848,3055.082,0.6753029666545117,1.0,0.0,3.7432154220475393,-7.636920785869493
S8-3-23-2-1,300-140K 1K-min,S8-3-23,0.15219021469526195,3.881733333333334,0.12,3.919348,270.15,-3.0,0.0005722142501901421,0.95,53.50677191853787,0.30575437300540337,311.2839770395575,5.740705605000352,268.78844407624814,,True,54.14737,4418.073,4363.925630000001,81.59349198308247,4363.925630000001,111.598,False,False,0.6220632265143956,4.734848,2915.231,0.6680294870194659,1.0,0.0,3.7016472330186936,-7.465997073446307
S8-3-23-2-1,300-140K 1K-min,S8-3-23,0.15219021469526195,3.881733333333334,0.12,3.919348,273.15,-0.0,0.0006703091225685087,0.95,45.676444408425695,0.30575437300540337,311.2839770395575,5.740705605000352,268.78844407624814,,True,46.05352,4254.762,4208.708479999999,92.38733543060334,4208.708479999999,105.5719,False,False,0.6227503952313023,4.734848,2786.752,0.6621394694459807,1.0,0.0,3.660992128866923,-7.307771575012966
S8-3-23-2-1,300-140K 1K-min,S8-3-23,0.15219021469526195,3.881733333333334,0.12,3.919348,275.15,2.0,0.000779866967206083,0.95,39.25969256416825,0.30575437300540337,311.2839770395575,5.740705605000352,268.78844407624814,,True,39.54958,4097.484,4057.9344200000005,103.60372979940622,4057.9344200000005,100.3041,False,False,0.6232155900636758,4.734848,2670.738,0.6581520851684929,1.0,0.0,3.634381246592768,-7.156387207690767
S8-3-23-2-1,300-140K 1K-min,S8-3-23,0.15219021469526195,3.881733333333334,0.12,3.919348,277.15,4.0,0.0009030879969197698,0.95,33.90293911323144,0.30575437300540337,311.2839770395575,5.740705605000352,268.78844407624814,,True,34.22882,3947.697,3913.4681800000003,115.33254725111763,3913.4681800000003,95.7511,False,False,0.6237016154811306,4.734848,2559.354,0.6539861530188803,1.0,0.0,3.608154429009562,-7.009690559771631
S8-3-23-2-1,300-140K 1K-min,S8-3-23,0.15219021469526195,3.881733333333334,0.12,3.919348,280.15,7.0,0.0010329599545357692,0.95,29.64039141984074,0.30575437300540337,311.2839770395575,5.740705605000352,268.78844407624814,,True,29.89812,3809.599,3779.7008800000003,127.41934944404532,3779.7008800000003,91.82819,False,False,0.6240431251621512,4.734848,2460.808,0.6510589271815602,1.0,0.0,3.5695163305372124,-6.875326855776345
S8-3-23-2-1,300-140K 1K-min,S8-3-23,0.15219021469526195,3.881733333333334,0.12,3.919348,283.15,10.0,0.001170914268134045,0.95,26.14823152018851,0.30575437300540337,311.2839770395575,5.740705605000352,268.78844407624814,,True,26.35226,3686.266,3659.91374,139.8842452222314,3659.91374,88.5407,False,False,0.6243181434471003,4.734848,2374.192,0.648701627596283,1.0,0.0,3.531696980399082,-6.7499704095710245
S8-3-23-2-1,300-140K 1K-min,S8-3-23,0.15219021469526195,3.881733333333334,0.12,3.919348,286.15,13.0,0.0013153466775196537,0.95,23.277009701500248,0.30575437300540337,311.2839770395575,5.740705605000352,268.78844407624814,,True,23.42312,3581.138,3557.71488,152.88902588553532,3557.71488,85.79558,False,False,0.6245958124671306,4.734848,2299.428,0.6463216074245948,1.0,0.0,3.494670627293378,-6.633655015002713
S8-3-23-2-1,300-140K 1K-min,S8-3-23,0.15219021469526195,3.881733333333334,0.12,3.919348,288.15,15.0,0.001465909418751929,0.95,20.886240979015337,0.30575437300540337,311.2839770395575,5.740705605000352,268.78844407624814,,True,21.01391,3492.231,3471.21709,166.18663542386926,3471.21709,83.45032,False,False,0.6249153270330321,4.734848,2234.016,0.643582911145439,1.0,0.0,3.47041471455839,-6.52527946545397
S8-3-23-2-1,300-140K 1K-min,S8-3-23,0.15219021469526195,3.881733333333334,0.12,3.919348,291.15,18.0,0.0016308858309083928,0.95,18.773440049085128,0.30575437300540337,311.2839770395575,5.740705605000352,268.78844407624814,,True,18.87546,3405.523,3386.64754,180.4206625957725,3386.64754,81.13664,False,False,0.6251310633878364,4.734848,2173.326,0.641733742389974,1.0,0.0,3.4346556757685045,-6.418631957236381
S8-3-23-2-1,300-140K 1K-min,S8-3-23,0.15219021469526195,3.881733333333334,0.12,3.919348,294.15,21.0,0.0017958836515285647,0.95,17.048619685023123,0.30575437300540337,311.2839770395575,5.740705605000352,268.78844407624814,,True,17.12657,3315.212,3298.08543,193.57127550934015,3298.08543,79.07306,False,False,0.6249667758505172,4.734848,2121.137,0.6431419212812809,1.0,0.0,3.3996260411354755,-6.322258093200259
S8-3-23-2-1,300-140K 1K-min,S8-3-23,0.15219021469526195,3.881733333333334,0.12,3.919348,297.15,24.0,0.0019512749064072527,0.95,15.69093994543018,0.30575437300540337,311.2839770395575,5.740705605000352,268.78844407624814,,True,15.75142,3233.765,3218.01358,205.2999031198457,3218.01358,77.4097,False,False,0.6244978792165321,4.734848,2082.573,0.6471610352868676,1.0,0.0,3.365303718660609,-6.239272321881821
S8-3-23-2-1,300-140K 1K-min,S8-3-23,0.15219021469526195,3.881733333333334,0.12,3.919348,299.15,26.0,0.002038592252423341,0.95,15.01886281430986,0.30575437300540337,311.2839770395575,5.740705605000352,268.78844407624814,,True,15.06245,3155.826,3140.76355,209.51611457631395,3140.76355,76.52895,False,False,0.6229197997622796,4.734848,2075.063,0.6606874306090311,1.0,0.0,3.342804613070366,-6.195495781677024
S8-3-25-1-1,300-140K 1K-min,S8-3-25,1.0408163265306123,5.173333333333333,0.12,3.919348,205.14999999999998,-68.0,5.590621942937665e-07,0.7319516731724641,54765.53,1.1069376986227135,1.0839882882023697e+21,48.43493405159269,251.2814870446183,,True,5023.605,60806.87,55783.265,12.10422993049812,55783.265,2600.245,False,False,0.9314263943376806,18984.38,8880.826,0.15920233424845245,0.42857142857142855,0.6923076923076923,4.874482086278333,-14.397005110062945
S8-3-25-1-1,300-140K 1K-min,S8-3-25,1.0408163265306123,5.173333333333333,0.12,3.919348,209.14999999999998,-64.0,3.0914862005401075e-06,0.8987194528658585,9903.76,1.1069376986227135,1.0839882882023697e+21,48.43493405159269,251.2814870446183,,True,4341.024,15189.73,10848.705999999998,3.499112191040639,10848.705999999998,457.0536,False,False,0.6788411539588224,4.734848,1967.538,0.18136153749580824,0.5581395348837209,0.0,4.781257470714799,-12.686858611635541
S8-3-25-1-1,300-140K 1K-min,S8-3-25,1.0408163265306123,5.173333333333333,0.12,3.919348,214.14999999999998,-59.0,9.971563712161218e-06,0.8995225357913945,3070.465,1.1069376986227135,1.0839882882023697e+21,48.43493405159269,251.2814870446183,,True,2056.393,5844.567,3788.174,2.8421449596453594,3788.174,173.0694,False,False,0.6475785123210638,4.734848,1702.129,0.4493270372480249,0.5813953488372093,0.0,4.669624095260332,-11.51577314454756
S8-3-25-1-1,300-140K 1K-min,S8-3-25,1.0408163265306123,5.173333333333333,0.12,3.919348,218.14999999999998,-55.0,2.559391692326432e-05,0.8998263425998968,1196.274,1.1069376986227135,1.0839882882023697e+21,48.43493405159269,251.2814870446183,,True,989.665,2801.156,1811.491,2.83040826946492,1811.491,63.2655,False,False,0.6047949543589599,4.734848,1478.255,0.8160432483517718,0.6511627906976745,0.0,4.584001833600734,-10.573155854899895
S8-3-25-1-1,300-140K 1K-min,S8-3-25,1.0408163265306123,5.173333333333333,0.12,3.919348,222.14999999999998,-51.0,5.2659886400684906e-05,0.8999189245324851,581.4167,0.5714789890815621,605786060.1400908,20.222037445629226,251.2814870446183,,True,534.2247,1919.331,1385.1063,3.592741032003949,1385.1063,33.26646,False,False,0.5865673462510904,4.734848,1346.711,0.9722798892763675,0.7209302325581395,0.0,4.501462975467027,-9.851656561120524
S8-3-25-1-1,300-140K 1K-min,S8-3-25,1.0408163265306123,5.173333333333333,0.12,3.919348,225.14999999999998,-48.0,9.045973725826756e-05,0.8999392092196463,338.4637,0.5714789890815621,605786060.1400908,20.222037445629226,251.2814870446183,,True,315.6093,1561.013,1245.4036999999998,4.9460297906303765,1245.4036999999998,30.47639,False,False,0.5823398522637011,4.734848,1256.009,1.008515552025419,0.7674418604651163,0.0,4.4414834554741285,-9.310605698426118
S8-3-25-1-1,300-140K 1K-min,S8-3-25,1.0408163265306123,5.173333333333333,0.12,3.919348,228.14999999999998,-45.0,0.00014328827631237453,0.8999562618618128,213.6765,0.5714789890815621,605786060.1400908,20.222037445629226,251.2814870446183,,True,202.7842,1400.422,1197.6378,6.905971964285186,1197.6378,29.01289,False,False,0.5845760240143835,4.734848,1184.881,0.9893483655909986,0.813953488372093,0.0,4.38308130615823,-8.85065203867252
S8-3-25-1-1,300-140K 1K-min,S8-3-25,1.0408163265306123,5.173333333333333,0.12,3.919348,230.14999999999998,-43.0,0.00021627499527403758,0.8999740178505145,141.5667,0.5714789890815621,605786060.1400908,20.222037445629226,251.2814870446183,,True,137.458,1320.609,1183.1509999999998,9.607363703822259,1183.1509999999998,27.69591,False,False,0.5889291673956523,4.734848,1126.402,0.952035708037266,0.9069767441860465,0.0,4.344992396263307,-8.438959833749472
S8-3-25-1-1,300-140K 1K-min,S8-3-25,1.0408163265306123,5.173333333333333,0.12,3.919348,233.14999999999998,-40.0,0.00032179674727705995,0.95,95.14495603990751,0.5714789890815621,605786060.1400908,20.222037445629226,251.2814870446183,,True,97.6753,1273.54,1175.8647,13.038506152527814,1175.8647,26.57448,False,False,0.5933251277407455,4.734848,1075.159,0.9143560479364669,1.0,0.0,4.2890842805061125,-8.041590431359314
S8-3-25-1-1,300-140K 1K-min,S8-3-25,1.0408163265306123,5.173333333333333,0.12,3.919348,236.14999999999998,-37.0,0.0004250437099814079,0.95,72.03338540123401,0.5714789890815621,605786060.1400908,20.222037445629226,251.2814870446183,,True,71.18322,1229.256,1158.07278,17.26890129443428,1158.07278,25.53732,False,False,0.5965036261940866,4.734848,1027.34,0.8871117754792571,1.0,0.0,4.2345966546686435,-7.763318547313172
S8-3-25-1-1,300-140K 1K-min,S8-3-25,1.0408163265306123,5.173333333333333,0.12,3.919348,239.14999999999998,-34.0,0.0005689514084577961,0.95,53.81362435933269,0.5714789890815621,605786060.1400908,20.222037445629226,251.2814870446183,,True,52.98913,1181.453,1128.46387,22.296138849609342,1128.46387,24.57212,False,False,0.5983722742787798,4.734848,982.999,0.8710947918961722,1.0,0.0,4.181476061049551,-7.471715525625528
S8-3-25-1-1,300-140K 1K-min,S8-3-25,1.0408163265306123,5.173333333333333,0.12,3.919348,241.14999999999998,-32.0,0.0007485567377466936,0.95,40.90182591319055,0.5714789890815621,605786060.1400908,20.222037445629226,251.2814870446183,,True,40.2392,1124.484,1084.2448,27.94498896598342,1084.2448,23.65664,False,False,0.5989570682438751,4.734848,939.0452,0.8660822721953559,1.0,0.0,4.146796599626788,-7.197363555044622
S8-3-25-1-1,300-140K 1K-min,S8-3-25,1.0408163265306123,5.173333333333333,0.12,3.919348,244.14999999999998,-29.0,0.0009700899688271464,0.95,31.561337976185783,0.5714789890815621,605786060.1400908,20.222037445629226,251.2814870446183,,True,31.12375,1063.97,1032.84625,34.185147997911564,1032.84625,22.80213,False,False,0.5985859979966364,4.734848,897.8149,0.869262874314545,1.0,0.0,4.095842719639566,-6.938121739399795
S8-3-25-1-1,300-140K 1K-min,S8-3-25,1.0408163265306123,5.173333333333333,0.12,3.919348,247.14999999999998,-26.0,0.0012337355686892581,0.95,24.816774477848185,0.5714789890815621,605786060.1400908,20.222037445629226,251.2814870446183,,True,24.42037,1004.738,980.31763,41.143438858625,980.31763,22.03334,False,False,0.5980761419133104,4.734848,856.4379,0.8736330693144824,1.0,0.0,4.046125834513454,-6.697708664396031
S8-3-25-1-1,300-140K 1K-min,S8-3-25,1.0408163265306123,5.173333333333333,0.12,3.919348,250.14999999999998,-23.0,0.0015557042712675481,0.95,19.680692493384278,0.5714789890815621,605786060.1400908,20.222037445629226,251.2814870446183,,True,19.39907,949.7853,930.38623,48.960352223070494,930.38623,21.28287,False,False,0.5976601631346157,4.734848,816.1335,0.8771986017032939,1.0,0.0,3.9976014391365187,-6.46582692831506
S8-3-25-1-1,300-140K 1K-min,S8-3-25,1.0408163265306123,5.173333333333333,0.12,3.919348,253.14999999999998,-20.0,0.0019177601579966018,0.95,15.965154581918972,0.26955393727943583,532.7239211775485,6.278003318447954,251.2814870446183,,True,15.73702,905.3613,889.62428,57.53066972018845,889.62428,20.62529,False,False,0.5979953968132855,4.734848,777.8209,0.8743251701718383,1.0,0.0,3.950227138060439,-6.2565973583084435
S8-3-25-1-1,300-140K 1K-min,S8-3-25,1.0408163265306123,5.173333333333333,0.12,3.919348,255.14999999999998,-18.0,0.0023305654068794903,0.95,13.137300194657987,0.26955393727943583,532.7239211775485,6.278003318447954,251.2814870446183,,True,12.95949,869.1934,856.23391,67.07003130524426,856.23391,20.02434,False,False,0.598898043721098,4.734848,742.0022,0.866588196676302,1.0,0.0,3.919263178522438,-6.061644376945872
S8-3-25-1-1,300-140K 1K-min,S8-3-25,1.0408163265306123,5.173333333333333,0.12,3.919348,258.15,-15.0,0.0027942095077952206,0.95,10.957423660625862,0.26955393727943583,532.7239211775485,6.278003318447954,251.2814870446183,,True,10.81395,841.5706,830.75665,77.82268273849981,830.75665,19.48262,False,False,0.6006199789874288,4.734848,707.6624,0.8518287515363243,1.0,0.0,3.873716831299632,-5.880206036064098
S8-3-25-1-1,300-140K 1K-min,S8-3-25,1.0408163265306123,5.173333333333333,0.12,3.919348,261.15,-12.0,0.0033081285137103395,0.95,9.255183783389729,0.26955393727943583,532.7239211775485,6.278003318447954,251.2814870446183,,True,9.141115,821.0723,811.931185,89.82189809448849,811.931185,18.98509,False,False,0.6027134074997584,4.734848,677.0573,0.833885078573499,1.0,0.0,3.8292169251388093,-5.711372653207008
S8-3-25-1-1,300-140K 1K-min,S8-3-25,1.0408163265306123,5.173333333333333,0.12,3.919348,264.15,-9.0,0.003869481497175805,0.95,7.912516805108794,0.26955393727943583,532.7239211775485,6.278003318447954,251.2814870446183,,True,7.818615,807.41,799.591385,103.26765034472217,799.591385,18.52589,False,False,0.6054333378875345,4.734848,648.1259,0.8105713895354177,1.0,0.0,3.7857278061707365,-5.5546347609745075
S8-3-25-1-1,300-140K 1K-min,S8-3-25,1.0408163265306123,5.173333333333333,0.12,3.919348,266.15,-7.0,0.004475877007474934,0.95,6.84052249923951,0.26955393727943583,532.7239211775485,6.278003318447954,251.2814870446183,,True,6.764614,800.0771,793.3124859999999,118.27387342426337,793.3124859999999,18.0974,False,False,0.6084335643915901,4.734848,622.6354,0.7848551623577992,1.0,0.0,3.7572797294758598,-5.40905296713275
S8-3-25-1-1,300-140K 1K-min,S8-3-25,1.0408163265306123,5.173333333333333,0.12,3.919348,269.15,-4.0,0.005123419603301042,0.95,5.97595741596769,0.26955393727943583,532.7239211775485,6.278003318447954,251.2814870446183,,True,5.915106,797.4706,791.555494,134.8193253003412,791.555494,17.69599,False,False,0.6117155833928178,4.734848,598.9887,0.7567235709187046,1.0,0.0,3.7154003343860302,-5.273933171601099
S8-3-25-1-1,300-140K 1K-min,S8-3-25,1.0408163265306123,5.173333333333333,0.12,3.919348,272.15,-1.0,0.005816721260776678,0.95,5.263676219096136,0.26955393727943583,532.7239211775485,6.278003318447954,251.2814870446183,,True,5.211465,799.3273,794.1158350000001,153.37861810450613,794.1158350000001,17.31158,False,False,0.6152178892558331,4.734848,577.087,0.7267038063785735,1.0,0.0,3.6744442403086537,-5.147018533238978
S8-3-25-1-1,300-140K 1K-min,S8-3-25,1.0408163265306123,5.173333333333333,0.12,3.919348,274.15,1.0,0.006542562300413165,0.95,4.679716595366253,0.26955393727943583,532.7239211775485,6.278003318447954,251.2814870446183,,True,4.634055,805.9836,801.349545,173.9262050191463,801.349545,16.94773,False,False,0.6187999247777282,4.734848,557.7398,0.6960006447623293,1.0,0.0,3.647638154295094,-5.02942640118832
S8-3-25-1-1,300-140K 1K-min,S8-3-25,1.0408163265306123,5.173333333333333,0.12,3.919348,277.15,4.0,0.0072975128563290605,0.95,4.195585259833695,0.26955393727943583,532.7239211775485,6.278003318447954,251.2814870446183,,True,4.156006,817.3754,813.219394,196.6732964293122,813.219394,16.60124,False,False,0.6224536939658869,4.734848,540.5328,0.66468262314954,1.0,0.0,3.608154429009562,-4.920221693493252
S8-3-25-1-1,300-140K 1K-min,S8-3-25,1.0408163265306123,5.173333333333333,0.12,3.919348,279.15,6.0,0.008069136083459995,0.95,3.7943761335516566,0.26955393727943583,532.7239211775485,6.278003318447954,251.2814870446183,,True,3.761433,833.1941,829.432667,221.5097543941365,829.432667,16.26824,False,False,0.6263458496826563,4.734848,523.6385,0.6313212884343743,1.0,0.0,3.5823034210997675,-4.819708855285865
S8-3-25-1-1,300-140K 1K-min,S8-3-25,1.0408163265306123,5.173333333333333,0.12,3.919348,282.15,9.0,0.008859987859351035,0.95,3.4556861543717416,0.26955393727943583,532.7239211775485,6.278003318447954,251.2814870446183,,True,3.429362,851.8155,848.3861380000001,248.38891315644136,848.3861380000001,15.94584,False,False,0.6300150418849332,4.734848,508.9223,0.5998710695577152,1.0,0.0,3.5442140705298604,-4.726209884642493
S8-3-25-1-1,300-140K 1K-min,S8-3-25,1.0408163265306123,5.173333333333333,0.12,3.919348,285.15,12.0,0.009646212553114935,0.95,3.174026821913043,0.26955393727943583,532.7239211775485,6.278003318447954,251.2814870446183,,True,3.150354,873.9426,870.792246,277.41091953475706,870.792246,15.64052,False,False,0.6337906081906017,4.734848,494.1825,0.5675090726519852,1.0,0.0,3.506926179203928,-4.641189922214775
S8-3-25-1-1,300-140K 1K-min,S8-3-25,1.0408163265306123,5.173333333333333,0.12,3.919348,288.15,15.0,0.0104260650511099,0.95,2.936614842068509,0.26955393727943583,532.7239211775485,6.278003318447954,251.2814870446183,,True,2.916252,898.7086,895.7923480000001,308.17247617832754,895.7923480000001,15.34978,False,False,0.6373056395729189,4.734848,481.3811,0.5373802322321237,1.0,0.0,3.47041471455839,-4.563446353339565
S8-3-25-1-1,300-140K 1K-min,S8-3-25,1.0408163265306123,5.173333333333333,0.12,3.919348,291.15,18.0,0.011202891855843392,0.95,2.7329851762776047,0.26955393727943583,532.7239211775485,6.278003318447954,251.2814870446183,,True,2.713748,924.9463,922.2325519999999,340.837211119087,922.2325519999999,15.06731,False,False,0.6407013069736016,4.734848,468.7473,0.5082745116548429,1.0,0.0,3.4346556757685045,-4.491583332594748
S8-3-25-1-1,300-140K 1K-min,S8-3-25,1.0408163265306123,5.173333333333333,0.12,3.919348,294.15,21.0,0.011960939664823755,0.95,2.559776926515601,0.26955393727943583,532.7239211775485,6.278003318447954,251.2814870446183,,True,2.541126,949.6002,947.059074,373.69268584084375,947.059074,14.78957,False,False,0.6437901800833177,4.734848,456.2916,0.48179845642870583,1.0,0.0,3.3996260411354755,-4.426108966252944
S8-3-25-1-1,300-140K 1K-min,S8-3-25,1.0408163265306123,5.173333333333333,0.12,3.919348,297.15,24.0,0.012668246124059857,0.95,2.416856846135304,0.26955393727943583,532.7239211775485,6.278003318447954,251.2814870446183,,True,2.405437,968.486,966.080563,402.62372284121346,966.080563,14.52071,False,False,0.6462083388035897,4.734848,445.4321,0.4610713816835165,1.0,0.0,3.365303718660609,-4.368656721692787
S8-3-25-1-1,300-140K 1K-min,S8-3-25,1.0408163265306123,5.173333333333333,0.12,3.919348,299.15,26.0,0.013266076668391245,0.95,2.3079421398500037,0.26955393727943583,532.7239211775485,6.278003318447954,251.2814870446183,,True,2.295777,980.082,977.786223,426.9064460529049,977.786223,14.27332,False,False,0.6479304128014902,4.734848,436.3965,0.4463107474157974,1.0,0.0,3.342804613070366,-4.32254512858059
S8-3-27-1-1,300-140K 1K-min,S8-3-27,0.0,2.7580000000000005,0.12,3.919348,272.15,-1.0,0.00010295985687086829,0.8998665572771889,297.3716,0.2158323371068144,1.0485145233605888,0.04737442282383775,284.4749874281664,,True,283.907,2341.81,2057.903,8.24851095605251,2057.903,69.66673,False,False,0.5855291284380264,4.734848,2019.171,0.9811788991026299,0.7906976744186046,0.0,3.6744442403086537,-9.18117138482045
S8-3-27-1-1,300-140K 1K-min,S8-3-27,0.0,2.7580000000000005,0.12,3.919348,274.15,1.0,0.00011457139340383003,0.899877639564202,267.2337,0.2158323371068144,1.0485145233605888,0.04737442282383775,284.4749874281664,,True,255.1991,2232.188,1976.9889,8.746849028856294,1976.9889,66.2568,False,False,0.5852916506848707,4.734848,1943.804,0.9832144227011083,0.7906976744186046,0.0,3.647638154295094,-9.074312406102235
S8-3-27-1-1,300-140K 1K-min,S8-3-27,0.0,2.7580000000000005,0.12,3.919348,277.15,4.0,0.00012733338285208785,0.8998836378266271,240.4502,0.2158323371068144,1.0485145233605888,0.04737442282383775,284.4749874281664,,True,231.4644,2130.429,1898.9646,9.204132471343325,1898.9646,62.97307,False,False,0.5850497967857502,4.734848,1871.026,0.9852874561221411,0.7906976744186046,0.0,3.608154429009562,-8.968701849135142
S8-3-27-1-1,300-140K 1K-min,S8-3-27,0.0,2.7580000000000005,0.12,3.919348,280.15,7.0,0.00013803425807555348,0.899892158346504,221.8097,0.2158323371068144,1.0485145233605888,0.04737442282383775,284.4749874281664,,True,214.9164,2041.748,1826.8316,9.50019635542006,1826.8316,60.07761,False,False,0.5847077001149604,4.734848,1805.311,0.9882197133003388,0.8372093023255814,0.0,3.5695163305372124,-8.888008656690937
S8-3-27-1-1,300-140K 1K-min,S8-3-27,0.0,2.7580000000000005,0.12,3.919348,283.15,10.0,0.00014842855357059936,0.8998992052333052,206.2766,0.2158323371068144,1.0485145233605888,0.04737442282383775,284.4749874281664,,True,200.3776,1968.495,1768.1173999999999,9.823927425021559,1768.1173999999999,57.63807,False,False,0.5846461684802906,4.734848,1748.221,0.9887471273117946,0.813953488372093,0.0,3.531696980399082,-8.815406836233942
S8-3-27-1-1,300-140K 1K-min,S8-3-27,0.0,2.7580000000000005,0.12,3.919348,286.15,13.0,0.000157902801257046,0.8999025157893993,193.8999,0.10622696390965428,0.011986623304293986,-4.423963975603928,284.4749874281664,,True,188.5626,1901.445,1712.8824,10.083892564060953,1712.8824,55.43322,False,False,0.5844653024632631,4.734848,1696.263,0.9902974074577443,0.8604651162790697,0.0,3.494670627293378,-8.753530896156775
S8-3-27-1-1,300-140K 1K-min,S8-3-27,0.0,2.7580000000000005,0.12,3.919348,288.15,15.0,0.00016732787898366577,0.899905741315915,182.9781,0.10622696390965428,0.011986623304293986,-4.423963975603928,284.4749874281664,,True,178.4401,1837.364,1658.9239,10.296811086745636,1658.9239,53.3728,False,False,0.584303412993608,4.734848,1645.13,0.9916850314833605,0.8372093023255814,0.0,3.47041471455839,-8.695555323187051
S8-3-27-1-1,300-140K 1K-min,S8-3-27,0.0,2.7580000000000005,0.12,3.919348,291.15,18.0,0.00017620160651750052,0.8999090075685365,173.7631,0.10622696390965428,0.011986623304293986,-4.423963975603928,284.4749874281664,,True,169.5185,1775.771,1606.2525,10.475381742995603,1606.2525,51.40076,False,False,0.5840382712763612,4.734848,1596.547,0.9939576747740465,0.813953488372093,0.0,3.4346556757685045,-8.643881726924302
S8-3-27-1-1,300-140K 1K-min,S8-3-27,0.0,2.7580000000000005,0.12,3.919348,294.15,21.0,0.00018434395584910116,0.8999108630636667,166.0881,0.10622696390965428,0.011986623304293986,-4.423963975603928,284.4749874281664,,True,162.4033,1717.359,1554.9557,10.574655810565424,1554.9557,49.55137,False,False,0.5838895003032348,4.734848,1547.543,0.9952328545437011,0.8372093023255814,0.0,3.3996260411354755,-8.598707220102584
S8-3-27-1-1,300-140K 1K-min,S8-3-27,0.0,2.7580000000000005,0.12,3.919348,297.15,24.0,0.00019066445911822844,0.899911632273684,160.5823,0.10622696390965428,0.011986623304293986,-4.423963975603928,284.4749874281664,,True,157.7111,1662.964,1505.2529,10.544368785710073,1505.2529,47.86755,False,False,0.5838530832039365,4.734848,1498.547,0.9955450011091154,0.8372093023255814,0.0,3.365303718660609,-8.56499543337086
S8-3-27-1-1,300-140K 1K-min,S8-3-27,0.0,2.7580000000000005,0.12,3.919348,299.15,26.0,0.00019004325923025844,0.8999114614600149,161.1072,0.10622696390965428,0.011986623304293986,-4.423963975603928,284.4749874281664,,True,158.7522,1616.218,1457.4658000000002,10.1807596997081,1457.4658000000002,46.55968,False,False,0.5838284918932575,4.734848,1451.28,0.9957557837720782,0.8372093023255814,0.0,3.342804613070366,-8.568258831559726
S8-3-28-1-1,300-140K 1K-min,S8-3-28,0.06412142500696691,3.3986666666666667,0.12,3.919348,207.14999999999998,-66.0,4.067598873496119e-07,0.7664403282437553,75271.28,1.1919812977441866,4.003962401594519e+22,52.04415651706673,259.64175405433434,207.14999999999998,True,4911.007,82683.28,77772.273,16.83631890567454,77772.273,3986.367,True,True,0.9803594549263934,15046.87,13092.77,0.16834752920234183,0.875,0.8,4.827419744146754,-14.715042782969103
S8-3-28-1-1,300-140K 1K-min,S8-3-28,0.06412142500696691,3.3986666666666667,0.12,3.919348,212.14999999999998,-61.0,1.8436393651512883e-06,0.8934890232724081,16607.01,1.1919812977441866,4.003962401594519e+22,52.04415651706673,259.64175405433434,207.14999999999998,True,5039.579,24009.23,18969.650999999998,4.7641340675481025,18969.650999999998,938.8882,False,False,0.645206666502937,4.734848,2291.912,0.120819934958213,0.4418604651162791,0.0,4.713646005185011,-13.203769024000348
S8-3-28-1-1,300-140K 1K-min,S8-3-28,0.06412142500696691,3.3986666666666667,0.12,3.919348,216.14999999999998,-57.0,6.5976981412269585e-06,0.8981547042338723,4640.609,1.1919812977441866,4.003962401594519e+22,52.04415651706673,259.64175405433434,207.14999999999998,True,3020.493,9284.938,6264.445,3.073980969331828,6264.445,367.8223,False,False,0.6635524509087929,4.734848,1957.06,0.3124075636389177,0.627906976744186,0.0,4.626416840157298,-11.928789736245832
S8-3-28-1-1,300-140K 1K-min,S8-3-28,0.06412142500696691,3.3986666666666667,0.12,3.919348,220.14999999999998,-53.0,1.5554239012256046e-05,0.8991656903350058,1968.424,1.1919812977441866,4.003962401594519e+22,52.04415651706673,259.64175405433434,207.14999999999998,True,1505.191,4456.993,2951.8020000000006,2.961081351137497,2951.8020000000006,156.758,False,False,0.634164757663285,4.734848,1665.708,0.5643020771718426,0.627906976744186,0.0,4.542357483533954,-11.071177351199324
S8-3-28-1-1,300-140K 1K-min,S8-3-28,0.06412142500696691,3.3986666666666667,0.12,3.919348,224.14999999999998,-49.0,3.2401424615647903e-05,0.8996284538163785,944.938,0.7620804274742082,4570232583823.19,29.150585213155203,259.64175405433434,207.14999999999998,True,818.0973,2566.386,1748.2887,3.1370180539649746,1748.2887,71.3265,False,False,0.6027079261375233,4.734848,1457.954,0.8339320616783711,0.6511627906976745,0.0,4.461298237787196,-10.337308166513862
S8-3-28-1-1,300-140K 1K-min,S8-3-28,0.06412142500696691,3.3986666666666667,0.12,3.919348,227.14999999999998,-46.0,5.986965850689665e-05,0.8998029386862155,511.3999,0.7620804274742082,4570232583823.19,29.150585213155203,259.64175405433434,207.14999999999998,True,472.3869,1754.523,1282.1361,3.7141652319317062,1282.1361,50.64733,False,False,0.579767197361757,4.734848,1321.327,1.0305668797563683,0.7441860465116279,0.0,4.402377283733216,-9.723340716953475
S8-3-28-1-1,300-140K 1K-min,S8-3-28,0.06412142500696691,3.3986666666666667,0.12,3.919348,230.14999999999998,-43.0,9.716399698473802e-05,0.8998496150603903,315.1099,0.7620804274742082,4570232583823.19,29.150585213155203,259.64175405433434,207.14999999999998,True,293.848,1353.699,1059.851,4.606800114344831,1059.851,46.3468,False,False,0.5648326824556786,4.734848,1227.919,1.1585770075227546,0.7906976744186046,0.0,4.344992396263307,-9.239110316505004
S8-3-28-1-1,300-140K 1K-min,S8-3-28,0.06412142500696691,3.3986666666666667,0.12,3.919348,233.14999999999998,-40.0,0.0001537019557963583,0.8999014974928962,199.1994,0.7620804274742082,4570232583823.19,29.150585213155203,259.64175405433434,207.14999999999998,True,189.1579,1105.713,916.5550999999999,5.845449753882867,916.5550999999999,43.3135,False,False,0.5528941504262357,4.734848,1155.691,1.2609072820608371,0.8372093023255814,0.0,4.2890842805061125,-8.780495182735827
S8-3-28-1-1,300-140K 1K-min,S8-3-28,0.06412142500696691,3.3986666666666667,0.12,3.919348,235.14999999999998,-38.0,0.0002320302087882157,0.899932587533237,131.9541,0.7620804274742082,4570232583823.19,29.150585213155203,259.64175405433434,207.14999999999998,True,127.1594,947.6023,820.4429,7.452082189755535,820.4429,40.66734,False,False,0.5436102825274822,4.734848,1099.79,1.340483292621581,0.9069767441860465,0.0,4.25260472039124,-8.368642984480555
S8-3-28-1-1,300-140K 1K-min,S8-3-28,0.06412142500696691,3.3986666666666667,0.12,3.919348,238.14999999999998,-35.0,0.0003491708680120961,0.8999611444946037,87.68583,0.7620804274742082,4570232583823.19,29.150585213155203,259.64175405433434,207.14999999999998,True,87.11997,831.4368,744.31683,9.543584553575949,744.31683,38.25304,False,False,0.5344957034851231,4.734848,1055.894,1.4186082558418014,1.0,0.0,4.199034222128911,-7.9599491624156045
