Repository: LJZ-sudo/acid-in-clay-close

# Stage2 Statistics: S8 Evidence Atlas

Current status date: 2026-05-19

Stage2 converts the S8 retrospective acid-in-clay dataset into the canonical
evidence contract consumed by Stage3. It is not part of the attapulgite AiCE
Stage0/Stage1 BO training loop.

## Current Role

- Source system: S8 sepiolite retrospective evidence.
- Source mode: retrospective.
- Primary input: `data/s8_input.csv`.
- Canonical Stage2 -> Stage3 contract: `exports/stage3_seed.json`.
- Backward-compatible export: `exports/s8_evidence_atlas.json`.

`stage3_seed.json` is the authoritative handoff artifact. The legacy atlas and
CSV files are retained for diagnostics and historical compatibility, but Stage3

File: V1.0-qianduan-mainline/stage2_statistics/data/s8_input.csv (part 7 of 12)
sample_id,scan_dir,excel_id,R,N,L_cm,S_cm2,T,T_C,sigma,R2,rb_ohm,Ea,sigma0,ln_sigma0,T_break,T_arc,data_valid,R_high_freq_ohm,R_low_freq_ohm,delta_R_ohm,R_ratio,arc_diameter_ohm,median_zimag_ohm,arc_visible,semicircle_visible,semicircle_quality,characteristic_frequency,peak_neg_zimag_ohm,nyquist_peak_ratio,nyquist_rising_ratio,nyquist_falling_ratio,inv_T_1000,ln_sigma
S8-3-28-1-1,300-140K 1K-min,S8-3-28,0.06412142500696691,3.3986666666666667,0.12,3.919348,241.14999999999998,-32.0,0.0005322512238646206,0.95,57.524221646973025,0.7620804274742082,4570232583823.19,29.150585213155203,259.64175405433434,207.14999999999998,True,59.68071,737.5358,677.85509,12.35802657173482,677.85509,35.84329,False,False,0.524441951646824,4.734848,1020.025,1.5047832715986516,1.0,0.0,4.146796599626788,-7.538394954776475
S8-3-28-1-1,300-140K 1K-min,S8-3-28,0.06412142500696691,3.3986666666666667,0.12,3.919348,244.14999999999998,-29.0,0.0007604229370576997,0.95,40.26356371091144,0.7620804274742082,4570232583823.19,29.150585213155203,259.64175405433434,207.14999999999998,True,40.30255,659.4843,619.18175,16.363339292426907,619.18175,33.12419,False,False,0.5131665433183932,4.734848,991.576,1.6014296286994867,1.0,0.0,4.095842719639566,-7.181635783341893
S8-3-28-1-1,300-140K 1K-min,S8-3-28,0.06412142500696691,3.3986666666666667,0.12,3.919348,247.14999999999998,-26.0,0.0011491256551502524,0.95,26.644029080925677,0.7620804274742082,4570232583823.19,29.150585213155203,259.64175405433434,207.14999999999998,True,26.59719,600.1287,573.53151,22.56361292301931,573.53151,30.02512,False,False,0.5027103166485136,4.734848,969.873,1.6910544287270255,1.0,0.0,4.046125834513454,-6.768753925650852
S8-3-28-1-1,300-140K 1K-min,S8-3-28,0.06412142500696691,3.3986666666666667,0.12,3.919348,249.14999999999998,-24.0,0.0017780353610567265,0.95,17.219757291702297,0.7620804274742082,4570232583823.19,29.150585213155203,259.64175405433434,207.14999999999998,True,16.95313,552.0419,535.0887700000001,32.56283058054766,535.0887700000001,26.65521,False,False,0.49227882755478786,4.734848,952.708,1.7804671923875324,1.0,0.0,4.013646397752359,-6.332246253979795
S8-3-28-1-1,300-140K 1K-min,S8-3-28,0.06412142500696691,3.3986666666666667,0.12,3.919348,252.14999999999998,-21.0,0.002820977423912339,0.95,10.853449982949074,0.7620804274742082,4570232583823.19,29.150585213155203,259.64175405433434,207.14999999999998,True,10.56575,514.7595,504.19375,48.71963656153137,504.19375,23.28458,False,False,0.4827051769946247,4.734848,939.0745,1.8625270543317882,1.0,0.0,3.9658933174697606,-5.87067184986125
S8-3-28-1-1,300-140K 1K-min,S8-3-28,0.06412142500696691,3.3986666666666667,0.12,3.919348,255.14999999999998,-18.0,0.004274093200426243,0.95,7.163469755504564,0.7620804274742082,4570232583823.19,29.150585213155203,259.64175405433434,207.14999999999998,True,6.990912,490.7752,483.784288,70.2018849615043,483.784288,20.80047,False,False,0.4766535602468075,4.734848,926.1557,1.9143980550273638,1.0,0.0,3.919263178522438,-5.455183315952735
S8-3-28-1-1,300-140K 1K-min,S8-3-28,0.06412142500696691,3.3986666666666667,0.12,3.919348,258.15,-15.0,0.0060352592501307974,0.95,5.07307741134692,0.7620804274742082,4570232583823.19,29.150585213155203,259.64175405433434,207.14999999999998,True,4.878864,492.4794,487.600536,100.94140767194986,487.600536,20.18614,False,False,0.48165649172570546,4.734848,912.5521,1.871515785208239,1.0,0.0,3.873716831299632,-5.110136467587148
S8-3-28-1-1,300-140K 1K-min,S8-3-28,0.06412142500696691,3.3986666666666667,0.12,3.919348,260.15,-13.0,0.007130495111576413,0.95,4.293858546197391,0.10777182729144087,0.9095224205557048,-0.09483562980971172,259.64175405433434,207.14999999999998,True,4.268282,512.4775,508.20921799999996,120.06645765204829,508.20921799999996,20.25967,False,False,0.4906301980273543,4.734848,912.0314,1.7945983026226773,1.0,0.0,3.8439361906592353,-4.943374606353018
S8-3-28-1-1,300-140K 1K-min,S8-3-28,0.06412142500696691,3.3986666666666667,0.12,3.919348,263.15,-10.0,0.007662880769288511,0.95,3.9955387921693943,0.10777182729144087,0.9095224205557048,-0.09483562980971172,259.64175405433434,207.14999999999998,True,3.97309,518.5632,514.5901100000001,130.5188656687868,514.5901100000001,19.96337,False,False,0.49659158885376464,4.734848,897.1882,1.743500666967731,1.0,0.0,3.800114003420103,-4.871367286388241
S8-3-28-1-1,300-140K 1K-min,S8-3-28,0.06412142500696691,3.3986666666666667,0.12,3.919348,266.15,-7.0,0.00818893808886526,0.95,3.7388654110222657,0.10777182729144087,0.9095224205557048,-0.09483562980971172,259.64175405433434,207.14999999999998,True,3.719111,529.587,525.867889,142.39612638611754,525.867889,19.67873,False,False,0.504228855789038,4.734848,882.4265,1.6780383789511026,1.0,0.0,3.7572797294758598,-4.804971049002887
S8-3-28-1-1,300-140K 1K-min,S8-3-28,0.06412142500696691,3.3986666666666667,0.12,3.919348,269.15,-4.0,0.008705758225712547,0.95,3.516906463475229,0.10777182729144087,0.9095224205557048,-0.09483562980971172,259.64175405433434,207.14999999999998,True,3.500256,546.8163,543.3160439999999,156.2218020624777,543.3160439999999,19.40644,False,False,0.5132920127792142,4.734848,869.4981,1.600354176178163,1.0,0.0,3.7154003343860302,-4.743770607233225
S8-3-28-1-1,300-140K 1K-min,S8-3-28,0.06412142500696691,3.3986666666666667,0.12,3.919348,272.15,-1.0,0.009218664455424713,0.95,3.3212335172308345,0.10777182729144087,0.9095224205557048,-0.09483562980971172,259.64175405433434,207.14999999999998,True,3.307267,568.7285,565.421233,171.96328569782847,565.421233,19.141,False,False,0.5234080879190002,4.734848,855.847,1.5136449606942837,1.0,0.0,3.6744442403086537,-4.6865251048966545
S8-3-28-1-1,300-140K 1K-min,S8-3-28,0.06412142500696691,3.3986666666666667,0.12,3.919348,274.15,1.0,0.009715868191214996,0.95,3.151271381094386,0.10777182729144087,0.9095224205557048,-0.09483562980971172,259.64175405433434,207.14999999999998,True,3.137927,597.0753,593.937373,190.27698859788643,593.937373,18.88575,False,False,0.5343994061699389,4.734848,843.0547,1.4194336614005238,1.0,0.0,3.647638154295094,-4.6339948340916015
S8-3-28-1-1,300-140K 1K-min,S8-3-28,0.06412142500696691,3.3986666666666667,0.12,3.919348,276.15,3.0,0.01020465736192624,0.95,3.0003297795862243,0.10777182729144087,0.9095224205557048,-0.09483562980971172,259.64175405433434,207.14999999999998,True,2.988789,631.4987,628.509911,211.28915423604676,628.509911,18.63215,False,False,0.5457270548912635,4.734848,831.1035,1.3223395295034555,1.0,0.0,3.6212203512583745,-4.584911058793431
S8-3-28-1-1,300-140K 1K-min,S8-3-28,0.06412142500696691,3.3986666666666667,0.12,3.919348,279.15,6.0,0.010669408070270848,0.95,2.8696378629263415,0.10777182729144087,0.9095224205557048,-0.09483562980971172,259.64175405433434,207.14999999999998,True,2.857878,671.2832,668.4253219999999,234.8886831418276,668.4253219999999,18.39164,False,False,0.5570004653414373,4.734848,819.2958,1.2257102970733937,1.0,0.0,3.5823034210997675,-4.540374691283164
S8-3-28-1-1,300-140K 1K-min,S8-3-28,0.06412142500696691,3.3986666666666667,0.12,3.919348,282.15,9.0,0.011123857465764862,0.95,2.752402884313287,0.10777182729144087,0.9095224205557048,-0.09483562980971172,259.64175405433434,207.14999999999998,True,2.742531,715.3333,712.590769,260.8296132295314,712.590769,18.15898,False,False,0.5677460929425354,4.734848,807.7964,1.1336049176354104,1.0,0.0,3.5442140705298604,-4.4986631559103385
S8-3-28-1-1,300-140K 1K-min,S8-3-28,0.06412142500696691,3.3986666666666667,0.12,3.919348,285.15,12.0,0.01155825564079349,0.95,2.648958313865359,0.10777182729144087,0.9095224205557048,-0.09483562980971172,259.64175405433434,207.14999999999998,True,2.638911,763.7776,761.138689,289.429086467865,761.138689,17.9311,False,False,0.578006729029467,4.734848,795.8897,1.0456566083188539,1.0,0.0,3.506926179203928,-4.460355323249002
S8-3-28-1-1,300-140K 1K-min,S8-3-28,0.06412142500696691,3.3986666666666667,0.12,3.919348,288.15,15.0,0.011973268365153795,0.95,2.557141161436568,0.10777182729144087,0.9095224205557048,-0.09483562980971172,259.64175405433434,207.14999999999998,True,2.548222,814.4318,811.8835779999999,319.6078677603443,811.8835779999999,17.71137,False,False,0.5871937112474355,4.734848,785.0192,0.9669110464505528,1.0,0.0,3.47041471455839,-4.425078750303871
S8-3-28-1-1,300-140K 1K-min,S8-3-28,0.06412142500696691,3.3986666666666667,0.12,3.919348,291.15,18.0,0.01238573200425869,0.95,2.4719844869026457,0.10777182729144087,0.9095224205557048,-0.09483562980971172,259.64175405433434,207.14999999999998,True,2.466083,866.306,863.839917,351.2882575322891,863.839917,17.49392,False,False,0.595434896880321,4.734848,774.2358,0.8962723124543909,1.0,0.0,3.4346556757685045,-4.391210113688992
S8-3-28-1-1,300-140K 1K-min,S8-3-28,0.06412142500696691,3.3986666666666667,0.12,3.919348,294.15,21.0,0.012772149238804011,0.95,2.3971953976579212,0.10777182729144087,0.9095224205557048,-0.09483562980971172,259.64175405433434,207.14999999999998,True,2.391319,917.4183,915.0269810000001,383.64530202787665,915.0269810000001,17.27581,False,False,0.6026460801888275,4.734848,763.5554,0.8344621698100496,1.0,0.0,3.3996260411354755,-4.360488319355713
S8-3-28-1-1,300-140K 1K-min,S8-3-28,0.06412142500696691,3.3986666666666667,0.12,3.919348,296.15,23.0,0.013100258917067377,0.95,2.3371551331380167,0.10777182729144087,0.9095224205557048,-0.09483562980971172,259.64175405433434,207.14999999999998,True,2.330347,963.567,961.236653,413.4864893511567,961.236653,17.07291,False,False,0.6084818640736263,4.734848,754.0336,0.7844411650832036,1.0,0.0,3.3766672294445383,-4.335123284308717
S8-3-28-1-1,300-140K 1K-min,S8-3-28,0.06412142500696691,3.3986666666666667,0.12,3.919348,299.15,26.0,0.013203471817430514,0.95,2.318885350521348,0.10777182729144087,0.9095224205557048,-0.09483562980971172,259.64175405433434,207.14999999999998,True,2.315726,995.631,993.3152739999999,429.94335253825363,993.3152739999999,16.94368,False,False,0.6121097846590313,4.734848,748.3088,0.7533447029225881,1.0,0.0,3.342804613070366,-4.327275467500572
S8-3-29-1-1,300-140K 1K-min,S8-3-29,0.0,1.182,0.12,3.919348,268.15,-5.0,4.069961216817008e-05,0.8998453179618005,752.2759,0.2594193069521647,3.0327369934304347,1.1094655099548678,278.7039898405515,,True,712.0876,16749.21,16037.122399999998,23.521277438337645,16037.122399999998,177.1614,False,False,0.6734412037245119,4.734848,3650.8,0.22764682521846938,0.7209302325581395,0.0,3.729256013425322,-10.109291994598717
S8-3-29-1-1,300-140K 1K-min,S8-3-29,0.0,1.182,0.12,3.919348,272.15,-1.0,4.628858221021515e-05,0.8998234853858172,661.4447,0.2594193069521647,3.0327369934304347,1.1094655099548678,278.7039898405515,,True,627.0102,2860.081,2233.0708,4.56145848982999,2233.0708,84.06841,False,False,0.5651709415871036,4.734848,2580.71,1.1556776435391116,0.7209302325581395,0.0,3.6744442403086537,-9.980615231814973
S8-3-29-1-1,300-140K 1K-min,S8-3-29,0.0,1.182,0.12,3.919348,274.15,1.0,5.2668510236523325e-05,0.8998380577435181,581.3215,0.2594193069521647,3.0327369934304347,1.1094655099548678,278.7039898405515,,True,560.1264,2714.736,2154.6096,4.846648899248455,2154.6096,80.32543,False,False,0.5643294435644707,4.734848,2505.575,1.1628904837331082,0.7209302325581395,0.0,3.647638154295094,-9.85149280972711
S8-3-29-1-1,300-140K 1K-min,S8-3-29,0.0,1.182,0.12,3.919348,277.15,4.0,5.803253245794473e-05,0.8998528366436298,527.5892,0.2594193069521647,3.0327369934304347,1.1094655099548678,278.7039898405515,,True,505.0402,2598.026,2092.9858,5.144196442184206,2092.9858,77.19966,False,False,0.5635935561531282,4.734848,2447.115,1.1691980901160433,0.7674418604651163,0.0,3.608154429009562,-9.754506800218634
S8-3-29-1-1,300-140K 1K-min,S8-3-29,0.0,1.182,0.12,3.919348,281.15,8.0,6.442848494555214e-05,0.8998635208349973,475.2143,0.16523084619959943,0.06005438343069201,-2.812504736772338,278.7039898405515,,True,462.5006,2505.609,2043.1083999999998,5.4175259448312065,2043.1083999999998,74.70966,False,False,0.5624823088192482,4.734848,2408.259,1.1787230672635867,0.7674418604651163,0.0,3.5568202027387517,-9.649954709826313
S8-3-29-1-1,300-140K 1K-min,S8-3-29,0.0,1.182,0.12,3.919348,284.15,11.0,7.055211107522771e-05,0.8998787098243544,433.9677,0.16523084619959943,0.06005438343069201,-2.812504736772338,278.7039898405515,,True,424.1885,2435.53,2011.3415000000002,5.741621944017814,2011.3415000000002,72.964,False,False,0.5610735339241663,4.734848,2395.102,1.1907982806500033,0.813953488372093,0.0,3.519267992257611,-9.55915895700573
S8-3-29-1-1,300-140K 1K-min,S8-3-29,0.0,1.182,0.12,3.919348,287.15,14.0,7.583230185530644e-05,0.8998998196532454,403.7506,0.16523084619959943,0.06005438343069201,-2.812504736772338,278.7039898405515,,True,390.5391,2392.081,2001.5419000000002,6.125074288336302,2001.5419000000002,72.64724,False,False,0.5576894060190963,4.734848,2441.491,1.2198050912648886,0.8372093023255814,0.0,3.482500435312555,-9.486986210241932
S8-3-29-1-1,300-140K 1K-min,S8-3-29,0.0,1.182,0.12,3.919348,290.15,17.0,8.213115724994184e-05,0.8999016917347826,372.7859,0.16523084619959943,0.06005438343069201,-2.812504736772338,278.7039898405515,,True,362.4623,2377.008,2014.5456999999997,6.55794547460522,2014.5456999999997,72.9953,False,False,0.5514957656871886,4.734848,2564.302,1.2728934369669547,0.7209302325581395,0.0,3.446493193175944,-9.407193109845817
S8-3-29-1-1,300-140K 1K-min,S8-3-29,0.0,1.182,0.12,3.919348,293.15,20.0,8.81672471758862e-05,0.899895748474713,347.2643,0.16523084619959943,0.06005438343069201,-2.812504736772338,278.7039898405515,,True,337.0153,2313.634,1976.6187,6.86507111101484,1976.6187,71.07916,False,False,0.5501790709558703,4.734848,2538.333,1.2841793918068258,0.813953488372093,0.0,3.4112229234180456,-9.336275011130153
S8-3-29-1-1,300-140K 1K-min,S8-3-29,0.0,1.182,0.12,3.919348,296.15,23.0,9.33627331784911e-05,0.8999066365543993,327.9396,0.16523084619959943,0.06005438343069201,-2.812504736772338,278.7039898405515,,True,319.5226,2256.132,1936.6094,7.0609465496337345,1936.6094,69.33588,False,False,0.5499664069240464,4.734848,2490.484,1.286002226365316,0.7906976744186046,0.0,3.3766672294445383,-9.27901829472372
S8-3-29-1-1,300-140K 1K-min,S8-3-29,0.0,1.182,0.12,3.919348,299.15,26.0,9.612233328674698e-05,0.8999089666002927,318.5247,0.16523084619959943,0.06005438343069201,-2.812504736772338,278.7039898405515,,True,312.3564,2211.159,1898.8026,7.078961724491639,1898.8026,68.39215,False,False,0.549356861353922,4.734848,2451.785,1.2912269026806678,0.7906976744186046,0.0,3.342804613070366,-9.24988887266376
S8-3-3-1,300-120K 3K-min,S8-3-3,0.1712623980890066,3.6453333333333333,0.12,3.919348,199.14999999999998,-74.0,7.803922682906733e-06,0.95,3923.3265906802953,0.9701719233883028,2.787374678675907e+19,44.774216944339905,255.10430119402326,,True,1601.057,12412.36,10811.303,7.752603436354859,10811.303,133.6792,False,False,0.6714248273311736,4.734848,2648.013,0.2449300514470827,0.5581395348837209,0.0,5.021340697966358,-11.760884042619642
S8-3-3-1,300-120K 3K-min,S8-3-3,0.1712623980890066,3.6453333333333333,0.12,3.919348,208.14999999999998,-65.0,8.993561017735803e-05,0.8999571424340863,340.4362,0.9701719233883028,2.787374678675907e+19,44.774216944339905,255.10430119402326,,True,284.7684,1961.402,1676.6336000000001,6.8877094509081775,1676.6336000000001,42.46728,False,False,0.5609190861179608,4.734848,1998.752,1.1921221189889066,0.7674418604651163,0.0,4.804227720393947,-9.316416586158908
S8-3-3-1,300-120K 3K-min,S8-3-3,0.1712623980890066,3.6453333333333333,0.12,3.919348,216.14999999999998,-57.0,0.00028469485508739737,0.8999919934151491,107.5444,0.9701719233883028,2.787374678675907e+19,44.774216944339905,255.10430119402326,,True,104.642,1176.617,1071.975,11.244213604480036,1071.975,37.63244,False,False,0.5098426113793078,4.734848,1747.234,1.6299204738916473,1.0,0.0,4.626416840157298,-8.164092635190963
S8-3-3-1,300-120K 3K-min,S8-3-3,0.1712623980890066,3.6453333333333333,0.12,3.919348,225.14999999999998,-48.0,0.0006199467256150583,0.95,49.387045867667396,0.3370883919416964,21656.130561988106,9.983043860181953,255.10430119402326,,True,48.12373,949.7963,901.67257,19.736547852795283,901.67257,34.20702,False,False,0.49446827725205555,4.734848,1588.477,1.761700480696666,1.0,0.0,4.4414834554741285,-7.385877010044349
S8-3-3-1,300-120K 3K-min,S8-3-3,0.1712623980890066,3.6453333333333333,0.12,3.919348,233.14999999999998,-40.0,0.0011966274220870938,0.95,25.586357798871074,0.3370883919416964,21656.130561988106,9.983043860181953,255.10430119402326,,True,25.23153,887.6799,862.44837,35.18137425673354,862.44837,31.4141,False,False,0.5021365035451342,4.734848,1462.689,1.6959728267559928,1.0,0.0,4.2890842805061125,-6.728248160601116
S8-3-3-1,300-120K 3K-min,S8-3-3,0.1712623980890066,3.6453333333333333,0.12,3.919348,241.14999999999998,-32.0,0.0020648780487027532,0.95,14.82767342734659,0.3370883919416964,21656.130561988106,9.983043860181953,255.10430119402326,,True,14.57229,876.4182,861.84591,60.142791558499034,861.84591,29.08889,False,False,0.5175180371473445,4.734848,1348.04,1.5641311101656192,1.0,0.0,4.146796599626788,-6.182684110631313
S8-3-3-1,300-120K 3K-min,S8-3-3,0.1712623980890066,3.6453333333333333,0.12,3.919348,250.14999999999998,-23.0,0.0032267906437528264,0.95,9.488479654773165,0.3370883919416964,21656.130561988106,9.983043860181953,255.10430119402326,,True,9.333674,875.1668,865.833126,93.76444902618196,865.833126,27.22277,False,False,0.5322123178579643,4.734848,1245.224,1.4381801326460204,1.0,0.0,3.9976014391365187,-5.736267244449223
S8-3-3-1,300-120K 3K-min,S8-3-3,0.1712623980890066,3.6453333333333333,0.12,3.919348,258.15,-15.0,0.0046547373635202685,0.95,6.577672375978249,0.12001378343374608,1.113997257848606,0.10795467996580221,255.10430119402326,,True,6.483429,897.7566,891.273171,138.46941178811397,891.273171,25.68141,False,False,0.5495674640549308,4.734848,1149.227,1.2894217366720204,1.0,0.0,3.873716831299632,-5.369869790141189
S8-3-3-1,300-120K 3K-min,S8-3-3,0.1712623980890066,3.6453333333333333,0.12,3.919348,267.15,-6.0,0.006159959890285531,0.95,4.9703793399281215,0.12001378343374608,1.113997257848606,0.10795467996580221,255.10430119402326,,True,4.91421,957.159,952.24479,194.77372761847786,952.24479,24.48505,False,False,0.5698545430389457,4.734848,1062.26,1.1155324882376083,1.0,0.0,3.7432154220475393,-5.089685012775191
S8-3-3-1,300-120K 3K-min,S8-3-3,0.1712623980890066,3.6453333333333333,0.12,3.919348,274.15,1.0,0.007514574764781194,0.95,4.074393872153137,0.12001378343374608,1.113997257848606,0.10795467996580221,255.10430119402326,,True,4.040095,1041.977,1037.936905,257.90903431726235,1037.936905,23.43933,False,False,0.5886608622900831,4.734848,990.54,0.9543354660850016,1.0,0.0,3.647638154295094,-4.890910842237638
S8-3-3-1,300-120K 3K-min,S8-3-3,0.1712623980890066,3.6453333333333333,0.12,3.919348,282.15,9.0,0.008571131691995802,0.95,3.5721464181974083,0.12001378343374608,1.113997257848606,0.10795467996580221,255.10430119402326,,True,3.550896,1133.38,1129.8291040000001,319.18141224074157,1129.8291040000001,22.6472,False,False,0.6038849522030605,4.734848,930.8021,0.8238432668309092,1.0,0.0,3.5442140705298604,-4.759355502349011
S8-3-3-1,300-120K 3K-min,S8-3-3,0.1712623980890066,3.6453333333333333,0.12,3.919348,291.15,18.0,0.009197182068492842,0.95,3.328991113305036,0.12001378343374608,1.113997257848606,0.10795467996580221,255.10430119402326,,True,3.315818,1217.653,1214.337182,367.2255232343874,1214.337182,22.25599,False,False,0.6140702476379141,4.734848,894.4088,0.7365407345321651,1.0,0.0,3.4346556757685045,-4.6888581387485715
S8-3-3-1,300-120K 3K-min,S8-3-3,0.1712623980890066,3.6453333333333333,0.12,3.919348,299.15,26.0,0.00986885970544794,0.95,3.1024189508499447,0.12001378343374608,1.113997257848606,0.10795467996580221,255.10430119402326,,True,3.059319,1279.477,1276.4176810000001,418.2228136392446,1276.4176810000001,21.99237,False,False,0.6182406316625338,4.734848,894.5066,0.7007945857497091,1.0,0.0,3.342804613070366,-4.618370963573933
S8-3-31-1-1,300-140K 1K-min,S8-3-31,0.3340714749983821,4.9068,0.12,3.919348,184.14999999999998,-89.0,3.080946519843856e-07,0.775991650800398,99376.4,0.8836397520175577,5.672212857446718e+17,40.87952589718304,243.04945327401626,184.14999999999998,True,4486.145,110433.0,105946.855,24.616458005704228,105946.855,4807.925,True,True,0.9786205923715243,15046.87,19414.98,0.18325206538693387,0.875,0.88,5.430355688297584,-14.992858789545771
S8-3-31-1-1,300-140K 1K-min,S8-3-31,0.3340714749983821,4.9068,0.12,3.919348,190.14999999999998,-83.0,2.1515815261588233e-06,0.95,14230.154424183793,0.8836397520175577,5.672212857446718e+17,40.87952589718304,243.04945327401626,184.14999999999998,True,4875.82,22903.66,18027.84,4.697396540479345,18027.84,808.8901,False,False,0.6778226963098108,4.734848,2169.177,0.12032373262687045,0.4883720930232558,0.0,5.259006047856956,-13.0493073926788
S8-3-31-1-1,300-140K 1K-min,S8-3-31,0.3340714749983821,4.9068,0.12,3.919348,194.14999999999998,-79.0,7.887057756588943e-06,0.8995238988515639,3881.972,0.8836397520175577,5.672212857446718e+17,40.87952589718304,243.04945327401626,184.14999999999998,True,2217.271,6608.874,4391.602999999999,2.9806343022571435,4391.602999999999,196.3439,False,False,0.6495732613656866,4.734848,1898.179,0.43222918829411494,0.5348837209302325,0.0,5.150656708730364,-11.750287400564083
S8-3-31-1-1,300-140K 1K-min,S8-3-31,0.3340714749983821,4.9068,0.12,3.919348,198.14999999999998,-75.0,2.419279539859247e-05,0.8998050936675335,1265.556,0.8836397520175577,5.672212857446718e+17,40.87952589718304,243.04945327401626,184.14999999999998,True,1034.25,2967.11,1932.8600000000001,2.868851824993957,1932.8600000000001,67.18182,False,False,0.5975330511952927,4.734848,1697.608,0.8782881326117769,0.627906976744186,0.0,5.046681806712088,-10.629455679928256
S8-3-31-1-1,300-140K 1K-min,S8-3-31,0.3340714749983821,4.9068,0.12,3.919348,202.14999999999998,-71.0,5.476595067069278e-05,0.8999328521803125,559.0579,0.8836397520175577,5.672212857446718e+17,40.87952589718304,243.04945327401626,184.14999999999998,True,508.745,1917.654,1408.909,3.769381517263069,1408.909,33.38539,False,False,0.5711973945797777,4.734848,1555.467,1.1040223321733333,0.7441860465116279,0.0,4.946821667078902,-9.812441895246877
S8-3-31-1-1,300-140K 1K-min,S8-3-31,0.3340714749983821,4.9068,0.12,3.919348,205.14999999999998,-68.0,9.477895691194663e-05,0.8999485656014444,323.0394,0.8836397520175577,5.672212857446718e+17,40.87952589718304,243.04945327401626,184.14999999999998,True,298.4302,1554.22,1255.7898,5.207984982753086,1255.7898,31.53316,False,False,0.5644949045878007,4.734848,1458.565,1.161472246390279,0.7674418604651163,0.0,4.874482086278333,-9.263963146845734
S8-3-31-1-1,300-140K 1K-min,S8-3-31,0.3340714749983821,4.9068,0.12,3.919348,207.14999999999998,-66.0,0.00015816872715516449,0.8999704691321162,193.5739,0.8836397520175577,5.672212857446718e+17,40.87952589718304,243.04945327401626,184.14999999999998,True,183.3827,1368.54,1185.1572999999999,7.4627541202087215,1185.1572999999999,30.20741,False,False,0.5649083824850367,4.734848,1372.327,1.1579281501282566,0.8372093023255814,0.0,4.827419744146754,-8.751848201342717
S8-3-31-1-1,300-140K 1K-min,S8-3-31,0.3340714749983821,4.9068,0.12,3.919348,210.14999999999998,-63.0,0.0002415041239386824,0.8999827149842851,126.7777,0.405723636620504,1461829.057475207,14.195198988704178,243.04945327401626,184.14999999999998,True,122.7846,1280.328,1157.5434,10.427431453130115,1157.5434,29.06906,False,False,0.5685707306237215,4.734848,1304.015,1.1265365946538153,0.8604651162790697,0.0,4.758505829169641,-8.328624008666795
S8-3-31-1-1,300-140K 1K-min,S8-3-31,0.3340714749983821,4.9068,0.12,3.919348,213.14999999999998,-60.0,0.0003588687389654946,0.95,85.31625647227234,0.405723636620504,1461829.057475207,14.195198988704178,243.04945327401626,184.14999999999998,True,85.006,1229.663,1144.657,14.465602428063901,1144.657,28.05181,False,False,0.5733604913961126,4.734848,1242.504,1.0854815023190345,1.0,0.0,4.691531785127845,-7.932553865957381
S8-3-31-1-1,300-140K 1K-min,S8-3-31,0.3340714749983821,4.9068,0.12,3.919348,216.14999999999998,-57.0,0.0004990429846649242,0.95,61.352104556722104,0.405723636620504,1461829.057475207,14.195198988704178,243.04945327401626,184.14999999999998,True,60.45726,1194.914,1134.45674,19.764607261394247,1134.45674,27.10994,False,False,0.5779503923613695,4.734848,1186.8,1.0461394940454045,1.0,0.0,4.626416840157298,-7.6028183243096565
S8-3-31-1-1,300-140K 1K-min,S8-3-31,0.3340714749983821,4.9068,0.12,3.919348,219.14999999999998,-54.0,0.0006827457303376955,0.95,44.84442159501654,0.405723636620504,1461829.057475207,14.195198988704178,243.04945327401626,184.14999999999998,True,44.07839,1164.611,1120.5326100000002,26.421359763820778,1120.5326100000002,26.22599,False,False,0.5817104186433868,4.734848,1136.12,1.0139106973423992,1.0,0.0,4.56308464522017,-7.2893880512547735
S8-3-31-1-1,300-140K 1K-min,S8-3-31,0.3340714749983821,4.9068,0.12,3.919348,221.14999999999998,-52.0,0.0009180334189799679,0.95,33.351005247151235,0.405723636620504,1461829.057475207,14.195198988704178,243.04945327401626,184.14999999999998,True,32.87879,1133.287,1100.40821,34.46863464257657,1100.40821,25.38995,False,False,0.5844864428386384,4.734848,1089.532,0.9901162042402418,1.0,0.0,4.52181777074384,-6.993276763888786
S8-3-31-1-1,300-140K 1K-min,S8-3-31,0.3340714749983821,4.9068,0.12,3.919348,224.14999999999998,-49.0,0.0012048970516776618,0.95,25.41074968258114,0.405723636620504,1461829.057475207,14.195198988704178,243.04945327401626,184.14999999999998,True,25.02586,1099.366,1074.34014,43.92919963589662,1074.34014,24.59935,False,False,0.586583017677561,4.734848,1044.415,0.9721455627637622,1.0,0.0,4.461298237787196,-6.721361149981632
S8-3-31-1-1,300-140K 1K-min,S8-3-31,0.3340714749983821,4.9068,0.12,3.919348,227.14999999999998,-46.0,0.0015604157542219526,0.95,19.62126906923429,0.405723636620504,1461829.057475207,14.195198988704178,243.04945327401626,184.14999999999998,True,19.32268,1070.292,1050.96932,55.39045308414775,1050.96932,23.87378,False,False,0.5890478712229836,4.734848,999.491,0.9510182466601396,1.0,0.0,4.402377283733216,-6.462802984111301
S8-3-31-1-1,300-140K 1K-min,S8-3-31,0.3340714749983821,4.9068,0.12,3.919348,230.14999999999998,-43.0,0.001968138634546533,0.95,15.556494261145103,0.405723636620504,1461829.057475207,14.195198988704178,243.04945327401626,184.14999999999998,True,15.32804,1049.082,1033.75396,68.44201867949197,1033.75396,23.19276,False,False,0.5918403982059071,4.734848,958.375,0.9270823010922242,1.0,0.0,4.344992396263307,-6.230667038449764
S8-3-31-1-1,300-140K 1K-min,S8-3-31,0.3340714749983821,4.9068,0.12,3.919348,232.14999999999998,-41.0,0.002437433006872873,0.95,12.56130416184931,0.405723636620504,1461829.057475207,14.195198988704178,243.04945327401626,184.14999999999998,True,12.38239,1037.49,1025.10761,83.78754020831197,1025.10761,22.56436,False,False,0.5952965581828039,4.734848,919.9911,0.8974580727188233,1.0,0.0,4.307559767391773,-6.016809839829821
S8-3-31-1-1,300-140K 1K-min,S8-3-31,0.3340714749983821,4.9068,0.12,3.919348,235.14999999999998,-38.0,0.0029698857335500083,0.95,10.30926443653545,0.405723636620504,1461829.057475207,14.195198988704178,243.04945327401626,184.14999999999998,True,10.17158,1035.578,1025.40642,101.8109280957334,1025.40642,21.97797,False,False,0.5996101223942016,4.734848,882.3465,0.8604846651925577,1.0,0.0,4.25260472039124,-5.819231800459841
S8-3-31-1-1,300-140K 1K-min,S8-3-31,0.3340714749983821,4.9068,0.12,3.919348,238.14999999999998,-35.0,0.003560822539629302,0.95,8.598389004987736,0.405723636620504,1461829.057475207,14.195198988704178,243.04945327401626,184.14999999999998,True,8.494093,1042.676,1034.181907,122.75307086936769,1034.181907,21.43522,False,False,0.6043998987694532,4.734848,847.4391,0.8194294391189725,1.0,0.0,4.199034222128911,-5.637763710348575
S8-3-31-1-1,300-140K 1K-min,S8-3-31,0.3340714749983821,4.9068,0.12,3.919348,241.14999999999998,-32.0,0.0042069372488367255,0.95,7.277821265797867,0.405723636620504,1461829.057475207,14.195198988704178,243.04945327401626,184.14999999999998,True,7.195457,1056.552,1049.3565429999999,146.83598275967736,1049.3565429999999,20.92785,False,False,0.609388838679972,4.734848,815.0007,0.7766670970288118,1.0,0.0,4.146796599626788,-5.471020390378334
S8-3-31-1-1,300-140K 1K-min,S8-3-31,0.3340714749983821,4.9068,0.12,3.919348,244.14999999999998,-29.0,0.004904872684898711,0.95,6.242228767267863,0.405723636620504,1461829.057475207,14.195198988704178,243.04945327401626,184.14999999999998,True,6.177928,1074.162,1067.984072,173.87091594463388,1067.984072,20.45131,False,False,0.6143148004427043,4.734848,784.3751,0.7344445676339632,1.0,0.0,4.095842719639566,-5.317526142489505
S8-3-31-1-1,300-140K 1K-min,S8-3-31,0.3340714749983821,4.9068,0.12,3.919348,246.14999999999998,-27.0,0.005656115526337958,0.95,5.413138616226998,0.1523179360200124,8.130196263451316,2.095585063914257,243.04945327401626,184.14999999999998,True,5.363172,1095.12,1089.7568279999998,204.19259348758533,1089.7568279999998,19.99763,False,False,0.6190936643833842,4.734848,755.7277,0.6934828767138493,1.0,0.0,4.062563477554337,-5.175017925147743
S8-3-31-1-1,300-140K 1K-min,S8-3-31,0.3340714749983821,4.9068,0.12,3.919348,249.14999999999998,-24.0,0.006437623430459234,0.95,4.7560000525344455,0.1523179360200124,8.130196263451316,2.095585063914257,243.04945327401626,184.14999999999998,True,4.712208,1115.86,1111.147792,236.80194083113474,1111.147792,19.57367,False,False,0.623405270106499,4.734848,729.4977,0.6565262562300078,1.0,0.0,4.013646397752359,-5.045595839512525
S8-3-31-1-1,300-140K 1K-min,S8-3-31,0.3340714749983821,4.9068,0.12,3.919348,252.14999999999998,-21.0,0.007253174342043407,0.95,4.221232791274034,0.1523179360200124,8.130196263451316,2.095585063914257,243.04945327401626,184.14999999999998,True,4.185157,1134.326,1130.1408430000001,271.0354713096784,1130.1408430000001,19.17271,False,False,0.6272806743433483,4.734848,704.4264,0.6233085056284434,1.0,0.0,3.9658933174697606,-4.926316065657791
S8-3-31-1-1,300-140K 1K-min,S8-3-31,0.3340714749983821,4.9068,0.12,3.919348,255.14999999999998,-18.0,0.008088669587712476,0.95,3.785213012035007,0.1523179360200124,8.130196263451316,2.095585063914257,243.04945327401626,184.14999999999998,True,3.757405,1150.221,1146.463595,306.121112842507,1146.463595,18.79391,False,False,0.630630697436145,4.734848,681.6804,0.5945940219759002,1.0,0.0,3.919263178522438,-4.817291012892409
S8-3-31-1-1,300-140K 1K-min,S8-3-31,0.3340714749983821,4.9068,0.12,3.919348,258.15,-15.0,0.008939565426540147,0.95,3.4249245810722626,0.1523179360200124,8.130196263451316,2.095585063914257,243.04945327401626,184.14999999999998,True,3.40105,1162.0,1158.59895,341.6591934843651,1158.59895,18.43546,False,False,0.6335424033772284,4.734848,659.9803,0.5696365424808986,1.0,0.0,3.873716831299632,-4.717268300984914
S8-3-31-1-1,300-140K 1K-min,S8-3-31,0.3340714749983821,4.9068,0.12,3.919348,260.15,-13.0,0.009791394119834181,0.95,3.1269640460534953,0.1523179360200124,8.130196263451316,2.095585063914257,243.04945327401626,184.14999999999998,True,3.106312,1169.908,1166.801688,376.6228247516669,1166.801688,18.09361,False,False,0.6360731084235456,4.734848,639.3429,0.5479447849410375,1.0,0.0,3.8439361906592353,-4.626251430143439
S8-3-31-1-1,300-140K 1K-min,S8-3-31,0.3340714749983821,4.9068,0.12,3.919348,263.15,-10.0,0.010642538552526682,0.95,2.8768829187085374,0.1523179360200124,8.130196263451316,2.095585063914257,243.04945327401626,184.14999999999998,True,2.86095,1173.377,1170.51605,410.13544452017686,1170.51605,17.76848,False,False,0.6382442114598372,4.734848,619.5955,0.5293353303442525,1.0,0.0,3.800114003420103,-4.5428962377619095
S8-3-31-1-1,300-140K 1K-min,S8-3-31,0.3340714749983821,4.9068,0.12,3.919348,266.15,-7.0,0.011477899139872178,0.95,2.667503608487194,0.1523179360200124,8.130196263451316,2.095585063914257,243.04945327401626,184.14999999999998,True,2.653899,1173.134,1170.480101,442.0416903582239,1170.480101,17.4569,False,False,0.6400919888000727,4.734848,601.0383,0.513497238856519,1.0,0.0,3.7572797294758598,-4.467331906590875
S8-3-31-1-1,300-140K 1K-min,S8-3-31,0.3340714749983821,4.9068,0.12,3.919348,269.15,-4.0,0.012299764221472574,0.95,2.4892621372375765,0.1523179360200124,8.130196263451316,2.095585063914257,243.04945327401626,184.14999999999998,True,2.476596,1168.832,1166.3554040000001,471.9510166373523,1166.3554040000001,17.15918,False,False,0.6417150797831201,4.734848,582.6937,0.4995850304303983,1.0,0.0,3.7154003343860302,-4.398175185773463
S8-3-31-1-1,300-140K 1K-min,S8-3-31,0.3340714749983821,4.9068,0.12,3.919348,272.15,-1.0,0.013125628816888342,0.95,2.33263775782435,0.1523179360200124,8.130196263451316,2.095585063914257,243.04945327401626,184.14999999999998,True,2.323019,1160.803,1158.4799810000002,499.69586990033235,1158.4799810000002,16.86567,False,False,0.6431166001305292,4.734848,564.8424,0.4875719988811783,1.0,0.0,3.6744442403086537,-4.333188561793931
S8-3-31-1-1,300-140K 1K-min,S8-3-31,0.3340714749983821,4.9068,0.12,3.919348,274.15,1.0,0.013925664173309048,0.95,2.1986267220305757,0.1523179360200124,8.130196263451316,2.095585063914257,243.04945327401626,184.14999999999998,True,2.188754,1149.218,1147.029246,525.0558080076611,1147.029246,16.58161,False,False,0.6443135515308387,4.734848,547.4913,0.47731241544995406,1.0,0.0,3.647638154295094,-4.2740217978387935
S8-3-31-1-1,300-140K 1K-min,S8-3-31,0.3340714749983821,4.9068,0.12,3.919348,277.15,4.0,0.014699520989598964,0.95,2.0828799384092314,0.1523179360200124,8.130196263451316,2.095585063914257,243.04945327401626,184.14999999999998,True,2.073407,1134.915,1132.8415929999999,547.3672076924598,1132.8415929999999,16.30893,False,False,0.6453193894161688,4.734848,530.9526,0.46869094786140997,1.0,0.0,3.608154429009562,-4.21994037146994
S8-3-31-1-1,300-140K 1K-min,S8-3-31,0.3340714749983821,4.9068,0.12,3.919348,280.15,7.0,0.015437188538203183,0.95,1.9833493189314129,0.1523179360200124,8.130196263451316,2.095585063914257,243.04945327401626,184.14999999999998,True,1.974522,1117.814,1115.839478,566.1187872305297,1115.839478,16.04191,False,False,0.6461473675039365,4.734848,515.0648,0.461593992823401,1.0,0.0,3.5695163305372124,-4.170975840460424
S8-3-31-1-1,300-140K 1K-min,S8-3-31,0.3340714749983821,4.9068,0.12,3.919348,282.15,9.0,0.016139656179246835,0.95,1.8970253785722135,0.1523179360200124,8.130196263451316,2.095585063914257,243.04945327401626,184.14999999999998,True,1.888565,1099.361,1097.4724350000001,582.1144625681404,1097.4724350000001,15.78194,False,False,0.6469054151384374,4.734848,499.4558,0.45509644167053687,1.0,0.0,3.5442140705298604,-4.126475918768297
S8-3-31-1-1,300-140K 1K-min,S8-3-31,0.3340714749983821,4.9068,0.12,3.919348,285.15,12.0,0.016810974907954492,0.95,1.8212707794224243,0.1523179360200124,8.130196263451316,2.095585063914257,243.04945327401626,184.14999999999998,True,1.812537,1078.747,1076.934463,595.1586091759782,1076.934463,15.5243,False,False,0.6475028392078983,4.734848,484.5943,0.4499756639322996,1.0,0.0,3.506926179203928,-4.0857233375291715
S8-3-31-1-1,300-140K 1K-min,S8-3-31,0.3340714749983821,4.9068,0.12,3.919348,288.15,15.0,0.017456207079819847,0.95,1.753951315624349,0.1523179360200124,8.130196263451316,2.095585063914257,243.04945327401626,184.14999999999998,True,1.745977,1054.999,1053.253023,604.2456458475685,1053.253023,15.27689,False,False,0.6479503669714762,4.734848,469.898,0.44613971167306077,1.0,0.0,3.47041471455839,-4.048059987002354
S8-3-31-1-1,300-140K 1K-min,S8-3-31,0.3340714749983821,4.9068,0.12,3.919348,291.15,18.0,0.018072650031042168,0.95,1.6941255057156404,0.1523179360200124,8.130196263451316,2.095585063914257,243.04945327401626,184.14999999999998,True,1.685597,1026.965,1025.279403,609.2589153872485,1025.279403,15.03444,False,False,0.6483243560942447,4.734848,454.1312,0.4429340906207589,1.0,0.0,3.4346556757685045,-4.013355531503466
S8-3-31-1-1,300-140K 1K-min,S8-3-31,0.3340714749983821,4.9068,0.12,3.919348,294.15,21.0,0.018658372288445038,0.95,1.6409436418214323,0.1523179360200124,8.130196263451316,2.095585063914257,243.04945327401626,184.14999999999998,True,1.632791,996.678,995.045209,610.4137026722955,995.045209,14.79366,False,False,0.6485170460564806,4.734848,439.096,0.44128246237302327,1.0,0.0,3.3996260411354755,-3.981460317354564
S8-3-31-1-1,300-140K 1K-min,S8-3-31,0.3340714749983821,4.9068,0.12,3.919348,297.15,24.0,0.019164313362942983,0.95,1.5976224555305079,0.1523179360200124,8.130196263451316,2.095585063914257,243.04945327401626,184.14999999999998,True,1.58986,967.562,965.97214,608.5831456857836,965.97214,14.56092,False,False,0.6486573115176317,4.734848,425.1052,0.4400801869917279,1.0,0.0,3.365303718660609,-3.9547054084489983
S8-3-31-1-1,300-140K 1K-min,S8-3-31,0.3340714749983821,4.9068,0.12,3.919348,299.15,26.0,0.019403840908640443,0.95,1.5779008659995422,0.1523179360200124,8.130196263451316,2.095585063914257,243.04945327401626,184.14999999999998,True,1.571892,946.8199,945.2480079999999,602.3441177892628,945.2480079999999,14.38688,False,False,0.6486331351605803,4.734848,416.1808,0.44028741290931084,1.0,0.0,3.342804613070366,-3.9422842475278284
S8-3-32-1-1,300-140K 1K-min,S8-3-32,0.3584084621201487,5.320666666666667,0.12,3.919348,191.14999999999998,-82.0,4.2391658741369275e-07,0.7255526870872772,72224.91,1.079440242279692,1.4544352389930299e+22,51.03148971924719,245.31721116491244,191.14999999999998,True,4183.084,81373.28,77190.196,19.452939505876525,77190.196,4076.112,True,True,0.9826504910027694,18984.38,11478.96,0.14871007711912015,0.8571428571428571,0.7692307692307693,5.231493591420351,-14.6737291288658
S8-3-32-1-1,300-140K 1K-min,S8-3-32,0.3584084621201487,5.320666666666667,0.12,3.919348,196.14999999999998,-77.0,2.9586971104738574e-06,0.8986960025565058,10348.25,1.079440242279692,1.4544352389930299e+22,51.03148971924719,245.31721116491244,191.14999999999998,True,3840.965,18222.68,14381.715,4.744297331529967,14381.715,712.0942,False,False,0.677543947296967,4.734848,2768.199,0.1924804517402827,0.5116279069767442,0.0,5.098139179199593,-12.730761551909977
S8-3-32-1-1,300-140K 1K-min,S8-3-32,0.3584084621201487,5.320666666666667,0.12,3.919348,200.14999999999998,-73.0,1.2199459532667111e-05,0.8995499054996844,2509.729,1.079440242279692,1.4544352389930299e+22,51.03148971924719,245.31721116491244,191.14999999999998,True,1692.093,5909.994,4217.901,3.492712279998794,4217.901,183.6315,False,False,0.6406087451238581,4.734848,2147.198,0.5090678989383581,0.5581395348837209,0.0,4.996252810392207,-11.314118907807421
S8-3-32-1-1,300-140K 1K-min,S8-3-32,0.3584084621201487,5.320666666666667,0.12,3.919348,204.14999999999998,-69.0,3.265470699393158e-05,0.8998229272293663,937.6087,1.079440242279692,1.4544352389930299e+22,51.03148971924719,245.31721116491244,191.14999999999998,True,797.6626,2848.987,2051.3244,3.5716692747033645,2051.3244,63.19061,False,False,0.6009471230716441,4.734848,1741.625,0.8490246593859067,0.6511627906976745,0.0,4.898359049718345,-10.329521547427996
S8-3-32-1-1,300-140K 1K-min,S8-3-32,0.3584084621201487,5.320666666666667,0.12,3.919348,207.14999999999998,-66.0,6.654944665574316e-05,0.899913206540648,460.069,1.079440242279692,1.4544352389930299e+22,51.03148971924719,245.31721116491244,191.14999999999998,True,421.3114,1959.61,1538.2985999999999,4.651215229400391,1538.2985999999999,46.83384,False,False,0.5827648719609227,4.734848,1545.794,1.0048725260492335,0.6976744186046512,0.0,4.827419744146754,-9.617565327872324
S8-3-32-1-1,300-140K 1K-min,S8-3-32,0.3584084621201487,5.320666666666667,0.12,3.919348,210.14999999999998,-63.0,0.00012011311454837188,0.8999334978864398,254.9042,0.4747836698876585,36579859.97999575,17.41500837314481,245.31721116491244,191.14999999999998,True,232.359,1623.167,1390.808,6.9855998691679675,1390.808,43.42404,False,False,0.580237003717743,4.734848,1427.72,1.0265399681336311,0.813953488372093,0.0,4.758505829169641,-9.027076637934206
S8-3-32-1-1,300-140K 1K-min,S8-3-32,0.3584084621201487,5.320666666666667,0.12,3.919348,213.14999999999998,-60.0,0.00019858074010162805,0.8999626171441537,154.1808,0.4747836698876585,36579859.97999575,17.41500837314481,245.31721116491244,191.14999999999998,True,146.711,1497.29,1350.579,10.20571054658478,1350.579,40.15562,False,False,0.5842931315630803,4.734848,1339.468,0.9917731580307403,0.8372093023255814,0.0,4.691531785127845,-8.524314789396147
