Repository: LJZ-sudo/acid-in-clay-close

# Stage2 Statistics: S8 Evidence Atlas

Current status date: 2026-05-19

Stage2 converts the S8 retrospective acid-in-clay dataset into the canonical
evidence contract consumed by Stage3. It is not part of the attapulgite AiCE
Stage0/Stage1 BO training loop.

## Current Role

- Source system: S8 sepiolite retrospective evidence.
- Source mode: retrospective.
- Primary input: `data/s8_input.csv`.
- Canonical Stage2 -> Stage3 contract: `exports/stage3_seed.json`.
- Backward-compatible export: `exports/s8_evidence_atlas.json`.

`stage3_seed.json` is the authoritative handoff artifact. The legacy atlas and
CSV files are retained for diagnostics and historical compatibility, but Stage3

File: V1.0-qianduan-mainline/stage2_statistics/data/s8_input.csv (part 8 of 12)
sample_id,scan_dir,excel_id,R,N,L_cm,S_cm2,T,T_C,sigma,R2,rb_ohm,Ea,sigma0,ln_sigma0,T_break,T_arc,data_valid,R_high_freq_ohm,R_low_freq_ohm,delta_R_ohm,R_ratio,arc_diameter_ohm,median_zimag_ohm,arc_visible,semicircle_visible,semicircle_quality,characteristic_frequency,peak_neg_zimag_ohm,nyquist_peak_ratio,nyquist_rising_ratio,nyquist_falling_ratio,inv_T_1000,ln_sigma
S8-3-32-1-1,300-140K 1K-min,S8-3-32,0.3584084621201487,5.320666666666667,0.12,3.919348,216.14999999999998,-57.0,0.00031206961707971507,0.8999814359895455,98.1106,0.4747836698876585,36579859.97999575,17.41500837314481,245.31721116491244,191.14999999999998,True,97.5691,1473.02,1375.4509,15.097197780854799,1375.4509,37.31098,False,False,0.592154674514372,4.734848,1271.451,0.9243885041625253,0.9767441860465116,0.0,4.626416840157298,-8.072284263379206
S8-3-32-1-1,300-140K 1K-min,S8-3-32,0.3584084621201487,5.320666666666667,0.12,3.919348,219.14999999999998,-54.0,0.00045641205356276653,0.95,67.08266605682567,0.4747836698876585,36579859.97999575,17.41500837314481,245.31721116491244,191.14999999999998,True,66.90692,1486.446,1419.53908,22.216625724215074,1419.53908,34.54793,False,False,0.6005100303402707,4.734848,1210.542,0.8527711685119646,1.0,0.0,4.56308464522017,-7.692114530240154
S8-3-32-1-1,300-140K 1K-min,S8-3-32,0.3584084621201487,5.320666666666667,0.12,3.919348,221.14999999999998,-52.0,0.0006415272402821901,0.95,47.72570118767424,0.4747836698876585,36579859.97999575,17.41500837314481,245.31721116491244,191.14999999999998,True,47.15692,1505.257,1458.1000800000002,31.92017205534204,1458.1000800000002,31.97393,False,False,0.6076567501457102,4.734848,1154.106,0.7915135701796265,1.0,0.0,4.52181777074384,-7.351658911392841
S8-3-32-1-1,300-140K 1K-min,S8-3-32,0.3584084621201487,5.320666666666667,0.12,3.919348,224.14999999999998,-49.0,0.000890755397629712,0.95,34.37232876155835,0.4747836698876585,36579859.97999575,17.41500837314481,245.31721116491244,191.14999999999998,True,34.09016,1512.838,1478.74784,44.37755645617386,1478.74784,29.68103,False,False,0.6132652776464353,4.734848,1099.361,0.7434404773162674,1.0,0.0,4.461298237787196,-7.023440693850646
S8-3-32-1-1,300-140K 1K-min,S8-3-32,0.3584084621201487,5.320666666666667,0.12,3.919348,227.14999999999998,-46.0,0.0011999044574496104,0.95,25.516479402483476,0.4747836698876585,36579859.97999575,17.41500837314481,245.31721116491244,191.14999999999998,True,25.22206,1509.437,1484.2149399999998,59.84590473577495,1484.2149399999998,27.69356,False,False,0.6178007420767058,4.734848,1045.726,0.7045650679139502,1.0,0.0,4.402377283733216,-6.725513344149918
S8-3-32-1-1,300-140K 1K-min,S8-3-32,0.3584084621201487,5.320666666666667,0.12,3.919348,230.14999999999998,-43.0,0.0015958667573788463,0.95,19.18539704639814,0.4747836698876585,36579859.97999575,17.41500837314481,245.31721116491244,191.14999999999998,True,18.94064,1513.902,1494.96136,79.92876692656638,1494.96136,26.01526,False,False,0.6226799971160013,4.734848,990.775,0.6627428818628458,1.0,0.0,4.344992396263307,-6.440338268791216
S8-3-32-1-1,300-140K 1K-min,S8-3-32,0.3584084621201487,5.320666666666667,0.12,3.919348,233.14999999999998,-40.0,0.0020608021555924036,0.95,14.856999877632482,0.4747836698876585,36579859.97999575,17.41500837314481,245.31721116491244,191.14999999999998,True,14.66311,1526.615,1511.95189,104.11263367730311,1511.95189,24.63749,False,False,0.6276245952508449,4.734848,937.9554,0.6203606121356147,1.0,0.0,4.2890842805061125,-6.18465997605692
S8-3-32-1-1,300-140K 1K-min,S8-3-32,0.3584084621201487,5.320666666666667,0.12,3.919348,235.14999999999998,-38.0,0.0026066562026980634,0.95,11.745828752472269,0.4747836698876585,36579859.97999575,17.41500837314481,245.31721116491244,191.14999999999998,True,11.59424,1541.746,1530.1517600000002,132.97516697946568,1530.1517600000002,23.50009,False,False,0.632402641770208,4.734848,886.579,0.5794059276839307,1.0,0.0,4.25260472039124,-5.94968702741129
S8-3-32-1-1,300-140K 1K-min,S8-3-32,0.3584084621201487,5.320666666666667,0.12,3.919348,238.14999999999998,-35.0,0.003235261615329706,0.95,9.46363571600712,0.4747836698876585,36579859.97999575,17.41500837314481,245.31721116491244,191.14999999999998,True,9.346445,1548.588,1539.241555,165.68738167292486,1539.241555,22.55115,False,False,0.636624734857378,4.734848,836.1415,0.5432165583653304,1.0,0.0,4.199034222128911,-5.733645484027163
S8-3-32-1-1,300-140K 1K-min,S8-3-32,0.3584084621201487,5.320666666666667,0.12,3.919348,241.14999999999998,-32.0,0.003941186090258964,0.95,7.768559177942628,0.4747836698876585,36579859.97999575,17.41500837314481,245.31721116491244,191.14999999999998,True,7.676862,1539.233,1531.556138,200.5028877684658,1531.556138,21.75615,False,False,0.6398348095898091,4.734848,789.826,0.5157016320873506,1.0,0.0,4.146796599626788,-5.53627356283839
S8-3-32-1-1,300-140K 1K-min,S8-3-32,0.3584084621201487,5.320666666666667,0.12,3.919348,244.14999999999998,-29.0,0.004716683650724143,0.95,6.491284902849161,0.4747836698876585,36579859.97999575,17.41500837314481,245.31721116491244,191.14999999999998,True,6.41545,1510.692,1504.27655,235.47716839816383,1504.27655,21.07479,False,False,0.6422528457284001,4.734848,744.5802,0.4949756080422842,1.0,0.0,4.095842719639566,-5.356649342707241
S8-3-32-1-1,300-140K 1K-min,S8-3-32,0.3584084621201487,5.320666666666667,0.12,3.919348,246.14999999999998,-27.0,0.005568366120554035,0.95,5.498441860790355,0.15090256660028603,8.1115878704567,2.093293640634237,245.31721116491244,191.14999999999998,True,5.435696,1464.262,1458.826304,269.37893509865154,1458.826304,20.47169,False,False,0.6438696221461423,4.734848,701.8669,0.4811175244616371,1.0,0.0,4.062563477554337,-5.190653603701897
S8-3-32-1-1,300-140K 1K-min,S8-3-32,0.3584084621201487,5.320666666666667,0.12,3.919348,249.14999999999998,-24.0,0.006473938746418449,0.95,4.72932144907911,0.15090256660028603,8.1115878704567,2.093293640634237,245.31721116491244,191.14999999999998,True,4.675826,1404.539,1399.863174,300.3830767013144,1399.863174,19.9363,False,False,0.6449249673597028,4.734848,660.8358,0.47207170834540396,1.0,0.0,4.013646397752359,-5.039970584996671
S8-3-32-1-1,300-140K 1K-min,S8-3-32,0.3584084621201487,5.320666666666667,0.12,3.919348,252.14999999999998,-21.0,0.007418064356545916,0.95,4.1274025004169,0.15090256660028603,8.1115878704567,2.093293640634237,245.31721116491244,191.14999999999998,True,4.078525,1336.315,1332.2364750000002,327.64663695821406,1332.2364750000002,19.45113,False,False,0.6455726631915454,4.734848,621.515,0.4665200297867535,1.0,0.0,3.9658933174697606,-4.903837124224963
S8-3-32-1-1,300-140K 1K-min,S8-3-32,0.3584084621201487,5.320666666666667,0.12,3.919348,255.14999999999998,-18.0,0.00838333674228461,0.95,3.652165994839582,0.15090256660028603,8.1115878704567,2.093293640634237,245.31721116491244,191.14999999999998,True,3.608788,1263.917,1260.308212,350.23309764940467,1260.308212,19.00836,False,False,0.64600384703357,4.734848,583.3011,0.46282416828368617,1.0,0.0,3.919263178522438,-4.781509264470234
S8-3-32-1-1,300-140K 1K-min,S8-3-32,0.3584084621201487,5.320666666666667,0.12,3.919348,258.15,-15.0,0.009371732710255862,0.95,3.2669879007491667,0.15090256660028603,8.1115878704567,2.093293640634237,245.31721116491244,191.14999999999998,True,3.228468,1190.883,1187.654532,368.8693832492687,1187.654532,18.59744,False,False,0.6461882124714249,4.734848,547.7984,0.4612438931020722,1.0,0.0,3.873716831299632,-4.670057278775744
S8-3-32-1-1,300-140K 1K-min,S8-3-32,0.3584084621201487,5.320666666666667,0.12,3.919348,261.15,-12.0,0.010358528940315644,0.95,2.955761146189174,0.15090256660028603,8.1115878704567,2.093293640634237,245.31721116491244,191.14999999999998,True,2.918338,1118.055,1115.1366620000001,383.11360781376254,1115.1366620000001,18.2106,False,False,0.6463367298025396,4.734848,512.9304,0.4599708874068024,1.0,0.0,3.8292169251388093,-4.569945046410955
S8-3-32-1-1,300-140K 1K-min,S8-3-32,0.3584084621201487,5.320666666666667,0.12,3.919348,263.15,-10.0,0.011330608749635748,0.95,2.702179384178751,0.15090256660028603,8.1115878704567,2.093293640634237,245.31721116491244,191.14999999999998,True,2.66751,1047.159,1044.49149,392.5604777489119,1044.49149,17.84645,False,False,0.6464424597657565,4.734848,479.4891,0.45906463057923,1.0,0.0,3.800114003420103,-4.480247476379771
S8-3-32-1-1,300-140K 1K-min,S8-3-32,0.3584084621201487,5.320666666666667,0.12,3.919348,266.15,-7.0,0.012279332627532821,0.95,2.493404023017558,0.15090256660028603,8.1115878704567,2.093293640634237,245.31721116491244,191.14999999999998,True,2.468294,979.197,976.728706,396.71003535235263,976.728706,17.50026,False,False,0.6465387577131372,4.734848,447.5754,0.4582392196016808,1.0,0.0,3.7572797294758598,-4.39983770403207
S8-3-32-1-1,300-140K 1K-min,S8-3-32,0.3584084621201487,5.320666666666667,0.12,3.919348,269.15,-4.0,0.013217093302737272,0.95,2.316495516235799,0.15090256660028603,8.1115878704567,2.093293640634237,245.31721116491244,191.14999999999998,True,2.291065,911.8765,909.585435,398.0142422847016,909.585435,17.16101,False,False,0.6466513756713062,4.734848,415.9297,0.4572739228173762,1.0,0.0,3.7154003343860302,-4.326244339933717
S8-3-32-1-1,300-140K 1K-min,S8-3-32,0.3584084621201487,5.320666666666667,0.12,3.919348,272.15,-1.0,0.014116823222796082,0.95,2.168854627577946,0.15090256660028603,8.1115878704567,2.093293640634237,245.31721116491244,191.14999999999998,True,2.136964,847.8069,845.669936,396.7342922014597,845.669936,16.83466,False,False,0.6466574884443648,4.734848,386.6585,0.4572215276197303,1.0,0.0,3.6744442403086537,-4.260388056451029
S8-3-32-1-1,300-140K 1K-min,S8-3-32,0.3584084621201487,5.320666666666667,0.12,3.919348,274.15,1.0,0.014974526973224978,0.95,2.044628015843576,0.15090256660028603,8.1115878704567,2.093293640634237,245.31721116491244,191.14999999999998,True,2.012618,787.168,785.155382,391.11644634004074,785.155382,16.52135,False,False,0.6467126516706049,4.734848,358.6187,0.4567486999662438,1.0,0.0,3.647638154295094,-4.201404723244137
S8-3-32-1-1,300-140K 1K-min,S8-3-32,0.3584084621201487,5.320666666666667,0.12,3.919348,277.15,4.0,0.015781217892348414,0.95,1.9401124540778336,0.15090256660028603,8.1115878704567,2.093293640634237,245.31721116491244,191.14999999999998,True,1.907449,730.0636,728.1561509999999,382.7434442546039,728.1561509999999,16.21554,False,False,0.7968428281303268,4.734848,331.7719,0.45563290174005494,0.2857142857142857,1.0,3.608154429009562,-4.148934787052832
S8-3-32-1-1,300-140K 1K-min,S8-3-32,0.3584084621201487,5.320666666666667,0.12,3.919348,280.15,7.0,0.016546548009583058,0.95,1.8503761241153645,0.15090256660028603,8.1115878704567,2.093293640634237,245.31721116491244,191.14999999999998,True,1.817965,675.7347,673.916735,371.6984100353967,673.916735,15.91198,True,True,0.8969987094671767,4.734848,306.1582,0.45429677599562734,0.42857142857142855,1.0,3.5695163305372124,-4.101577778396177
S8-3-32-1-1,300-140K 1K-min,S8-3-32,0.3584084621201487,5.320666666666667,0.12,3.919348,282.15,9.0,0.017270913092226847,0.95,1.7727688866225086,0.15090256660028603,8.1115878704567,2.093293640634237,245.31721116491244,191.14999999999998,True,1.741445,625.1973,623.455855,359.01064920224303,623.455855,15.61596,True,True,0.9469637883717259,4.734848,283.4206,0.45459609967092135,0.5714285714285714,1.0,3.5442140705298604,-4.058731516638872
S8-3-32-1-1,300-140K 1K-min,S8-3-32,0.3584084621201487,5.320666666666667,0.12,3.919348,285.15,12.0,0.017931501903806955,0.95,1.7074608439218844,0.15090256660028603,8.1115878704567,2.093293640634237,245.31721116491244,191.14999999999998,True,1.674282,578.1277,576.453418,345.29888035587794,576.453418,15.32408,True,True,0.9472054941769237,4.734848,260.8592,0.45252433562636885,0.5714285714285714,1.0,3.506926179203928,-4.021196230020584
S8-3-32-1-1,300-140K 1K-min,S8-3-32,0.3584084621201487,5.320666666666667,0.12,3.919348,288.15,15.0,0.018535467446613798,0.95,1.6518243989068917,0.15090256660028603,8.1115878704567,2.093293640634237,245.31721116491244,191.14999999999998,True,1.618795,535.4062,533.787405,330.743670446227,533.787405,15.03728,True,True,0.9475731822484648,4.734848,239.8695,0.44937272358458796,1.0,0.5,3.47041471455839,-3.9880692230258146
S8-3-32-1-1,300-140K 1K-min,S8-3-32,0.3584084621201487,5.320666666666667,0.12,3.919348,291.15,18.0,0.01911496023824999,0.95,1.6017473744043829,0.15090256660028603,8.1115878704567,2.093293640634237,245.31721116491244,191.14999999999998,True,1.569061,496.981,495.411939,316.7378451188322,495.411939,14.74923,True,True,0.9479822857747751,4.734848,220.8874,0.44586612193050024,1.0,0.75,3.4346556757685045,-3.957283991969328
S8-3-32-1-1,300-140K 1K-min,S8-3-32,0.3584084621201487,5.320666666666667,0.12,3.919348,294.15,21.0,0.019621200889924598,0.95,1.5604211763196902,0.15090256660028603,8.1115878704567,2.093293640634237,245.31721116491244,191.14999999999998,True,1.528642,462.7021,461.173458,302.68833382832605,461.173458,14.45661,True,True,0.94834771764626,4.734848,204.1771,0.4427338487463421,1.0,0.75,3.3996260411354755,-3.9311446192804755
S8-3-32-1-1,300-140K 1K-min,S8-3-32,0.3584084621201487,5.320666666666667,0.12,3.919348,297.15,24.0,0.020010029637317652,0.95,1.5300995514949849,0.15090256660028603,8.1115878704567,2.093293640634237,245.31721116491244,191.14999999999998,True,1.498951,434.2263,432.727349,289.68678762681367,432.727349,14.16586,True,True,0.9487605261883583,4.734848,190.0519,0.4391954898140712,1.0,0.75,3.365303718660609,-3.911521649262272
S8-3-32-1-1,300-140K 1K-min,S8-3-32,0.3584084621201487,5.320666666666667,0.12,3.919348,299.15,26.0,0.020054155305758537,0.95,1.5267328344998579,0.15090256660028603,8.1115878704567,2.093293640634237,245.31721116491244,191.14999999999998,True,1.497478,416.4275,414.930022,278.0858884070417,414.930022,13.92626,True,True,0.9485599365314987,4.734848,182.9488,0.4409148297300106,1.0,0.75,3.342804613070366,-3.909318899532285
S8-3-33-1-1,300-140K 1K-min,S8-3-33,0.0641214250069669,4.418266666666667,0.12,3.919348,188.14999999999998,-85.0,1.793949573648626e-07,0.7906995168377342,170670.0,0.8677804276366072,4.436515128732104e+16,38.33123067525238,257.5145400160848,188.14999999999998,True,3517.198,194079.8,190562.60199999998,55.180231536581104,190562.60199999998,13472.56,True,True,0.9686500726727063,15046.87,31606.05,0.16585651994823203,1.0,0.48,5.314908317831518,-15.533675996050862
S8-3-33-1-1,300-140K 1K-min,S8-3-33,0.0641214250069669,4.418266666666667,0.12,3.919348,193.14999999999998,-80.0,1.3820984793997095e-06,0.8918968949420125,22152.79,0.8677804276366072,4.436515128732104e+16,38.33123067525238,257.5145400160848,188.14999999999998,True,5721.232,52485.73,46764.49800000001,9.173851016704095,46764.49800000001,3341.345,False,False,0.6823118736354231,4.734848,7090.083,0.15161251169637271,0.627906976744186,0.0,5.177323323841574,-13.49190757654707
S8-3-33-1-1,300-140K 1K-min,S8-3-33,0.0641214250069669,4.418266666666667,0.12,3.919348,198.14999999999998,-75.0,4.675695428684342e-06,0.8970844526806262,6548.189,0.8677804276366072,4.436515128732104e+16,38.33123067525238,257.5145400160848,188.14999999999998,True,4034.023,18482.48,14448.456999999999,4.5816496336287615,14448.456999999999,834.0538,False,False,0.6688289817613973,4.734848,3860.341,0.26718015633088016,0.6744186046511628,0.0,5.046681806712088,-12.273132651487732
S8-3-33-1-1,300-140K 1K-min,S8-3-33,0.0641214250069669,4.418266666666667,0.12,3.919348,203.14999999999998,-70.0,1.3183410612173837e-05,0.8985298406441117,2322.414,0.8677804276366072,4.436515128732104e+16,38.33123067525238,257.5145400160848,188.14999999999998,True,1893.337,8363.781,6470.444000000001,4.417481409807129,6470.444000000001,343.6253,False,False,0.6537532432086577,4.734848,2564.889,0.39640077249721956,0.7209302325581395,0.0,4.922471080482403,-11.236551290576951
S8-3-33-1-1,300-140K 1K-min,S8-3-33,0.0641214250069669,4.418266666666667,0.12,3.919348,207.14999999999998,-66.0,3.078502339589856e-05,0.8992839774166752,994.553,0.8677804276366072,4.436515128732104e+16,38.33123067525238,257.5145400160848,188.14999999999998,True,916.8101,4441.203,3524.3929000000003,4.844190743535657,3524.3929000000003,205.8477,False,False,0.6374057113023163,4.734848,1890.916,0.5365224745515743,0.8837209302325582,0.0,4.827419744146754,-10.388482239624174
S8-3-33-1-1,300-140K 1K-min,S8-3-33,0.0641214250069669,4.418266666666667,0.12,3.919348,210.14999999999998,-63.0,6.212928677302433e-05,0.8997090119842233,492.8004,0.8677804276366072,4.436515128732104e+16,38.33123067525238,257.5145400160848,188.14999999999998,True,485.8416,2922.975,2437.1333999999997,6.016312724147129,2437.1333999999997,137.8932,False,False,0.6259818522859684,4.734848,1546.218,0.6344412661202705,0.9534883720930233,0.0,4.758505829169641,-9.68629307354535
S8-3-33-1-1,300-140K 1K-min,S8-3-33,0.0641214250069669,4.418266666666667,0.12,3.919348,213.14999999999998,-60.0,0.00010299438787675893,0.8997219466844675,297.2719,0.4743423333941634,18793599.8072998,16.749026934056836,257.5145400160848,188.14999999999998,True,292.2868,2277.829,1985.5422,7.793129898442215,1985.5422,103.1325,False,False,0.6201821883547309,4.734848,1358.414,0.6841526712451638,0.9302325581395349,0.0,4.691531785127845,-9.180836057852497
S8-3-33-1-1,300-140K 1K-min,S8-3-33,0.0641214250069669,4.418266666666667,0.12,3.919348,216.14999999999998,-57.0,0.0001627335305588331,0.8998269254274082,188.144,0.4743423333941634,18793599.8072998,16.749026934056836,257.5145400160848,188.14999999999998,True,189.8149,1930.325,1740.5101,10.169512509291948,1740.5101,81.92645,False,False,0.6175311210968171,4.734848,1230.325,0.7068761048844241,1.0,0.0,4.626416840157298,-8.723396476719119
S8-3-33-1-1,300-140K 1K-min,S8-3-33,0.0641214250069669,4.418266666666667,0.12,3.919348,219.14999999999998,-54.0,0.0002396251549517272,0.8999329491722401,127.7718,0.4743423333941634,18793599.8072998,16.749026934056836,257.5145400160848,188.14999999999998,True,133.2149,1691.731,1558.5161,12.699262620022235,1558.5161,67.35751,False,False,0.6151615651152614,4.734848,1133.332,0.72718658472633,1.0,0.0,4.56308464522017,-8.3364347099561
S8-3-33-1-1,300-140K 1K-min,S8-3-33,0.0641214250069669,4.418266666666667,0.12,3.919348,221.14999999999998,-52.0,0.00033339323071719315,0.89998823452581,91.83551,0.4743423333941634,18793599.8072998,16.749026934056836,257.5145400160848,188.14999999999998,True,95.8135,1484.77,1388.9565,15.496459267222258,1388.9565,56.93311,False,False,0.6115699447750884,4.734848,1052.79,0.7579719019278136,1.0,0.0,4.52181777074384,-8.006187891641368
S8-3-33-1-1,300-140K 1K-min,S8-3-33,0.0641214250069669,4.418266666666667,0.12,3.919348,224.14999999999998,-49.0,0.0004455474513614438,0.95,68.71846596788909,0.4743423333941634,18793599.8072998,16.749026934056836,257.5145400160848,188.14999999999998,True,71.02687,1289.835,1218.8081300000001,18.15981754510652,1218.8081300000001,49.22634,False,False,0.6060236549838789,4.734848,981.764,0.8055115287096084,1.0,0.0,4.461298237787196,-7.716206804129641
S8-3-33-1-1,300-140K 1K-min,S8-3-33,0.0641214250069669,4.418266666666667,0.12,3.919348,227.14999999999998,-46.0,0.000578189867601917,0.95,52.95377710517248,0.4743423333941634,18793599.8072998,16.749026934056836,257.5145400160848,188.14999999999998,True,54.45484,1112.613,1058.15816,20.431847747601502,1058.15816,43.21408,False,False,0.5992043164889453,4.734848,914.2095,0.8639630015233255,1.0,0.0,4.402377283733216,-7.455608252572385
S8-3-33-1-1,300-140K 1K-min,S8-3-33,0.0641214250069669,4.418266666666667,0.12,3.919348,230.14999999999998,-43.0,0.0007368992363186445,0.95,41.5488792286138,0.4743423333941634,18793599.8072998,16.749026934056836,257.5145400160848,188.14999999999998,True,42.7504,964.426,921.6756,22.55946143193982,921.6756,38.57977,False,False,0.5920821092945646,4.734848,852.5596,0.9250104917608745,1.0,0.0,4.344992396263307,-7.213059396535127
S8-3-33-1-1,300-140K 1K-min,S8-3-33,0.0641214250069669,4.418266666666667,0.12,3.919348,233.14999999999998,-40.0,0.0009208678738482089,0.8999992587894666,33.24835,0.4743423333941634,18793599.8072998,16.749026934056836,257.5145400160848,188.14999999999998,True,34.93433,850.2851,815.35077,24.33952790850719,815.35077,34.9078,False,False,0.5863930878076766,4.734848,793.967,0.973773533077057,1.0,0.0,4.2890842805061125,-6.990193991448457
S8-3-33-1-1,300-140K 1K-min,S8-3-33,0.0641214250069669,4.418266666666667,0.12,3.919348,235.14999999999998,-38.0,0.0011584390816139062,0.95,26.42982083339751,0.4743423333941634,18793599.8072998,16.749026934056836,257.5145400160848,188.14999999999998,True,28.1269,771.1394,743.0125,27.41643764510131,743.0125,32.43233,False,False,0.5837807573896807,4.734848,740.163,0.9961649366598798,1.0,0.0,4.25260472039124,-6.7606817993208566
S8-3-33-1-1,300-140K 1K-min,S8-3-33,0.0641214250069669,4.418266666666667,0.12,3.919348,238.14999999999998,-35.0,0.001658158314573932,0.95,18.46466474543373,0.4743423333941634,18793599.8072998,16.749026934056836,257.5145400160848,188.14999999999998,True,19.41346,716.78,697.36654,36.92180579865722,697.36654,29.1256,False,False,0.584015974822461,4.734848,693.2861,0.9941487872360482,1.0,0.0,4.199034222128911,-6.40204774155971
S8-3-33-1-1,300-140K 1K-min,S8-3-33,0.0641214250069669,4.418266666666667,0.12,3.919348,241.14999999999998,-32.0,0.0023930973487499676,0.95,12.794020848944585,0.4743423333941634,18793599.8072998,16.749026934056836,257.5145400160848,188.14999999999998,True,13.12935,676.0969,662.96755,51.49507782182667,662.96755,26.38669,False,False,0.5848303560760002,4.734848,654.4606,0.9871683764914271,1.0,0.0,4.146796599626788,-6.035166790252342
S8-3-33-1-1,300-140K 1K-min,S8-3-33,0.0641214250069669,4.418266666666667,0.12,3.919348,244.14999999999998,-29.0,0.0030568134788773807,0.95,10.016096037598395,0.4743423333941634,18793599.8072998,16.749026934056836,257.5145400160848,188.14999999999998,True,10.27455,654.5574,644.28285,63.70667328496139,644.28285,24.31934,False,False,0.5872499555125519,4.734848,622.6536,0.9664289527495555,1.0,0.0,4.095842719639566,-5.790382252368203
S8-3-33-1-1,300-140K 1K-min,S8-3-33,0.0641214250069669,4.418266666666667,0.12,3.919348,246.14999999999998,-27.0,0.0039126696242245945,0.95,7.825178283364209,0.4743423333941634,18793599.8072998,16.749026934056836,257.5145400160848,188.14999999999998,True,8.062982,660.8305,652.767518,81.9585731432862,652.767518,22.42355,False,False,0.5934645034426076,4.734848,596.0821,0.913161399063363,1.0,0.0,4.062563477554337,-5.543535369621241
S8-3-33-1-1,300-140K 1K-min,S8-3-33,0.0641214250069669,4.418266666666667,0.12,3.919348,249.14999999999998,-24.0,0.004925431953648416,0.95,6.216173050727441,0.4743423333941634,18793599.8072998,16.749026934056836,257.5145400160848,188.14999999999998,True,6.41226,692.5846,686.1723400000001,108.0094381700056,686.1723400000001,20.59395,False,False,0.6025758528826739,4.734848,572.9979,0.8350641181485092,1.0,0.0,4.013646397752359,-5.313343301879508
S8-3-33-1-1,300-140K 1K-min,S8-3-33,0.0641214250069669,4.418266666666667,0.12,3.919348,252.14999999999998,-21.0,0.006265395971399341,0.95,4.886736211601784,0.4743423333941634,18793599.8072998,16.749026934056836,257.5145400160848,188.14999999999998,True,5.053786,740.0748,735.021014,146.43967908415593,735.021014,18.67999,False,False,0.6128326826313024,4.734848,549.1698,0.7471484345888364,1.0,0.0,3.9658933174697606,-5.072713488896446
S8-3-33-1-1,300-140K 1K-min,S8-3-33,0.0641214250069669,4.418266666666667,0.12,3.919348,255.14999999999998,-18.0,0.007717121344982572,0.95,3.967455739615591,0.4743423333941634,18793599.8072998,16.749026934056836,257.5145400160848,188.14999999999998,True,4.147875,775.8085,771.660625,187.03757948347044,771.660625,17.03039,False,False,0.6203251191761492,4.734848,526.9883,0.6829275499187214,1.0,0.0,3.919263178522438,-4.864313867257799
S8-3-33-1-1,300-140K 1K-min,S8-3-33,0.0641214250069669,4.418266666666667,0.12,3.919348,258.15,-15.0,0.008887712252655734,0.95,3.4449064622127414,0.11294305120778184,1.5876324719227777,0.46224389518370224,257.5145400160848,188.14999999999998,True,3.727669,801.7171,797.989431,215.07196588538304,797.989431,16.83569,False,False,0.6255829763823861,4.734848,509.0057,0.6378602024366904,1.0,0.0,3.873716831299632,-4.7230856019825955
S8-3-33-1-1,300-140K 1K-min,S8-3-33,0.0641214250069669,4.418266666666667,0.12,3.919348,261.15,-12.0,0.009501118096383602,0.95,3.222498348390695,0.11294305120778184,1.5876324719227777,0.46224389518370224,257.5145400160848,188.14999999999998,True,3.346997,801.8241,798.477103,239.56522817319527,798.477103,16.34115,False,False,0.6254606615814255,4.734848,510.1539,0.6389086150163523,1.0,0.0,3.8292169251388093,-4.656345792944911
S8-3-33-1-1,300-140K 1K-min,S8-3-33,0.0641214250069669,4.418266666666667,0.12,3.919348,263.15,-10.0,0.010170131488842748,0.95,3.010515390784296,0.11294305120778184,1.5876324719227777,0.46224389518370224,257.5145400160848,188.14999999999998,True,3.043358,819.2404,816.197042,269.18962540719826,816.197042,15.88486,False,False,0.6283030277550716,4.734848,501.5902,0.6145454763850998,1.0,0.0,3.800114003420103,-4.588300139915499
S8-3-33-1-1,300-140K 1K-min,S8-3-33,0.0641214250069669,4.418266666666667,0.12,3.919348,266.15,-7.0,0.011334849139816807,0.95,2.7011684933599334,0.11294305120778184,1.5876324719227777,0.46224389518370224,257.5145400160848,188.14999999999998,True,2.630744,836.9824,834.3516559999999,318.1542559823381,834.3516559999999,15.5146,False,False,0.6310527027147572,4.734848,493.0825,0.5909768338735093,1.0,0.0,3.7572797294758598,-4.479873304346608
S8-3-33-1-1,300-140K 1K-min,S8-3-33,0.0641214250069669,4.418266666666667,0.12,3.919348,269.15,-4.0,0.013067399752822235,0.95,2.3430321221211976,0.11294305120778184,1.5876324719227777,0.46224389518370224,257.5145400160848,188.14999999999998,True,2.21414,854.6844,852.4702599999999,386.01190529957455,852.4702599999999,15.20772,False,False,0.6337454051867256,4.734848,484.1149,0.5678965269709226,1.0,0.0,3.7154003343860302,-4.33763471889526
S8-3-33-1-1,300-140K 1K-min,S8-3-33,0.0641214250069669,4.418266666666667,0.12,3.919348,272.15,-1.0,0.014194918717088011,0.95,2.156922345501252,0.11294305120778184,1.5876324719227777,0.46224389518370224,257.5145400160848,188.14999999999998,True,2.047805,871.4338,869.385995,425.5453033858205,869.385995,14.93205,False,False,0.6362262942058704,4.734848,475.234,0.546631763949682,1.0,0.0,3.6744442403086537,-4.254871215238584
S8-3-33-1-1,300-140K 1K-min,S8-3-33,0.0641214250069669,4.418266666666667,0.12,3.919348,274.15,1.0,0.014764112462939114,0.95,2.073767552930578,0.11294305120778184,1.5876324719227777,0.46224389518370224,257.5145400160848,188.14999999999998,True,1.970035,887.9622,885.992165,450.73422553406414,885.992165,14.66681,False,False,0.638645932231993,4.734848,465.9362,0.5258920094400603,1.0,0.0,3.647638154295094,-4.215555876467407
S8-3-33-1-1,300-140K 1K-min,S8-3-33,0.0641214250069669,4.418266666666667,0.12,3.919348,277.15,4.0,0.015298757538579785,0.95,2.0012956801394846,0.11294305120778184,1.5876324719227777,0.46224389518370224,257.5145400160848,188.14999999999998,True,1.902055,903.454,901.5519449999999,474.98836784425265,901.5519449999999,14.41026,False,False,0.6408853973466831,4.734848,456.8133,0.5066965941712871,1.0,0.0,3.608154429009562,-4.179983660509956
S8-3-33-1-1,300-140K 1K-min,S8-3-33,0.0641214250069669,4.418266666666667,0.12,3.919348,280.15,7.0,0.015805160669367112,0.95,1.9371734342949334,0.11294305120778184,1.5876324719227777,0.46224389518370224,257.5145400160848,188.14999999999998,True,1.84407,919.5404,917.69633,498.64723139577126,917.69633,14.15705,False,False,0.6433103377453847,4.734848,445.9191,0.48591139075384504,1.0,0.0,3.5695163305372124,-4.147418767635944
S8-3-33-1-1,300-140K 1K-min,S8-3-33,0.0641214250069669,4.418266666666667,0.12,3.919348,282.15,9.0,0.01625960907868612,0.95,1.8830303499483132,0.11294305120778184,1.5876324719227777,0.46224389518370224,257.5145400160848,188.14999999999998,True,1.791589,941.5771,939.7855109999999,525.5541868140516,939.7855109999999,13.90858,False,False,0.6476811948849039,4.734848,421.4439,0.4484469009865375,1.0,0.0,3.5442140705298604,-4.119071217052706
S8-3-33-1-1,300-140K 1K-min,S8-3-33,0.0641214250069669,4.418266666666667,0.12,3.919348,285.15,12.0,0.016712640326015004,0.95,1.831986854034186,0.11294305120778184,1.5876324719227777,0.46224389518370224,257.5145400160848,188.14999999999998,True,1.746446,922.8113,921.064854,528.3938352517055,921.064854,13.64287,False,False,0.6457092971073963,4.734848,428.6165,0.46534888193660195,1.0,0.0,3.506926179203928,-4.09158994011872
S8-3-33-1-1,300-140K 1K-min,S8-3-33,0.0641214250069669,4.418266666666667,0.12,3.919348,288.15,15.0,0.017055367069586422,0.95,1.795173170330572,0.11294305120778184,1.5876324719227777,0.46224389518370224,257.5145400160848,188.14999999999998,True,1.710893,925.0693,923.3584069999999,540.6938364935738,923.3584069999999,13.38006,False,False,0.647233954554045,4.734848,417.6169,0.45228038953675714,1.0,0.0,3.47041471455839,-4.071290340646778
S8-3-33-1-1,300-140K 1K-min,S8-3-33,0.0641214250069669,4.418266666666667,0.12,3.919348,291.15,18.0,0.017322421280709197,0.95,1.7674975615307051,0.11294305120778184,1.5876324719227777,0.46224389518370224,257.5145400160848,188.14999999999998,True,1.686597,916.3274,914.640803,543.2995552583101,914.640803,13.11848,False,False,0.6479664623417564,4.734848,407.9314,0.4460017513563732,1.0,0.0,3.4346556757685045,-4.055753588810821
S8-3-33-1-1,300-140K 1K-min,S8-3-33,0.0641214250069669,4.418266666666667,0.12,3.919348,294.15,21.0,0.017538481608429687,0.95,1.745723378855396,0.11294305120778184,1.5876324719227777,0.46224389518370224,257.5145400160848,188.14999999999998,True,1.665296,900.5994,898.9341039999999,540.804397536534,898.9341039999999,12.84282,False,False,0.6485909258594555,4.734848,396.1146,0.44064920691895293,1.0,0.0,3.3996260411354755,-4.043357863149598
S8-3-33-1-1,300-140K 1K-min,S8-3-33,0.0641214250069669,4.418266666666667,0.12,3.919348,297.15,24.0,0.017742070597564906,0.95,1.725691328139756,0.11294305120778184,1.5876324719227777,0.46224389518370224,257.5145400160848,188.14999999999998,True,1.649062,872.454,870.804938,529.0607630277091,870.804938,12.53799,False,False,0.6483057459802017,4.734848,385.8481,0.4430936058839845,1.0,0.0,3.365303718660609,-4.031816589770652
S8-3-33-1-1,300-140K 1K-min,S8-3-33,0.0641214250069669,4.418266666666667,0.12,3.919348,299.15,26.0,0.017843494427789174,0.95,1.7158823624692114,0.11294305120778184,1.5876324719227777,0.46224389518370224,257.5145400160848,188.14999999999998,True,1.645835,820.5569,818.911065,498.5657128448478,818.911065,12.21435,False,False,0.6475111236081947,4.734848,368.4319,0.44990465478690234,1.0,0.0,3.342804613070366,-4.0261162950143214
S8-3-35-1-1,300-140K 1K-min,S8-3-35,0.2996777658431794,4.0,0.12,3.919348,212.14999999999998,-61.0,3.866772101586625e-07,0.7035713105519596,79180.61,1.53692138704735,1.2587643823392874e+30,69.30768338069693,246.84297377756602,212.14999999999998,True,4973.446,87165.53,82192.084,17.526184058296803,82192.084,4361.523,True,True,0.9748543789204809,18984.38,17715.18,0.2155338949673061,1.0,0.7307692307692307,4.713646005185011,-14.765675574234153
S8-3-35-1-1,300-140K 1K-min,S8-3-35,0.2996777658431794,4.0,0.12,3.919348,216.14999999999998,-57.0,1.8324770081619411e-06,0.8988150050392171,16708.17,1.53692138704735,1.2587643823392874e+30,69.30768338069693,246.84297377756602,212.14999999999998,True,6156.441,25397.12,19240.679,4.125292518843273,19240.679,984.071,False,False,0.6717794023152556,4.734848,3311.771,0.17212339543734398,0.4883720930232558,0.0,4.626416840157298,-13.20984194996994
S8-3-35-1-1,300-140K 1K-min,S8-3-35,0.2996777658431794,4.0,0.12,3.919348,221.14999999999998,-52.0,4.986953693926072e-06,0.8995610810084512,6139.487,0.7321651258475244,276041227716.55475,26.343816067292728,246.84297377756602,212.14999999999998,True,3884.339,10955.82,7071.481,2.820510774162605,7071.481,364.1545,False,False,0.653643934936213,4.734848,2809.766,0.3973377005467454,0.5581395348837209,0.0,4.52181777074384,-12.20868531680011
S8-3-35-1-1,300-140K 1K-min,S8-3-35,0.2996777658431794,4.0,0.12,3.919348,226.14999999999998,-47.0,1.2159404879910916e-05,0.95,2517.996372013678,0.7321651258475244,276041227716.55475,26.343816067292728,246.84297377756602,212.14999999999998,True,1872.799,5425.813,3553.014,2.8971678220673978,3553.014,132.8582,False,False,0.6219173073902889,4.734848,2377.962,0.6692802223689519,0.627906976744186,0.0,4.421843908910016,-11.317407623420692
S8-3-35-1-1,300-140K 1K-min,S8-3-35,0.2996777658431794,4.0,0.12,3.919348,229.14999999999998,-44.0,2.60483965260065e-05,0.8998523480681646,1175.402,0.7321651258475244,276041227716.55475,26.343816067292728,246.84297377756602,212.14999999999998,True,1064.455,3282.896,2218.4410000000003,3.084109708724183,2218.4410000000003,62.63357,False,False,0.5910118712495247,4.734848,2072.432,0.9341839607183597,0.6744186046511628,0.0,4.3639537420903345,-10.55555434536357
S8-3-35-1-1,300-140K 1K-min,S8-3-35,0.2996777658431794,4.0,0.12,3.919348,233.14999999999998,-40.0,4.4278722460001205e-05,0.8999304466479633,691.4684,0.7321651258475244,276041227716.55475,26.343816067292728,246.84297377756602,212.14999999999998,True,639.1246,2207.557,1568.4323999999997,3.454032281029395,1568.4323999999997,46.41964,False,False,0.5624651594802555,4.734848,1848.978,1.178870061597809,0.7209302325581395,0.0,4.2890842805061125,-10.0250063019402
S8-3-35-1-1,300-140K 1K-min,S8-3-35,0.2996777658431794,4.0,0.12,3.919348,236.14999999999998,-37.0,7.36591459161596e-05,0.8999809222420181,415.6624,0.7321651258475244,276041227716.55475,26.343816067292728,246.84297377756602,212.14999999999998,True,412.0021,1662.779,1250.7769,4.035850788139187,1250.7769,43.16952,False,False,0.541475352905329,4.734848,1699.534,1.3587826893828938,0.813953488372093,0.0,4.2345966546686435,-9.51606224196218
S8-3-35-1-1,300-140K 1K-min,S8-3-35,0.2996777658431794,4.0,0.12,3.919348,239.14999999999998,-34.0,0.00010709492987491714,0.8999559618878042,285.8897,0.7321651258475244,276041227716.55475,26.343816067292728,246.84297377756602,212.14999999999998,True,271.3237,1341.402,1070.0783000000001,4.943917542035584,1070.0783000000001,40.69703,False,False,0.52637574278443,4.734848,1592.499,1.4882079189905995,0.7906976744186046,0.0,4.181476061049551,-9.14179492173463
S8-3-35-1-1,300-140K 1K-min,S8-3-35,0.2996777658431794,4.0,0.12,3.919348,242.14999999999998,-31.0,0.00015384645759815397,0.8999723414278634,199.0123,0.7321651258475244,276041227716.55475,26.343816067292728,246.84297377756602,212.14999999999998,True,193.3189,1145.367,952.0481,5.924754382525453,952.0481,38.43425,False,False,0.5139861140769395,4.734848,1517.95,1.5944047364833756,0.8372093023255814,0.0,4.129671691100558,-8.779555481497678
S8-3-35-1-1,300-140K 1K-min,S8-3-35,0.2996777658431794,4.0,0.12,3.919348,245.14999999999998,-28.0,0.00020724414002759722,0.8999829905357444,147.7356,0.7321651258475244,276041227716.55475,26.343816067292728,246.84297377756602,212.14999999999998,True,145.0288,1034.978,889.9492,7.1363618812263505,889.9492,36.7246,False,False,0.507610404429077,4.734848,1467.574,1.6490536763221972,0.9069767441860465,0.0,4.079135223332654,-8.48161303924561
S8-3-35-1-1,300-140K 1K-min,S8-3-35,0.2996777658431794,4.0,0.12,3.919348,248.14999999999998,-25.0,0.0002806041763372162,0.95,109.11219417014912,0.3523678426352971,4855.9121958272835,8.487952250991693,246.84297377756602,212.14999999999998,True,110.9792,959.277,848.2978,8.64375486577665,848.2978,35.19241,False,False,0.5040472147084827,4.734848,1424.797,1.6795953024987194,1.0,0.0,4.029820672980053,-8.178565506810036
S8-3-35-1-1,300-140K 1K-min,S8-3-35,0.2996777658431794,4.0,0.12,3.919348,250.14999999999998,-23.0,0.0003515349146750431,0.95,87.09614918837747,0.3523678426352971,4855.9121958272835,8.487952250991693,246.84297377756602,212.14999999999998,True,86.59846,905.7349,819.13644,10.459018555295325,819.13644,33.81353,False,False,0.5021466362795436,4.734848,1389.162,1.6958859747467692,1.0,0.0,3.9976014391365187,-7.9532015211342895
S8-3-35-1-1,300-140K 1K-min,S8-3-35,0.2996777658431794,4.0,0.12,3.919348,253.14999999999998,-20.0,0.00044241543210967696,0.95,69.20494890393178,0.3523678426352971,4855.9121958272835,8.487952250991693,246.84297377756602,212.14999999999998,True,68.61,868.4003,799.7903,12.657051450225914,799.7903,32.5481,False,False,0.5018964887837893,4.734848,1358.068,1.6980300961389483,1.0,0.0,3.950227138060439,-7.7232612256573105
S8-3-35-1-1,300-140K 1K-min,S8-3-35,0.2996777658431794,4.0,0.12,3.919348,256.15,-17.0,0.0005532959299144956,0.95,55.33627796284818,0.3523678426352971,4855.9121958272835,8.487952250991693,246.84297377756602,212.14999999999998,True,54.74828,842.5706,787.82232,15.389900833414309,787.82232,31.35491,False,False,0.5034097967673729,4.734848,1327.527,1.6850588848510897,1.0,0.0,3.9039625219597895,-7.499617564106612
S8-3-35-1-1,300-140K 1K-min,S8-3-35,0.2996777658431794,4.0,0.12,3.919348,259.15,-14.0,0.0006794264801275852,0.95,45.06350321776046,0.3523678426352971,4855.9121958272835,8.487952250991693,246.84297377756602,212.14999999999998,True,44.57404,825.1512,780.57716,18.51192308348088,780.57716,30.27965,False,False,0.5054552565523014,4.734848,1301.633,1.6675263724088445,1.0,0.0,3.858769052672198,-7.294261527242858
S8-3-35-1-1,300-140K 1K-min,S8-3-35,0.2996777658431794,4.0,0.12,3.919348,261.15,-12.0,0.0008243823087268794,0.95,37.139731225848905,0.3523678426352971,4855.9121958272835,8.487952250991693,246.84297377756602,212.14999999999998,True,36.74389,815.8195,779.07561,22.202861482548524,779.07561,29.29289,False,False,0.5088879974050274,4.734848,1276.206,1.6381028793854786,1.0,0.0,3.8292169251388093,-7.100876168752612
S8-3-35-1-1,300-140K 1K-min,S8-3-35,0.2996777658431794,4.0,0.12,3.919348,264.15,-9.0,0.0009902181130649508,0.95,30.91979127577606,0.3523678426352971,4855.9121958272835,8.487952250991693,246.84297377756602,212.14999999999998,True,30.63612,813.0557,782.41958,26.539121141972288,782.41958,28.38877,False,False,0.513070501124218,4.734848,1253.634,1.6022528475067026,1.0,0.0,3.7857278061707365,-6.917585322874471
S8-3-35-1-1,300-140K 1K-min,S8-3-35,0.2996777658431794,4.0,0.12,3.919348,267.15,-6.0,0.0011760044949951224,0.95,26.035051314653423,0.3523678426352971,4855.9121958272835,8.487952250991693,246.84297377756602,212.14999999999998,True,25.79264,816.2459,790.45326,31.64646581350339,790.45326,27.55672,False,False,0.518135652110959,4.734848,1232.188,1.5588372676203506,1.0,0.0,3.7432154220475393,-6.745632607238242
S8-3-35-1-1,300-140K 1K-min,S8-3-35,0.2996777658431794,4.0,0.12,3.919348,270.15,-3.0,0.0013859717916496943,0.95,22.09088060660881,0.3523678426352971,4855.9121958272835,8.487952250991693,246.84297377756602,212.14999999999998,True,21.88204,824.7184,802.83636,37.689283083295706,802.83636,26.82224,False,False,0.5240576904945695,4.734848,1210.739,1.508076938617975,1.0,0.0,3.7016472330186936,-6.581353730766636
S8-3-35-1-1,300-140K 1K-min,S8-3-35,0.2996777658431794,4.0,0.12,3.919348,273.15,-0.0,0.0016159974288491462,0.95,18.94640228188088,0.3523678426352971,4855.9121958272835,8.487952250991693,246.84297377756602,212.14999999999998,True,18.77091,837.7655,818.99459,44.631054115117486,818.99459,26.13556,False,False,0.5302456023142557,4.734848,1191.668,1.4550376944492374,1.0,0.0,3.660992128866923,-6.427802909943196
S8-3-35-1-1,300-140K 1K-min,S8-3-35,0.2996777658431794,4.0,0.12,3.919348,274.15,1.0,0.0018656825104177292,0.95,16.410797229698975,0.3523678426352971,4855.9121958272835,8.487952250991693,246.84297377756602,212.14999999999998,True,16.25698,856.2643,840.00732,52.67056365942506,840.00732,25.51155,False,False,0.5371555857394197,4.734848,1172.49,1.3958092650906881,1.0,0.0,3.647638154295094,-6.284128335503868
S8-3-35-1-1,300-140K 1K-min,S8-3-35,0.2996777658431794,4.0,0.12,3.919348,277.15,4.0,0.0021373912196347477,0.95,14.324629526031831,0.3523678426352971,4855.9121958272835,8.487952250991693,246.84297377756602,212.14999999999998,True,14.19475,878.4455,864.25075,61.88523926099438,864.25075,24.95256,False,False,0.5440891913216932,4.734848,1154.966,1.3363783600997725,1.0,0.0,3.608154429009562,-6.148169249847318
S8-3-35-1-1,300-140K 1K-min,S8-3-35,0.2996777658431794,4.0,0.12,3.919348,280.15,7.0,0.0024280978667556748,0.95,12.609597740131758,0.3523678426352971,4855.9121958272835,8.487952250991693,246.84297377756602,212.14999999999998,True,12.49942,904.8068,892.30738,72.38790279868985,892.30738,24.45015,False,False,0.5513120930741753,4.734848,1137.217,1.2744677736499264,1.0,0.0,3.5695163305372124,-6.020647099037215
