Repository: LJZ-sudo/acid-in-clay-close

# Stage2 Statistics: S8 Evidence Atlas

Current status date: 2026-05-19

Stage2 converts the S8 retrospective acid-in-clay dataset into the canonical
evidence contract consumed by Stage3. It is not part of the attapulgite AiCE
Stage0/Stage1 BO training loop.

## Current Role

- Source system: S8 sepiolite retrospective evidence.
- Source mode: retrospective.
- Primary input: `data/s8_input.csv`.
- Canonical Stage2 -> Stage3 contract: `exports/stage3_seed.json`.
- Backward-compatible export: `exports/s8_evidence_atlas.json`.

`stage3_seed.json` is the authoritative handoff artifact. The legacy atlas and
CSV files are retained for diagnostics and historical compatibility, but Stage3

File: V1.0-qianduan-mainline/stage2_statistics/data/s8_input.csv (part 9 of 12)
sample_id,scan_dir,excel_id,R,N,L_cm,S_cm2,T,T_C,sigma,R2,rb_ohm,Ea,sigma0,ln_sigma0,T_break,T_arc,data_valid,R_high_freq_ohm,R_low_freq_ohm,delta_R_ohm,R_ratio,arc_diameter_ohm,median_zimag_ohm,arc_visible,semicircle_visible,semicircle_quality,characteristic_frequency,peak_neg_zimag_ohm,nyquist_peak_ratio,nyquist_rising_ratio,nyquist_falling_ratio,inv_T_1000,ln_sigma
S8-3-35-1-1,300-140K 1K-min,S8-3-35,0.2996777658431794,4.0,0.12,3.919348,283.15,10.0,0.002740623131283386,0.95,11.171670057066013,0.3523678426352971,4855.9121958272835,8.487952250991693,246.84297377756602,212.14999999999998,True,11.07851,934.8136,923.7350899999999,84.38080572206913,923.7350899999999,23.9967,False,False,0.5583266803617186,4.734848,1121.731,1.2143427397566968,1.0,0.0,3.531696980399082,-5.899569964261788
S8-3-35-1-1,300-140K 1K-min,S8-3-35,0.2996777658431794,4.0,0.12,3.919348,286.15,13.0,0.003068794778149811,0.95,9.976990834141217,0.3523678426352971,4855.9121958272835,8.487952250991693,246.84297377756602,212.14999999999998,True,9.89867,968.388,958.48933,97.83011253026923,958.48933,23.57996,False,False,0.5654177506597806,4.734848,1105.677,1.1535621372018807,1.0,0.0,3.494670627293378,-5.786470374870121
S8-3-35-1-1,300-140K 1K-min,S8-3-35,0.2996777658431794,4.0,0.12,3.919348,288.15,15.0,0.003407515046764403,0.95,8.985239082813063,0.3523678426352971,4855.9121958272835,8.487952250991693,246.84297377756602,212.14999999999998,True,8.916213,1003.698,994.781787,112.56998907495816,994.781787,23.21546,False,False,0.5721125560775874,4.734848,1090.458,1.0961780907635363,1.0,0.0,3.47041471455839,-5.681771978625081
S8-3-35-1-1,300-140K 1K-min,S8-3-35,0.2996777658431794,4.0,0.12,3.919348,291.15,18.0,0.0037615706272300414,0.95,8.139508840222733,0.3523678426352971,4855.9121958272835,8.487952250991693,246.84297377756602,212.14999999999998,True,8.083392,1039.712,1031.628608,128.62323143551617,1031.628608,22.87665,False,False,0.5782921983489625,4.734848,1076.205,1.043209728437464,1.0,0.0,3.4346556757685045,-5.582918688793058
S8-3-35-1-1,300-140K 1K-min,S8-3-35,0.2996777658431794,4.0,0.12,3.919348,294.15,21.0,0.004122453532072924,0.95,7.426969676008829,0.3523678426352971,4855.9121958272835,8.487952250991693,246.84297377756602,212.14999999999998,True,7.377325,1075.569,1068.191675,145.793902261321,1068.191675,22.56722,False,False,0.5839681870141269,4.734848,1062.379,0.9945583970217695,1.0,0.0,3.3996260411354755,-5.491306775377449
S8-3-35-1-1,300-140K 1K-min,S8-3-35,0.2996777658431794,4.0,0.12,3.919348,297.15,24.0,0.004468646279074192,0.95,6.851591166845354,0.3523678426352971,4855.9121958272835,8.487952250991693,246.84297377756602,212.14999999999998,True,6.815085,1108.633,1101.817915,162.67339292173173,1101.817915,22.29361,False,False,0.5889263083607301,4.734848,1048.997,0.9520602140508844,1.0,0.0,3.365303718660609,-5.410669762068423
S8-3-35-1-1,300-140K 1K-min,S8-3-35,0.2996777658431794,4.0,0.12,3.919348,299.15,26.0,0.004692668181542251,0.95,6.5245050766403585,0.3523678426352971,4855.9121958272835,8.487952250991693,246.84297377756602,212.14999999999998,True,6.511514,1133.206,1126.6944859999999,174.0311085870352,1126.6944859999999,22.10878,False,False,0.5924395789282905,4.734848,1038.752,0.9219464663289381,1.0,0.0,3.342804613070366,-5.361753949646718
S8-3-37-1-1,300-140K 1K-min,S8-3-37,0.2996777658431794,4.888888888888889,0.12,3.919348,233.14999999999998,-40.0,5.867723901969652e-05,0.8999580295359967,521.7924,0.3641122034017601,5275.466103354848,8.570822315266243,296.03441772690365,,True,527.2825,166379.1,165851.8175,315.540720581472,165851.8175,4525.89,False,False,0.6463761207601277,4.734848,76231.01,0.4596332506274765,1.0,0.0,4.2890842805061125,-9.743458657267196
S8-3-37-1-1,300-140K 1K-min,S8-3-37,0.2996777658431794,4.888888888888889,0.12,3.919348,236.14999999999998,-37.0,8.770008823321974e-05,0.8999637025858144,349.1141,0.3641122034017601,5275.466103354848,8.570822315266243,296.03441772690365,,True,379.8823,136452.0,136072.1177,359.19546659583773,136072.1177,4091.456,False,False,0.646554663147815,4.734848,62335.03,0.45810288730444293,0.9767441860465116,0.0,4.2345966546686435,-9.3415876525066
S8-3-37-1-1,300-140K 1K-min,S8-3-37,0.2996777658431794,4.888888888888889,0.12,3.919348,239.14999999999998,-34.0,0.00011533291761703842,0.8999632706487903,265.4692,0.3641122034017601,5275.466103354848,8.570822315266243,296.03441772690365,,True,282.8786,112741.6,112458.72140000001,398.5511806124606,112458.72140000001,3724.558,False,False,0.6469543542222773,4.734848,51132.39,0.4546769638090514,1.0,0.0,4.181476061049551,-9.067687676057702
S8-3-37-1-1,300-140K 1K-min,S8-3-37,0.2996777658431794,4.888888888888889,0.12,3.919348,242.14999999999998,-31.0,0.00014843251126047758,0.8999715327093193,206.2711,0.3641122034017601,5275.466103354848,8.570822315266243,296.03441772690365,,True,218.66,95249.0,95030.34,435.60321961035396,95030.34,3436.293,False,False,0.6475283998773445,4.734848,42740.52,0.4497565724799048,1.0,0.0,4.129671691100558,-8.815380172650555
S8-3-37-1-1,300-140K 1K-min,S8-3-37,0.2996777658431794,4.888888888888889,0.12,3.919348,245.14999999999998,-28.0,0.0001849669415241049,0.8999737337927267,165.5287,0.3641122034017601,5275.466103354848,8.570822315266243,296.03441772690365,,True,176.6467,82862.41,82685.7633,469.0855249489518,82685.7633,3212.22,False,False,0.6479817787044202,4.734848,36867.14,0.4458704682478271,1.0,0.0,4.079135223332654,-8.595333443318005
S8-3-37-1-1,300-140K 1K-min,S8-3-37,0.2996777658431794,4.888888888888889,0.12,3.919348,248.14999999999998,-25.0,0.00022597088377991013,0.8999746445526845,135.4924,0.3641122034017601,5275.466103354848,8.570822315266243,296.03441772690365,,True,145.3458,72918.36,72773.0142,501.6888000891667,72773.0142,3014.51,False,False,0.6483110480624652,4.734848,32241.95,0.4430481594645835,1.0,0.0,4.029820672980053,-8.395104399823907
S8-3-37-1-1,300-140K 1K-min,S8-3-37,0.2996777658431794,4.888888888888889,0.12,3.919348,251.14999999999998,-22.0,0.00027308088582818043,0.8999750328743942,112.1182,0.3641122034017601,5275.466103354848,8.570822315266243,296.03441772690365,,True,121.3016,64798.38,64677.0784,534.1922942483858,64677.0784,2836.321,False,False,0.648552780743211,4.734848,28521.05,0.4409761650581916,1.0,0.0,3.981684252438782,-8.205742521578163
S8-3-37-1-1,300-140K 1K-min,S8-3-37,0.2996777658431794,4.888888888888889,0.12,3.919348,253.14999999999998,-20.0,0.0003245269637148054,0.8999749773947527,94.34451,0.3641122034017601,5275.466103354848,8.570822315266243,296.03441772690365,,True,102.8427,58166.15,58063.3073,565.5836534824543,58063.3073,2671.2,False,False,0.6487823726959258,4.734848,25490.27,0.4390082340349221,1.0,0.0,3.950227138060439,-8.033141932160289
S8-3-37-1-1,300-140K 1K-min,S8-3-37,0.2996777658431794,4.888888888888889,0.12,3.919348,256.15,-17.0,0.0003811985937685803,0.8999750619664538,80.3186,0.3641122034017601,5275.466103354848,8.570822315266243,296.03441772690365,,True,88.29768,52539.66,52451.36232,595.0287708578527,52451.36232,2524.462,False,False,0.6490008861222654,4.734848,22928.34,0.4371352618091541,1.0,0.0,3.9039625219597895,-7.872190075150685
S8-3-37-1-1,300-140K 1K-min,S8-3-37,0.2996777658431794,4.888888888888889,0.12,3.919348,259.15,-14.0,0.00043966820363062386,0.899974067637302,69.63737,0.3641122034017601,5275.466103354848,8.570822315266243,296.03441772690365,,True,77.07252,47983.92,47906.84748,622.5814336938769,47906.84748,2390.754,False,False,0.6492395006577043,4.734848,20843.79,0.43508999436253454,1.0,0.0,3.858769052672198,-7.729490198172982
S8-3-37-1-1,300-140K 1K-min,S8-3-37,0.2996777658431794,4.888888888888889,0.12,3.919348,262.15,-11.0,0.0005033100589469926,0.8999739817357852,60.83196,0.3641122034017601,5275.466103354848,8.570822315266243,296.03441772690365,,True,68.1306,44186.12,44117.989400000006,648.5502843069047,44117.989400000006,2270.563,False,False,0.6495993162069771,4.734848,19059.23,0.43200586108305283,1.0,0.0,3.814609956131986,-7.594304158395203
S8-3-37-1-1,300-140K 1K-min,S8-3-37,0.2996777658431794,4.888888888888889,0.12,3.919348,264.15,-9.0,0.0005669162347019032,0.8999732676718474,54.00681,0.3641122034017601,5275.466103354848,8.570822315266243,296.03441772690365,,True,60.81662,41083.35,41022.53338,675.528334195488,41022.53338,2164.802,False,False,0.6501568894410716,4.734848,17525.92,0.4272266619336711,1.0,0.0,3.7857278061707365,-7.475298999362106
S8-3-37-1-1,300-140K 1K-min,S8-3-37,0.2996777658431794,4.888888888888889,0.12,3.919348,267.15,-6.0,0.000633696226829602,0.8999723207279423,48.31548,0.3641122034017601,5275.466103354848,8.570822315266243,296.03441772690365,,True,54.91801,38549.47,38494.55199,701.9458643894781,38494.55199,2070.737,False,False,0.6507878846381832,4.734848,16237.7,0.4218181316727152,1.0,0.0,3.7432154220475393,-7.363940855842837
S8-3-37-1-1,300-140K 1K-min,S8-3-37,0.2996777658431794,4.888888888888889,0.12,3.919348,270.15,-3.0,0.0007007253062898449,0.8999708975885826,43.69378,0.04782411844935631,0.006179456338739992,-5.086524982459891,296.03441772690365,,True,50.14751,36239.4,36189.25249,722.6560202091789,36189.25249,1985.54,False,False,0.6513305872467701,4.734848,15096.94,0.41716639502768577,1.0,0.0,3.7016472330186936,-7.2633946075130345
S8-3-37-1-1,300-140K 1K-min,S8-3-37,0.2996777658431794,4.888888888888889,0.12,3.919348,273.15,-0.0,0.0007628766532332163,0.8999699121048781,40.13406,0.04782411844935631,0.006179456338739992,-5.086524982459891,296.03441772690365,,True,46.22929,34245.41,34199.18071,740.7730034357007,34199.18071,1909.543,False,False,0.6520011259747319,4.734848,14070.19,0.41141892021658316,1.0,0.0,3.660992128866923,-7.178414199993044
S8-3-37-1-1,300-140K 1K-min,S8-3-37,0.2996777658431794,4.888888888888889,0.12,3.919348,274.15,1.0,0.0008249731934078612,0.8999684050868415,37.11313,0.04782411844935631,0.006179456338739992,-5.086524982459891,296.03441772690365,,True,43.27804,32462.38,32419.10196,750.0889596663806,32419.10196,1847.904,False,False,0.6526657050763865,4.734848,13153.16,0.40572252791668634,1.0,0.0,3.647638154295094,-7.100159664996453
S8-3-37-1-1,300-140K 1K-min,S8-3-37,0.2996777658431794,4.888888888888889,0.12,3.919348,277.15,4.0,0.0008747058431106666,0.8999655724397859,35.00301,0.04782411844935631,0.006179456338739992,-5.086524982459891,296.03441772690365,,True,41.08121,30916.55,30875.46879,752.5715527853245,30875.46879,1796.599,False,False,0.6532445263751194,4.734848,12373.69,0.4007612024989759,1.0,0.0,3.608154429009562,-7.0416229074296846
S8-3-37-1-1,300-140K 1K-min,S8-3-37,0.2996777658431794,4.888888888888889,0.12,3.919348,280.15,7.0,0.0009306269260731969,0.8999579804021649,32.89969,0.04782411844935631,0.006179456338739992,-5.086524982459891,296.03441772690365,,True,39.40061,29639.23,29599.82939,752.2530742544341,29599.82939,1766.249,False,False,0.653937645539472,4.734848,11686.61,0.39482018109023975,1.0,0.0,3.5695163305372124,-6.979652084872591
S8-3-37-1-1,300-140K 1K-min,S8-3-37,0.2996777658431794,4.888888888888889,0.12,3.919348,283.15,10.0,0.0009528129057769414,0.8999541109394533,32.13363,0.04782411844935631,0.006179456338739992,-5.086524982459891,296.03441772690365,,True,38.86432,28460.0,28421.13568,732.2912120937663,28421.13568,1782.503,False,False,0.6546404004453444,4.734848,11050.04,0.3887965676113334,1.0,0.0,3.531696980399082,-6.956091994908976
S8-3-37-1-1,300-140K 1K-min,S8-3-37,0.2996777658431794,4.888888888888889,0.12,3.919348,285.15,12.0,0.0009677414854088461,0.8999497621461213,31.63793,0.04782411844935631,0.006179456338739992,-5.086524982459891,296.03441772690365,,True,38.4241,27695.25,27656.8259,720.7781054078039,27656.8259,1777.959,False,False,0.6556276207868572,4.734848,10518.85,0.3803346789697946,1.0,0.0,3.506926179203928,-6.940545566882761
S8-3-37-1-1,300-140K 1K-min,S8-3-37,0.2996777658431794,4.888888888888889,0.12,3.919348,288.15,15.0,0.0009555039527493443,0.8999431452012068,32.04313,0.04782411844935631,0.006179456338739992,-5.086524982459891,296.03441772690365,,True,39.15431,26767.98,26728.825689999998,683.6534726317485,26728.825689999998,1786.74,False,False,0.6562799847542922,4.734848,10016.44,0.37474298782035276,1.0,0.0,3.47041471455839,-6.953271657453838
S8-3-37-1-1,300-140K 1K-min,S8-3-37,0.2996777658431794,4.888888888888889,0.12,3.919348,291.15,18.0,0.0008945441028862248,0.8999399598316422,34.22675,0.04782411844935631,0.006179456338739992,-5.086524982459891,296.03441772690365,,True,41.53629,25983.8,25942.26371,625.5686292637113,25942.26371,1818.39,False,False,0.6569414342883237,4.734848,9574.6,0.36907342038579566,1.0,0.0,3.4346556757685045,-7.019196351718659
S8-3-37-1-1,300-140K 1K-min,S8-3-37,0.2996777658431794,4.888888888888889,0.12,3.919348,294.15,21.0,0.0007825677553396898,0.899923326615967,39.1242,0.04782411844935631,0.006179456338739992,-5.086524982459891,296.03441772690365,,True,47.49781,25257.61,25210.11219,531.7636749989105,25210.11219,1889.853,False,False,0.6575899302387568,4.734848,9164.251,0.36351488366779855,1.0,0.0,3.3996260411354755,-7.152930051004982
S8-3-37-1-1,300-140K 1K-min,S8-3-37,0.2996777658431794,4.888888888888889,0.12,3.919348,297.15,24.0,0.0005980726667465162,0.8998884879251807,51.19334,-3.1287722482553146,5.114505879486667e-57,-129.6152695081742,296.03441772690365,,True,61.68431,24806.21,24744.52569,402.14780711659085,24744.52569,2008.734,False,False,0.658113624282608,4.734848,8883.93,0.35902607757764626,1.0,0.0,3.365303718660609,-7.421798295097628
S8-3-37-1-1,300-140K 1K-min,S8-3-37,0.2996777658431794,4.888888888888889,0.12,3.919348,299.15,26.0,0.00026421748641440785,0.8997278247490454,115.8793,-3.1287722482553146,5.114505879486667e-57,-129.6152695081742,296.03441772690365,,True,131.8168,24762.55,24630.7332,187.8557968331806,24630.7332,2257.428,False,False,0.6585984019076352,4.734848,8740.729,0.3548708407916984,1.0,0.0,3.342804613070366,-8.238737981789171
S8-3-38-1-1,300-140K 1K-min,S8-3-38,0.29967776584317934,5.555555555555555,0.12,3.919348,184.14999999999998,-89.0,2.1491506447985325e-07,0.7932487374383453,142462.5,0.91164935894947,2.279339914099818e+18,42.27041756358294,240.10596362900338,184.14999999999998,True,3535.495,158706.3,155170.805,44.88941435357708,155170.805,6312.738,True,True,0.9776509569567549,11953.13,29725.02,0.19156322608495846,1.0,0.96,5.430355688297584,-15.35302293580205
S8-3-38-1-1,300-140K 1K-min,S8-3-38,0.29967776584317934,5.555555555555555,0.12,3.919348,189.14999999999998,-84.0,1.3659386547172077e-06,0.8975364723478537,22414.87,0.91164935894947,2.279339914099818e+18,42.27041756358294,240.10596362900338,184.14999999999998,True,5590.261,33298.01,27707.749000000003,5.956432087875682,27707.749000000003,1218.709,False,False,0.8317013951584447,18984.38,4345.827,0.15684518435618858,0.2857142857142857,0.7307692307692307,5.2868094105207515,-13.50366870652307
S8-3-38-1-1,300-140K 1K-min,S8-3-38,0.29967776584317934,5.555555555555555,0.12,3.919348,194.14999999999998,-79.0,5.488981797380351e-06,0.8993655139930841,5577.963,0.91164935894947,2.279339914099818e+18,42.27041756358294,240.10596362900338,184.14999999999998,True,3073.773,9503.47,6429.696999999999,3.091793050430204,6429.696999999999,305.7453,False,False,0.6628764776940499,4.734848,2045.94,0.318201619765286,0.5348837209302325,0.0,5.150656708730364,-12.112767784601628
S8-3-38-1-1,300-140K 1K-min,S8-3-38,0.29967776584317934,5.555555555555555,0.12,3.919348,199.14999999999998,-74.0,1.881131712387985e-05,0.8997846345996551,1627.602,0.91164935894947,2.279339914099818e+18,42.27041756358294,240.10596362900338,184.14999999999998,True,1294.632,3510.481,2215.849,2.711566684586817,2215.849,91.90335,False,False,0.6056822614417017,4.734848,1791.376,0.8084377590711277,0.5813953488372093,0.0,5.021340697966358,-10.881051894567985
S8-3-38-1-1,300-140K 1K-min,S8-3-38,0.29967776584317934,5.555555555555555,0.12,3.919348,202.14999999999998,-71.0,4.4398169588583855e-05,0.8999179587673146,689.6081,0.91164935894947,2.279339914099818e+18,42.27041756358294,240.10596362900338,184.14999999999998,True,618.8088,2098.325,1479.5161999999998,3.39091008401949,1479.5161999999998,42.27353,False,False,0.571067357469061,4.734848,1635.068,1.1051369359794772,0.6976744186046512,0.0,4.946821667078902,-10.022312314858235
S8-3-38-1-1,300-140K 1K-min,S8-3-38,0.29967776584317934,5.555555555555555,0.12,3.919348,205.14999999999998,-68.0,8.146173845065322e-05,0.8999499345922998,375.8493,0.91164935894947,2.279339914099818e+18,42.27041756358294,240.10596362900338,184.14999999999998,True,347.4373,1703.273,1355.8356999999999,4.902389582235413,1355.8356999999999,33.27683,False,False,0.5679381530766106,4.734848,1534.75,1.1319586879147665,0.7441860465116279,0.0,4.874482086278333,-9.415377114814678
S8-3-38-1-1,300-140K 1K-min,S8-3-38,0.29967776584317934,5.555555555555555,0.12,3.919348,208.14999999999998,-65.0,0.00013712990795311153,0.8999638642660139,223.2725,0.43887430904874514,7061165.829820808,15.77012072753935,240.10596362900338,184.14999999999998,True,210.3307,1570.325,1359.9943,7.465980952851866,1359.9943,31.68619,False,False,0.5754353357706475,4.734848,1452.062,1.067697121965878,0.813953488372093,0.0,4.804227720393947,-8.894581848190894
S8-3-38-1-1,300-140K 1K-min,S8-3-38,0.29967776584317934,5.555555555555555,0.12,3.919348,211.14999999999998,-62.0,0.00021188204834445728,0.8999783252292032,144.5018,0.43887430904874514,7061165.829820808,15.77012072753935,240.10596362900338,184.14999999999998,True,139.1532,1528.33,1389.1768,10.983074769390859,1389.1768,30.26298,False,False,0.5838810509936533,4.734848,1382.655,0.9953052771972575,0.8604651162790697,0.0,4.735969689793986,-8.459480813860365
S8-3-38-1-1,300-140K 1K-min,S8-3-38,0.29967776584317934,5.555555555555555,0.12,3.919348,213.14999999999998,-60.0,0.00032875595217682536,0.95,93.1308989867146,0.43887430904874514,7061165.829820808,15.77012072753935,240.10596362900338,184.14999999999998,True,95.5425,1507.722,1412.1795,15.780642122615589,1412.1795,29.07362,False,False,0.5911498738887893,4.734848,1317.565,0.9330010809532352,0.9767441860465116,0.0,4.691531785127845,-8.020194869155365
S8-3-38-1-1,300-140K 1K-min,S8-3-38,0.29967776584317934,5.555555555555555,0.12,3.919348,216.14999999999998,-57.0,0.0004483070145163344,0.95,68.29546802093486,0.43887430904874514,7061165.829820808,15.77012072753935,240.10596362900338,184.14999999999998,True,67.61797,1476.927,1409.30903,21.842226260267793,1409.30903,28.00049,False,False,0.5962721350996618,4.734848,1253.011,0.8890959848600412,1.0,0.0,4.626416840157298,-7.710032260000611
S8-3-38-1-1,300-140K 1K-min,S8-3-38,0.29967776584317934,5.555555555555555,0.12,3.919348,219.14999999999998,-54.0,0.0006141431129990165,0.95,49.85375025040805,0.43887430904874514,7061165.829820808,15.77012072753935,240.10596362900338,184.14999999999998,True,49.1094,1422.794,1373.6846,28.971927981201155,1373.6846,27.02061,False,False,0.5989438939137364,4.734848,1189.879,0.8661951950251164,1.0,0.0,4.56308464522017,-7.3952825739164805
S8-3-38-1-1,300-140K 1K-min,S8-3-38,0.29967776584317934,5.555555555555555,0.12,3.919348,222.14999999999998,-51.0,0.0008252381239381019,0.95,37.10121537690567,0.43887430904874514,7061165.829820808,15.77012072753935,240.10596362900338,184.14999999999998,True,36.49176,1347.854,1311.36224,36.93584524287127,1311.36224,26.11126,False,False,0.599816176395827,4.734848,1126.091,0.858718488035769,1.0,0.0,4.501462975467027,-7.099838578200196
S8-3-38-1-1,300-140K 1K-min,S8-3-38,0.29967776584317934,5.555555555555555,0.12,3.919348,224.14999999999998,-49.0,0.0010854987321214284,0.95,28.205779028064413,0.43887430904874514,7061165.829820808,15.77012072753935,240.10596362900338,184.14999999999998,True,27.79953,1264.225,1236.42547,45.4764882715643,1236.42547,25.27683,False,False,0.5997316703070937,4.734848,1062.637,0.8594428259391965,1.0,0.0,4.461298237787196,-6.825715736660033
S8-3-38-1-1,300-140K 1K-min,S8-3-38,0.29967776584317934,5.555555555555555,0.12,3.919348,227.14999999999998,-46.0,0.0014006565460017053,0.95,21.859275538218785,0.43887430904874514,7061165.829820808,15.77012072753935,240.10596362900338,184.14999999999998,True,21.54124,1195.288,1173.74676,55.48835628775317,1173.74676,24.51896,False,False,0.6006079755511601,4.734848,999.952,0.8519316381329132,1.0,0.0,4.402377283733216,-6.5708141908591795
S8-3-38-1-1,300-140K 1K-min,S8-3-38,0.29967776584317934,5.555555555555555,0.12,3.919348,230.14999999999998,-43.0,0.0017636638134331637,0.95,17.36007573567046,0.43887430904874514,7061165.829820808,15.77012072753935,240.10596362900338,184.14999999999998,True,17.11131,1149.647,1132.53569,67.1863814050473,1132.53569,23.80234,False,False,0.6030721745584312,4.734848,940.9219,0.8308099323563034,1.0,0.0,4.344992396263307,-6.340361921514575
S8-3-38-1-1,300-140K 1K-min,S8-3-38,0.29967776584317934,5.555555555555555,0.12,3.919348,233.14999999999998,-40.0,0.002179117407392201,0.95,14.050338577259843,0.43887430904874514,7061165.829820808,15.77012072753935,240.10596362900338,184.14999999999998,True,13.86177,1127.513,1113.65123,81.33975675545042,1113.65123,23.13997,False,False,0.6072622703728647,4.734848,885.2356,0.7948948253754448,1.0,0.0,4.2890842805061125,-6.128835343153073
S8-3-38-1-1,300-140K 1K-min,S8-3-38,0.29967776584317934,5.555555555555555,0.12,3.919348,235.14999999999998,-38.0,0.002643070113083531,0.95,11.584004987949964,0.43887430904874514,7061165.829820808,15.77012072753935,240.10596362900338,184.14999999999998,True,11.4362,1122.88,1111.4438,98.18646053759117,1111.4438,22.52482,False,False,0.6123149456589708,4.734848,835.3458,0.7515861800659641,1.0,0.0,4.25260472039124,-5.935814115870929
S8-3-38-1-1,300-140K 1K-min,S8-3-38,0.29967776584317934,5.555555555555555,0.12,3.919348,238.14999999999998,-35.0,0.0031561516873800485,0.95,9.700844701439822,0.43887430904874514,7061165.829820808,15.77012072753935,240.10596362900338,184.14999999999998,True,9.58487,1129.872,1120.2871300000002,117.88078502890494,1120.2871300000002,21.95215,False,False,0.6176189634526998,4.734848,791.0607,0.7061231704054293,1.0,0.0,4.199034222128911,-5.758401813978586
S8-3-38-1-1,300-140K 1K-min,S8-3-38,0.29967776584317934,5.555555555555555,0.12,3.919348,241.14999999999998,-32.0,0.0037040123035692873,0.95,8.265992352119724,0.43887430904874514,7061165.829820808,15.77012072753935,240.10596362900338,184.14999999999998,True,8.172182,1143.164,1134.991818,139.88479453834975,1134.991818,21.41941,False,False,0.6228057460175747,4.734848,750.9844,0.6616650341350738,1.0,0.0,4.146796599626788,-5.598338640505749
S8-3-38-1-1,300-140K 1K-min,S8-3-38,0.29967776584317934,5.555555555555555,0.12,3.919348,244.14999999999998,-29.0,0.004282709598123615,0.95,7.149057546856664,0.14054938210325357,3.861592716489332,1.351079719224324,240.10596362900338,184.14999999999998,True,7.069755,1157.736,1150.6662450000001,163.75899872060631,1150.6662450000001,20.91963,False,False,0.6274772764364874,4.734848,715.281,0.621623344830107,1.0,0.0,4.095842719639566,-5.4531693860276205
S8-3-38-1-1,300-140K 1K-min,S8-3-38,0.29967776584317934,5.555555555555555,0.12,3.919348,247.14999999999998,-26.0,0.004885481742892851,0.95,6.2670047673398095,0.14054938210325357,3.861592716489332,1.351079719224324,240.10596362900338,184.14999999999998,True,6.19393,1171.766,1165.5720700000002,189.17972918647774,1165.5720700000002,20.4486,False,False,0.6315666841033118,4.734848,683.6911,0.5865712791144689,1.0,0.0,4.046125834513454,-5.321487381585559
S8-3-38-1-1,300-140K 1K-min,S8-3-38,0.29967776584317934,5.555555555555555,0.12,3.919348,249.14999999999998,-24.0,0.005509901633529452,0.95,5.556784750410996,0.14054938210325357,3.861592716489332,1.351079719224324,240.10596362900338,184.14999999999998,True,5.486385,1180.297,1174.810615,215.13200404273488,1174.810615,19.99806,False,False,0.6350324775538396,4.734848,654.2103,0.5568644781099458,1.0,0.0,4.013646397752359,-5.20120850833067
S8-3-38-1-1,300-140K 1K-min,S8-3-38,0.29967776584317934,5.555555555555555,0.12,3.919348,252.14999999999998,-21.0,0.00614621212734559,0.95,4.98149701622551,0.14054938210325357,3.861592716489332,1.351079719224324,240.10596362900338,184.14999999999998,True,4.914325,1182.939,1178.0246750000001,240.71240709558285,1178.0246750000001,19.56063,False,False,0.6379076164087989,4.734848,626.9688,0.5322204307817232,1.0,0.0,3.9658933174697606,-5.091919301169562
S8-3-38-1-1,300-140K 1K-min,S8-3-38,0.29967776584317934,5.555555555555555,0.12,3.919348,255.14999999999998,-18.0,0.006782755115092354,0.95,4.513997166923255,0.14054938210325357,3.861592716489332,1.351079719224324,240.10596362900338,184.14999999999998,True,4.442584,1177.72,1173.2774160000001,265.0979700102463,1173.2774160000001,19.14218,False,False,0.6402184635021845,4.734848,601.2028,0.5124131699812753,1.0,0.0,3.919263178522438,-4.993371900413191
S8-3-38-1-1,300-140K 1K-min,S8-3-38,0.29967776584317934,5.555555555555555,0.12,3.919348,258.15,-15.0,0.0074154550897290806,0.95,4.128854804321886,0.14054938210325357,3.861592716489332,1.351079719224324,240.10596362900338,184.14999999999998,True,4.057548,1165.477,1161.419452,287.2367745249102,1161.419452,18.73661,False,False,0.6420410932925664,4.734848,576.9823,0.49679062892085907,1.0,0.0,3.873716831299632,-4.904188931070695
S8-3-38-1-1,300-140K 1K-min,S8-3-38,0.29967776584317934,5.555555555555555,0.12,3.919348,261.15,-12.0,0.008043131801488655,0.95,3.806643746381766,0.14054938210325357,3.861592716489332,1.351079719224324,240.10596362900338,184.14999999999998,True,3.732667,1146.317,1142.584333,307.1040090101796,1142.584333,18.34421,False,False,0.6434553758521852,4.734848,553.7743,0.48466820698126933,1.0,0.0,3.8292169251388093,-4.822936744089082
S8-3-38-1-1,300-140K 1K-min,S8-3-38,0.29967776584317934,5.555555555555555,0.12,3.919348,263.15,-10.0,0.008648576531447023,0.95,3.54015915360564,0.14054938210325357,3.861592716489332,1.351079719224324,240.10596362900338,184.14999999999998,True,3.459138,1120.037,1116.577862,323.79078255912316,1116.577862,17.95551,False,False,0.6445085197888929,4.734848,531.0905,0.4756412589523466,1.0,0.0,3.800114003420103,-4.750360534418793
S8-3-38-1-1,300-140K 1K-min,S8-3-38,0.29967776584317934,5.555555555555555,0.12,3.919348,266.15,-7.0,0.009245488652549658,0.95,3.3115975287058146,0.14054938210325357,3.861592716489332,1.351079719224324,240.10596362900338,184.14999999999998,True,3.228202,1089.202,1085.973798,337.4020584833291,1085.973798,17.58356,False,False,0.6453697408636742,4.734848,508.5174,0.4682593640256499,1.0,0.0,3.7572797294758598,-4.683619559666464
S8-3-38-1-1,300-140K 1K-min,S8-3-38,0.29967776584317934,5.555555555555555,0.12,3.919348,269.15,-4.0,0.009816034073815158,0.95,3.1191148220577825,0.14054938210325357,3.861592716489332,1.351079719224324,240.10596362900338,184.14999999999998,True,3.033099,1053.427,1050.393901,347.3104570605839,1050.393901,17.21764,False,False,0.6459504541303184,4.734848,486.6284,0.46328182174012794,1.0,0.0,3.7154003343860302,-4.623738100326989
S8-3-38-1-1,300-140K 1K-min,S8-3-38,0.29967776584317934,5.555555555555555,0.12,3.919348,272.15,-1.0,0.010359373703610626,0.95,2.9555201163164737,0.14054938210325357,3.861592716489332,1.351079719224324,240.10596362900338,184.14999999999998,True,2.865543,1014.112,1011.246457,353.8987200680639,1011.246457,16.85816,False,False,0.6463399866988772,4.734848,465.1157,0.45994297115248095,1.0,0.0,3.6744442403086537,-4.5698634972976135
S8-3-38-1-1,300-140K 1K-min,S8-3-38,0.29967776584317934,5.555555555555555,0.12,3.919348,274.15,1.0,0.010880728815525787,0.95,2.813905014319722,0.14054938210325357,3.861592716489332,1.351079719224324,240.10596362900338,184.14999999999998,True,2.719698,971.816,969.096302,357.32496769861945,969.096302,16.50187,False,False,0.6465181995916852,4.734848,444.2487,0.4584154320712695,1.0,0.0,3.647638154295094,-4.520762053076731
S8-3-38-1-1,300-140K 1K-min,S8-3-38,0.29967776584317934,5.555555555555555,0.12,3.919348,277.15,4.0,0.01137650960884332,0.95,2.6912768877425526,0.14054938210325357,3.861592716489332,1.351079719224324,240.10596362900338,184.14999999999998,True,2.592472,928.1221,925.529628,358.0066052786684,925.529628,16.15146,False,False,0.6467095575968602,4.734848,422.759,0.45677522059833997,1.0,0.0,3.608154429009562,-4.476204610085349
S8-3-38-1-1,300-140K 1K-min,S8-3-38,0.29967776584317934,5.555555555555555,0.12,3.919348,279.15,6.0,0.011854404721355521,0.95,2.58278151397214,0.14054938210325357,3.861592716489332,1.351079719224324,240.10596362900338,184.14999999999998,True,2.490938,883.6638,881.172862,354.75142295793796,881.172862,15.80384,False,False,0.6466917536550281,4.734848,402.6324,0.45692782581404506,1.0,0.0,3.5823034210997675,-4.435055774023219
S8-3-38-1-1,300-140K 1K-min,S8-3-38,0.29967776584317934,5.555555555555555,0.12,3.919348,282.15,9.0,0.012306970543224374,0.95,2.4878045548193444,0.14054938210325357,3.861592716489332,1.351079719224324,240.10596362900338,184.14999999999998,True,2.390038,840.5688,838.178762,351.6968349457205,838.178762,15.45996,False,False,0.6467324250814172,4.734848,382.695,0.4565792135878522,1.0,0.0,3.5442140705298604,-4.397589466292456
S8-3-38-1-1,300-140K 1K-min,S8-3-38,0.29967776584317934,5.555555555555555,0.12,3.919348,285.15,12.0,0.012776984725253026,0.95,2.3962881721966505,0.14054938210325357,3.861592716489332,1.351079719224324,240.10596362900338,184.14999999999998,True,2.302292,798.449,796.146708,346.80613927338493,796.146708,15.114,False,False,0.6467473043506784,4.734848,363.4025,0.45645167699418476,1.0,0.0,3.506926179203928,-4.3601097948614145
S8-3-38-1-1,300-140K 1K-min,S8-3-38,0.29967776584317934,5.555555555555555,0.12,3.919348,288.15,15.0,0.013145994494702854,0.95,2.32902405259627,0.14054938210325357,3.861592716489332,1.351079719224324,240.10596362900338,184.14999999999998,True,2.211096,758.7692,756.558104,343.1642949921668,756.558104,14.77091,False,False,0.646847896034169,4.734848,344.6799,0.4555894625642653,1.0,0.0,3.47041471455839,-4.3316381679220015
S8-3-38-1-1,300-140K 1K-min,S8-3-38,0.29967776584317934,5.555555555555555,0.12,3.919348,291.15,18.0,0.013543192270089464,0.95,2.260717913684234,0.14054938210325357,3.861592716489332,1.351079719224324,240.10596362900338,184.14999999999998,True,2.138327,721.1202,718.981873,337.2356987495364,718.981873,14.41656,False,False,0.6466927636064802,4.734848,328.5166,0.45691916908731234,1.0,0.0,3.4346556757685045,-4.301871273400932
S8-3-38-1-1,300-140K 1K-min,S8-3-38,0.29967776584317934,5.555555555555555,0.12,3.919348,294.15,21.0,0.013919970152935533,0.95,2.199526079228289,0.14054938210325357,3.861592716489332,1.351079719224324,240.10596362900338,184.14999999999998,True,2.075176,685.5441,683.4689239999999,330.3546783501737,683.4689239999999,14.04624,False,False,0.646751031799655,4.734848,311.9487,0.45641972743152776,1.0,0.0,3.3996260411354755,-4.274430768263828
S8-3-38-1-1,300-140K 1K-min,S8-3-38,0.29967776584317934,5.555555555555555,0.12,3.919348,297.15,24.0,0.01425098923858196,0.95,2.1484359338768027,0.14054938210325357,3.861592716489332,1.351079719224324,240.10596362900338,184.14999999999998,True,2.022235,656.2417,654.219465,324.5130758789162,654.219465,13.66277,False,False,0.6966913573617584,4.734848,298.9333,0.45693122261349944,0.14285714285714285,1.0,3.365303718660609,-4.250928954425586
S8-3-38-1-1,300-140K 1K-min,S8-3-38,0.29967776584317934,5.555555555555555,0.12,3.919348,299.15,26.0,0.014427243319387977,0.95,2.1221890208447616,0.14054938210325357,3.861592716489332,1.351079719224324,240.10596362900338,184.14999999999998,True,1.993242,639.532,637.538758,320.85015266585793,637.538758,13.27761,False,False,0.6965664930340334,4.734848,291.9937,0.45800148827971254,0.14285714285714285,1.0,3.342804613070366,-4.238636962603922
S8-3-4-1,300-120K 3K-min,S8-3-4,0.06412142500696691,3.3986666666666667,0.12,3.919348,199.14999999999998,-74.0,5.8959861775938236e-06,0.8985993820417313,5192.912,1.0054735676475401,1.647572554919198e+20,46.551004885710405,251.35865449797612,,True,2519.739,34009.86,31490.121,13.497374132797088,31490.121,390.7924,False,False,0.6890787007984716,4.734848,2947.826,0.09361113601310074,0.627906976744186,0.0,5.021340697966358,-12.041238747450098
S8-3-4-1,300-120K 3K-min,S8-3-4,0.06412142500696691,3.3986666666666667,0.12,3.919348,208.14999999999998,-65.0,7.426844525418317e-05,0.8999217195247322,412.2523,1.0054735676475401,1.647572554919198e+20,46.551004885710405,251.35865449797612,,True,349.441,2495.755,2146.3140000000003,7.142135582258522,2146.3140000000003,55.22239,False,False,0.6142285176664116,4.734848,1577.936,0.7351841342878996,0.813953488372093,0.0,4.804227720393947,-9.507824390201076
S8-3-4-1,300-120K 3K-min,S8-3-4,0.06412142500696691,3.3986666666666667,0.12,3.919348,216.14999999999998,-57.0,0.00036673878275283566,0.95,83.48540927043354,1.0054735676475401,1.647572554919198e+20,46.551004885710405,251.35865449797612,,True,89.91917,1115.602,1025.6828300000002,12.406720391213577,1025.6828300000002,41.21861,False,False,0.5510549958866591,4.734848,1309.46,1.2766714638286365,1.0,0.0,4.626416840157298,-7.910860726949937
S8-3-4-1,300-120K 3K-min,S8-3-4,0.06412142500696691,3.3986666666666667,0.12,3.919348,224.14999999999998,-49.0,0.000977266655851529,0.95,31.329563113747152,0.4265958426954862,3571650.0969200977,15.088538258991186,251.35865449797612,,True,31.6307,744.7134,713.0826999999999,23.544006297679154,713.0826999999999,31.80499,False,False,0.5079913919287812,4.734848,1173.583,1.6457880691818754,1.0,0.0,4.461298237787196,-6.930751009843174
S8-3-4-1,300-120K 3K-min,S8-3-4,0.06412142500696691,3.3986666666666667,0.12,3.919348,233.14999999999998,-40.0,0.0023088054502617625,0.95,13.261116206213838,0.4265958426954862,3571650.0969200977,15.088538258991186,251.35865449797612,,True,12.98307,617.7516,604.76853,47.58131936437222,604.76853,26.06173,False,False,0.4910421749844251,4.734848,1083.181,1.7910670715620705,1.0,0.0,4.2890842805061125,-6.071025009300468
S8-3-4-1,300-120K 3K-min,S8-3-4,0.06412142500696691,3.3986666666666667,0.12,3.919348,241.14999999999998,-32.0,0.004599031619106434,0.95,6.657344395342486,0.4265958426954862,3571650.0969200977,15.088538258991186,251.35865449797612,,True,6.497653,608.5147,602.0170469999999,93.65146153541902,602.0170469999999,23.40827,False,False,0.5021912603193558,4.734848,1020.722,1.6955034829769502,1.0,0.0,4.146796599626788,-5.381909515234583
S8-3-4-1,300-120K 3K-min,S8-3-4,0.06412142500696691,3.3986666666666667,0.12,3.919348,249.14999999999998,-24.0,0.007542990330386335,0.95,4.059045024904989,0.4265958426954862,3571650.0969200977,15.088538258991186,251.35865449797612,,True,3.953848,697.2445,693.290652,176.3458028735551,693.290652,22.2669,False,False,0.533183937598128,4.734848,991.303,1.4298519634446167,1.0,0.0,4.013646397752359,-4.887136580043543
S8-3-4-1,300-120K 3K-min,S8-3-4,0.06412142500696691,3.3986666666666667,0.12,3.919348,258.15,-15.0,0.010474086998880689,0.95,2.923150951174361,0.07410031522993138,0.3054305896304787,-1.1860327287037808,251.35865449797612,,True,2.889876,831.253,828.3631240000001,287.64313762943465,828.3631240000001,20.84744,False,False,0.5664898720592172,4.734848,947.956,1.1443725252067096,1.0,0.0,3.873716831299632,-4.5588509769839805
S8-3-4-1,300-120K 3K-min,S8-3-4,0.06412142500696691,3.3986666666666667,0.12,3.919348,267.15,-6.0,0.01235448935450426,0.95,2.4782357647423505,0.07410031522993138,0.3054305896304787,-1.1860327287037808,251.35865449797612,,True,2.451883,921.0295,918.577617,375.641700684739,918.577617,19.46559,False,False,0.5875713370083855,4.734848,885.2096,0.9636742542138375,1.0,0.0,3.7432154220475393,-4.393735771475906
S8-3-4-1,300-120K 3K-min,S8-3-4,0.06412142500696691,3.3986666666666667,0.12,3.919348,274.15,1.0,0.013900495361528863,0.95,2.2026076465014275,0.07410031522993138,0.3054305896304787,-1.1860327287037808,251.35865449797612,,True,2.187494,995.89,993.702506,455.26524872753936,993.702506,18.28794,False,False,0.6033777016559119,4.734848,822.9756,0.8281911286636114,1.0,0.0,3.647638154295094,-4.2758308019604305
S8-3-4-1,300-120K 3K-min,S8-3-4,0.06412142500696691,3.3986666666666667,0.12,3.919348,283.15,10.0,0.01502192905696018,0.95,2.0381761395201785,0.07410031522993138,0.3054305896304787,-1.1860327287037808,251.35865449797612,,True,2.027117,1057.937,1055.9098829999998,521.8924216017131,1055.9098829999998,17.37066,False,False,0.6159284599668815,4.734848,760.9026,0.7206132002838727,1.0,0.0,3.531696980399082,-4.198244208338963
S8-3-4-1,300-120K 3K-min,S8-3-4,0.06412142500696691,3.3986666666666667,0.12,3.919348,291.15,18.0,0.015686481808425405,0.95,1.9518294635713755,0.07410031522993138,0.3054305896304787,-1.1860327287037808,251.35865449797612,,True,1.942519,1102.226,1100.2834810000002,567.4209621630471,1100.2834810000002,16.89121,False,False,0.6238619654722721,4.734848,718.0579,0.6526117245233816,1.0,0.0,3.4346556757685045,-4.154955968838737
S8-3-4-1,300-120K 3K-min,S8-3-4,0.06412142500696691,3.3986666666666667,0.12,3.919348,299.15,26.0,0.016793522111735692,0.95,1.8231635490011362,0.07410031522993138,0.3054305896304787,-1.1860327287037808,251.35865449797612,,True,1.808671,1143.323,1141.514329,632.1343129845064,1141.514329,16.67748,False,False,0.6268304468797139,4.734848,715.9208,0.627167598173881,1.0,0.0,3.342804613070366,-4.08676205551848
S8-3-5-1,300-140K 3K-min,S8-3-5,0.6367153877711904,4.532666666666667,0.12,3.919348,199.14999999999998,-74.0,2.3043303180855306e-06,0.8989970194573232,13286.87,1.0562504153865548,1.241313047757444e+21,48.57045668172454,261.06121739988583,,True,3381.766,38319.87,34938.104,11.331319198312361,34938.104,446.2164,False,False,0.6903628170549838,4.734848,2886.042,0.08260442524299544,0.5813953488372093,0.0,5.021340697966358,-12.980720458182105
S8-3-5-1,300-140K 3K-min,S8-3-5,0.6367153877711904,4.532666666666667,0.12,3.919348,209.14999999999998,-64.0,4.371583403766556e-05,0.89992640156542,700.3718,1.0562504153865548,1.241313047757444e+21,48.57045668172454,261.06121739988583,,True,558.9421,3118.105,2559.1629000000003,5.578583184197433,2559.1629000000003,39.67328,False,False,0.6294822472353492,4.734848,1546.855,0.6044378808398634,0.7209302325581395,0.0,4.781257470714799,-10.037800186532166
S8-3-5-1,300-140K 3K-min,S8-3-5,0.6367153877711904,4.532666666666667,0.12,3.919348,217.14999999999998,-56.0,0.00016786060203413588,0.899971408193559,182.3974,0.37843953661490065,118856.13665798606,11.685669105094293,261.06121739988583,,True,168.7853,1412.163,1243.3777,8.366623159718293,1243.3777,31.93385,False,False,0.5851121425130916,4.734848,1224.42,0.9847530641735003,0.8604651162790697,0.0,4.605111673958094,-8.69237667279073
S8-3-5-1,300-140K 3K-min,S8-3-5,0.6367153877711904,4.532666666666667,0.12,3.919348,225.14999999999998,-48.0,0.0004308685123455504,0.95,71.05958429588475,0.37843953661490065,118856.13665798606,11.685669105094293,261.06121739988583,,True,69.43983,1255.376,1185.93617,18.078615687855226,1185.93617,27.13088,False,False,0.5931937879928226,4.734848,1085.703,0.9154818172043772,1.0,0.0,4.4414834554741285,-7.749707590169988
S8-3-5-1,300-140K 3K-min,S8-3-5,0.6367153877711904,4.532666666666667,0.12,3.919348,233.14999999999998,-40.0,0.0009010812888423712,0.95,33.97844096041048,0.37843953661490065,118856.13665798606,11.685669105094293,261.06121739988583,,True,33.36461,1217.984,1184.6193899999998,36.50526710787268,1184.6193899999998,23.60239,False,False,0.6038688704901243,4.734848,976.104,0.8239811100846487,1.0,0.0,4.2890842805061125,-7.011915083734822
S8-3-5-1,300-140K 3K-min,S8-3-5,0.6367153877711904,4.532666666666667,0.12,3.919348,242.14999999999998,-31.0,0.001667405669374963,0.95,18.362260567902585,0.37843953661490065,118856.13665798606,11.685669105094293,261.06121739988583,,True,17.89312,1019.203,1001.30988,56.96060832319908,1001.30988,21.06681,False,False,0.5997830055699973,4.734848,860.128,0.8590028094000223,1.0,0.0,4.129671691100558,-6.3964863518646204
S8-3-5-1,300-140K 3K-min,S8-3-5,0.6367153877711904,4.532666666666667,0.12,3.919348,250.14999999999998,-23.0,0.002816508499520066,0.95,10.870671037803827,0.37843953661490065,118856.13665798606,11.685669105094293,261.06121739988583,,True,10.60471,792.1906,781.5858900000001,74.7017693081659,781.5858900000001,19.27815,False,False,0.5898968608555614,4.734848,737.6148,0.9437411926666165,1.0,0.0,3.9976014391365187,-5.872257281874405
S8-3-5-1,300-140K 3K-min,S8-3-5,0.6367153877711904,4.532666666666667,0.12,3.919348,258.15,-15.0,0.004349117703664582,0.95,7.039896240946255,0.37843953661490065,118856.13665798606,11.685669105094293,261.06121739988583,,True,6.889729,645.3054,638.415671,93.66194229119897,638.415671,17.96667,False,False,0.5846317610730039,4.734848,631.3105,0.9888706193742526,1.0,0.0,3.873716831299632,-5.437782281197444
