Repository: LJZ-sudo/acid-in-clay-close

# Stage2 Statistics: S8 Evidence Atlas

Current status date: 2026-05-19

Stage2 converts the S8 retrospective acid-in-clay dataset into the canonical
evidence contract consumed by Stage3. It is not part of the attapulgite AiCE
Stage0/Stage1 BO training loop.

## Current Role

- Source system: S8 sepiolite retrospective evidence.
- Source mode: retrospective.
- Primary input: `data/s8_input.csv`.
- Canonical Stage2 -> Stage3 contract: `exports/stage3_seed.json`.
- Backward-compatible export: `exports/s8_evidence_atlas.json`.

`stage3_seed.json` is the authoritative handoff artifact. The legacy atlas and
CSV files are retained for diagnostics and historical compatibility, but Stage3

File: V1.0-qianduan-mainline/stage2_statistics/data/s8_input.csv (part 10 of 12)
sample_id,scan_dir,excel_id,R,N,L_cm,S_cm2,T,T_C,sigma,R2,rb_ohm,Ea,sigma0,ln_sigma0,T_break,T_arc,data_valid,R_high_freq_ohm,R_low_freq_ohm,delta_R_ohm,R_ratio,arc_diameter_ohm,median_zimag_ohm,arc_visible,semicircle_visible,semicircle_quality,characteristic_frequency,peak_neg_zimag_ohm,nyquist_peak_ratio,nyquist_rising_ratio,nyquist_falling_ratio,inv_T_1000,ln_sigma
S8-3-5-1,300-140K 3K-min,S8-3-5,0.6367153877711904,4.532666666666667,0.12,3.919348,267.15,-6.0,0.006055323659111529,0.95,5.056267690561968,0.10247080186017667,0.5586968081619058,-0.5821483355064947,261.06121739988583,,True,4.974802,602.7167,597.741898,121.15390723088072,597.741898,16.96931,False,False,0.5923622745057546,4.734848,551.4821,0.9226090756649603,1.0,0.0,3.7432154220475393,-5.106817450208043
S8-3-5-1,300-140K 3K-min,S8-3-5,0.6367153877711904,4.532666666666667,0.12,3.919348,274.15,1.0,0.00766275287676094,0.95,3.995605478328188,0.10247080186017667,0.5586968081619058,-0.5821483355064947,261.06121739988583,,True,3.946888,650.9798,647.032912,164.9349563504209,647.032912,16.218,False,False,0.609329547881381,4.734848,502.858,0.7771753038738766,1.0,0.0,3.647638154295094,-4.871383976403223
S8-3-5-1,300-140K 3K-min,S8-3-5,0.6367153877711904,4.532666666666667,0.12,3.919348,283.15,10.0,0.008937483655116884,0.95,3.425722334712419,0.10247080186017667,0.5586968081619058,-0.5821483355064947,261.06121739988583,,True,3.397907,735.6612,732.263293,216.50421862634852,732.263293,15.68404,False,False,0.6247399823804451,4.734848,472.3727,0.6450858653104702,1.0,0.0,3.531696980399082,-4.717501199761794
S8-3-5-1,300-140K 3K-min,S8-3-5,0.6367153877711904,4.532666666666667,0.12,3.919348,291.15,18.0,0.00965143687701071,0.95,3.1723087208279033,0.10247080186017667,0.5586968081619058,-0.5821483355064947,261.06121739988583,,True,3.15846,805.4092,802.2507400000001,255.00060155898763,802.2507400000001,15.35748,False,False,0.6334666137754721,4.734848,457.5125,0.57028616763881,1.0,0.0,3.4346556757685045,-4.6406484755435295
S8-3-5-1,300-140K 3K-min,S8-3-5,0.6367153877711904,4.532666666666667,0.12,3.919348,299.15,26.0,0.009823263392153198,0.95,3.116819345179949,0.10247080186017667,0.5586968081619058,-0.5821483355064947,261.06121739988583,,True,3.106856,829.6602,826.553344,267.04172964566106,826.553344,15.19805,False,False,0.6360756624075796,4.734848,452.8875,0.5479228936493171,1.0,0.0,3.342804613070366,-4.623001890828956
S8-3-6-1,300-140K 2K-min,S8-3-6,0.3797497505181546,4.566933333333333,0.12,3.919348,189.14999999999998,-84.0,4.2958666259390624e-07,0.7607411471414294,71271.62,1.0712795465658174,1.5362123729064138e+22,51.0861919346479,251.64929667334374,,True,6150.297,85872.05,79721.753,13.962260684321425,79721.753,2024.162,False,False,0.9433412939794905,18984.38,4550.089,0.057074623032938074,0.42857142857142855,0.5384615384615384,5.2868094105207515,-14.660442340337267
S8-3-6-1,300-140K 2K-min,S8-3-6,0.3797497505181546,4.566933333333333,0.12,3.919348,198.14999999999998,-75.0,9.116939973024542e-06,0.95,3358.2909906232285,1.0712795465658174,1.5362123729064138e+22,51.0861919346479,251.64929667334374,,True,1746.078,8130.97,6384.892,4.656704912380776,6384.892,120.2857,False,False,0.6655527663323566,4.734848,1885.216,0.29526200286551435,0.5348837209302325,0.0,5.046681806712088,-11.6053763394542
S8-3-6-1,300-140K 2K-min,S8-3-6,0.3797497505181546,4.566933333333333,0.12,3.919348,204.14999999999998,-69.0,5.311650714448113e-05,0.899947239835357,576.4185,1.0712795465658174,1.5362123729064138e+22,51.0861919346479,251.64929667334374,,True,513.569,2391.948,1878.379,4.657500744787945,1878.379,34.3387,False,False,0.6048799523418863,4.734848,1531.47,0.815314694212403,0.7209302325581395,0.0,4.898359049718345,-9.843022809015196
S8-3-6-1,300-140K 2K-min,S8-3-6,0.3797497505181546,4.566933333333333,0.12,3.919348,210.14999999999998,-63.0,0.00013765977531656677,0.8999694332986548,222.4131,0.3830537768697998,251692.04792398933,12.435961587155866,251.64929667334374,,True,203.493,1719.654,1516.161,8.450678893131458,1516.161,30.89997,False,False,0.595646515552548,4.734848,1356.143,0.8944584381210169,0.7906976744186046,0.0,4.758505829169641,-8.890725313157477
S8-3-6-1,300-140K 2K-min,S8-3-6,0.3797497505181546,4.566933333333333,0.12,3.919348,216.14999999999998,-57.0,0.0003153475413856527,0.95,97.0907755897731,0.3830537768697998,251692.04792398933,12.435961587155866,251.64929667334374,,True,101.9445,1493.323,1391.3785,14.648392017225058,1391.3785,28.31862,False,False,0.5977162816108869,4.734848,1219.846,0.8767175861923978,1.0,0.0,4.626416840157298,-8.061835221347183
S8-3-6-1,300-140K 2K-min,S8-3-6,0.3797497505181546,4.566933333333333,0.12,3.919348,222.14999999999998,-51.0,0.0005339746906476728,0.95,57.338555384197086,0.3830537768697998,251692.04792398933,12.435961587155866,251.64929667334374,,True,55.81533,1321.814,1265.9986700000002,23.681916778060796,1265.9986700000002,26.32842,False,False,0.5981327523827494,4.734848,1105.404,0.8731478367192906,1.0,0.0,4.501462975467027,-7.53516211591817
S8-3-6-1,300-140K 2K-min,S8-3-6,0.3797497505181546,4.566933333333333,0.12,3.919348,227.14999999999998,-46.0,0.0008971502791613879,0.95,34.127323018926866,0.3830537768697998,251692.04792398933,12.435961587155866,251.64929667334374,,True,33.67096,1113.352,1079.6810400000002,33.06564469798307,1079.6810400000002,24.68665,False,False,0.592071226887526,4.734848,998.817,0.9251037695354908,1.0,0.0,4.402377283733216,-7.016287174640972
S8-3-6-1,300-140K 2K-min,S8-3-6,0.3797497505181546,4.566933333333333,0.12,3.919348,233.14999999999998,-40.0,0.0014005091501009942,0.95,21.861576106984522,0.3830537768697998,251692.04792398933,12.435961587155866,251.64929667334374,,True,21.48211,914.5815,893.09939,42.57410003021119,893.09939,23.33893,False,False,0.5820692920489697,4.734848,902.7758,1.0108346395802588,1.0,0.0,4.2890842805061125,-6.570919429832405
S8-3-6-1,300-140K 2K-min,S8-3-6,0.3797497505181546,4.566933333333333,0.12,3.919348,238.14999999999998,-35.0,0.002077149434921872,0.95,14.740074478374114,0.3830537768697998,251692.04792398933,12.435961587155866,251.64929667334374,,True,14.47999,754.5005,740.02051,52.10642410664648,740.02051,22.13099,False,False,0.5715770819198873,4.734848,814.5908,1.1007678692581087,1.0,0.0,4.199034222128911,-6.1767587891934115
S8-3-6-1,300-140K 2K-min,S8-3-6,0.3797497505181546,4.566933333333333,0.12,3.919348,244.14999999999998,-29.0,0.0029505368364923846,0.95,10.376870064723262,0.3830537768697998,251692.04792398933,12.435961587155866,251.64929667334374,,True,10.20428,643.0997,632.89542,63.02254544171661,632.89542,21.06604,False,False,0.5635264048310964,4.734848,740.3444,1.1697736728763164,1.0,0.0,4.095842719639566,-5.825768146714488
S8-3-6-1,300-140K 2K-min,S8-3-6,0.3797497505181546,4.566933333333333,0.12,3.919348,249.14999999999998,-24.0,0.004012852176742143,0.95,7.629819396516608,0.3830537768697998,251692.04792398933,12.435961587155866,251.64929667334374,,True,7.514147,571.5294,564.015253,76.06044970906211,564.015253,20.15579,False,False,0.5591437857207504,4.734848,680.9576,1.207338979536425,1.0,0.0,4.013646397752359,-5.518253024472972
S8-3-6-1,300-140K 2K-min,S8-3-6,0.3797497505181546,4.566933333333333,0.12,3.919348,255.14999999999998,-18.0,0.005263055994715231,0.95,5.817406731793229,0.1486385563162101,5.081511721167771,1.625608800228421,251.64929667334374,,True,5.737661,531.9171,526.179439,92.70626131449731,526.179439,19.3238,False,False,0.559230335046723,4.734848,634.8866,1.2065971281709447,1.0,0.0,3.919263178522438,-5.247043433352019
S8-3-6-1,300-140K 2K-min,S8-3-6,0.3797497505181546,4.566933333333333,0.12,3.919348,261.15,-12.0,0.006654654379757135,0.95,4.600890688868276,0.1486385563162101,5.081511721167771,1.625608800228421,251.64929667334374,,True,4.543797,520.3762,515.832403,114.52452651383855,515.832403,18.58239,False,False,0.5644048475308109,4.734848,599.5232,1.1622441640216208,1.0,0.0,3.8292169251388093,-5.012438762404466
S8-3-6-1,300-140K 2K-min,S8-3-6,0.3797497505181546,4.566933333333333,0.12,3.919348,266.15,-7.0,0.008127341767385353,0.95,3.7672019031274226,0.1486385563162101,5.081511721167771,1.625608800228421,251.64929667334374,,True,3.725449,536.6781,532.952651,144.05729349670335,532.952651,17.90673,False,False,0.5750930127186854,4.734848,570.5958,1.0706313195541248,1.0,0.0,3.7572797294758598,-4.812521374768677
S8-3-6-1,300-140K 2K-min,S8-3-6,0.3797497505181546,4.566933333333333,0.12,3.919348,272.15,-1.0,0.009615050398026664,0.95,3.1843137691451746,0.1486385563162101,5.081511721167771,1.625608800228421,251.64929667334374,,True,3.153317,579.0116,575.858283,183.61985173073307,575.858283,17.29358,False,False,0.5893347948943197,4.734848,546.2355,0.9485589009058311,1.0,0.0,3.6744442403086537,-4.644425658350694
S8-3-6-1,300-140K 2K-min,S8-3-6,0.3797497505181546,4.566933333333333,0.12,3.919348,277.15,4.0,0.010975592581828201,0.95,2.789583992408105,0.1486385563162101,5.081511721167771,1.625608800228421,251.64929667334374,,True,2.767173,638.0894,635.322227,230.5925216818753,635.322227,16.75088,False,False,0.6036120794600608,4.734848,524.8919,0.8261821760566219,1.0,0.0,3.608154429009562,-4.512081327690067
S8-3-6-1,300-140K 2K-min,S8-3-6,0.3797497505181546,4.566933333333333,0.12,3.919348,282.15,9.0,0.012161226343863898,0.95,2.517619235736819,0.1486385563162101,5.081511721167771,1.625608800228421,251.64929667334374,,True,2.499198,706.4184,703.919202,282.6580366981728,703.919202,16.29726,False,False,0.615876827200593,4.734848,507.565,0.7210557668520587,1.0,0.0,3.5442140705298604,-4.409502556882498
S8-3-6-1,300-140K 2K-min,S8-3-6,0.3797497505181546,4.566933333333333,0.12,3.919348,288.15,15.0,0.013147432531206526,0.95,2.3287693092007355,0.1486385563162101,5.081511721167771,1.625608800228421,251.64929667334374,,True,2.317103,770.4874,768.170297,332.52186027120933,768.170297,15.93132,False,False,0.6250584665603127,4.734848,493.4388,0.6423560009116043,1.0,0.0,3.47041471455839,-4.3315287841962755
S8-3-6-1,300-140K 2K-min,S8-3-6,0.3797497505181546,4.566933333333333,0.12,3.919348,294.15,21.0,0.013830837985619087,0.95,2.2137008188004326,0.1486385563162101,5.081511721167771,1.625608800228421,251.64929667334374,,True,2.204849,816.4996,814.294751,370.3199629543792,814.294751,15.67076,False,False,0.6307210872589796,4.734848,483.5439,0.593819252065889,1.0,0.0,3.3996260411354755,-4.280854543266964
S8-3-6-1,300-140K 2K-min,S8-3-6,0.3797497505181546,4.566933333333333,0.12,3.919348,299.15,26.0,0.014137041315073482,0.95,2.1657528397271966,0.1486385563162101,5.081511721167771,1.625608800228421,251.64929667334374,,True,2.159432,840.0142,837.8547679999999,388.9977549651946,837.8547679999999,15.52654,False,False,0.6334670989980768,4.734848,477.8135,0.5702820085879124,1.0,0.0,3.342804613070366,-4.25895688262337
S8-3-6-2,300-150K 1K-min,S8-3-6,0.3797497505181546,4.566933333333333,0.12,3.919348,196.14999999999998,-77.0,3.6816601394440133e-07,0.7727262860546471,83161.77,0.9416399159441312,6.857525256710714e+17,41.0692932078001,248.75637746560935,196.14999999999998,True,4923.644,91479.93,86556.286,18.579720629679965,86556.286,3968.936,True,True,0.9430646854849263,946.5144,17510.57,0.2023026958434885,0.55,0.4444444444444444,5.098139179199593,-14.814731875654786
S8-3-6-2,300-150K 1K-min,S8-3-6,0.3797497505181546,4.566933333333333,0.12,3.919348,201.14999999999998,-72.0,1.996905760837529e-06,0.95,15332.389727104488,0.9416399159441312,6.857525256710714e+17,41.0692932078001,248.75637746560935,196.14999999999998,True,5763.491,22802.57,17039.078999999998,3.9563816443887916,17039.078999999998,655.1927,False,False,0.6791577705242375,4.734848,1855.219,0.10888023936035511,0.4883720930232558,0.0,4.971414367387522,-13.123911695010882
S8-3-6-2,300-150K 1K-min,S8-3-6,0.3797497505181546,4.566933333333333,0.12,3.919348,205.14999999999998,-68.0,6.25825606783739e-06,0.95,4892.311379013492,0.9416399159441312,6.857525256710714e+17,41.0692932078001,248.75637746560935,196.14999999999998,True,3099.134,8181.649,5082.515,2.639979103839976,5082.515,237.072,False,False,0.661070795331314,4.734848,1695.928,0.33367889716016574,0.6046511627906976,0.0,4.874482086278333,-11.981608995076392
S8-3-6-2,300-150K 1K-min,S8-3-6,0.3797497505181546,4.566933333333333,0.12,3.919348,210.14999999999998,-63.0,1.612489473323202e-05,0.8998090311054459,1898.762,0.9416399159441312,6.857525256710714e+17,41.0692932078001,248.75637746560935,196.14999999999998,True,1556.509,3724.221,2167.712,2.392675532232708,2167.712,80.90122,False,False,0.6171689551010466,4.734848,1539.033,0.7099803848481714,0.5813953488372093,0.0,4.758505829169641,-11.035146223475405
S8-3-6-2,300-150K 1K-min,S8-3-6,0.3797497505181546,4.566933333333333,0.12,3.919348,213.14999999999998,-60.0,3.455850701203772e-05,0.8999064309066966,885.9566,0.9416399159441312,6.857525256710714e+17,41.0692932078001,248.75637746560935,196.14999999999998,True,797.277,2276.687,1479.4099999999999,2.8555784250643126,1479.4099999999999,34.07944,False,False,0.5876302715271629,4.734848,1424.922,0.9631691011957465,0.6744186046511628,0.0,4.691531785127845,-10.27285681484473
S8-3-6-2,300-150K 1K-min,S8-3-6,0.3797497505181546,4.566933333333333,0.12,3.919348,217.14999999999998,-56.0,6.510106612470829e-05,0.899950112383884,470.3047,0.4756280824102143,8531473.435772842,15.959272640280288,248.75637746560935,196.14999999999998,True,461.9073,1726.183,1264.2757,3.7370766818363768,1264.2757,28.0396,False,False,0.5767595944460533,4.734848,1335.513,1.0563463333195433,0.813953488372093,0.0,4.605111673958094,-9.639569632160217
S8-3-6-2,300-150K 1K-min,S8-3-6,0.3797497505181546,4.566933333333333,0.12,3.919348,220.14999999999998,-53.0,9.937051442332046e-05,0.8999519231985044,308.1129,0.4756280824102143,8531473.435772842,15.959272640280288,248.75637746560935,196.14999999999998,True,285.5061,1453.22,1167.7139,5.089978813062138,1167.7139,26.95602,False,False,0.5740592480172869,4.734848,1260.538,1.079492159851826,0.7209302325581395,0.0,4.542357483533954,-9.216655123887058
S8-3-6-2,300-150K 1K-min,S8-3-6,0.3797497505181546,4.566933333333333,0.12,3.919348,223.14999999999998,-50.0,0.0001537860288334255,0.8999724284179756,199.0905,0.4756280824102143,8531473.435772842,15.959272640280288,248.75637746560935,196.14999999999998,True,191.6009,1299.953,1108.3521,6.784691512409388,1108.3521,25.97159,False,False,0.5745673870243942,4.734848,1191.63,1.0751366826480493,0.813953488372093,0.0,4.481290611696169,-8.779948344853603
S8-3-6-2,300-150K 1K-min,S8-3-6,0.3797497505181546,4.566933333333333,0.12,3.919348,225.14999999999998,-48.0,0.0002220705811651603,0.8999858222872692,137.8721,0.4756280824102143,8531473.435772842,15.959272640280288,248.75637746560935,196.14999999999998,True,136.4514,1219.214,1082.7626,8.93515200283764,1082.7626,25.20219,False,False,0.5776054572504321,4.734848,1135.922,1.0490960807105816,0.8837209302325582,0.0,4.4414834554741285,-8.41251529344564
S8-3-6-2,300-150K 1K-min,S8-3-6,0.3797497505181546,4.566933333333333,0.12,3.919348,228.14999999999998,-45.0,0.00030249323551145667,0.95,101.21660182480838,0.4756280824102143,8531473.435772842,15.959272640280288,248.75637746560935,196.14999999999998,True,100.543,1172.755,1072.212,11.664213321663368,1072.212,24.54225,False,False,0.5818076089430075,4.734848,1086.234,1.013077637631363,1.0,0.0,4.38308130615823,-8.103451642689008
S8-3-6-2,300-150K 1K-min,S8-3-6,0.3797497505181546,4.566933333333333,0.12,3.919348,231.14999999999998,-42.0,0.00039852408054601694,0.95,76.82681892525127,0.4756280824102143,8531473.435772842,15.959272640280288,248.75637746560935,196.14999999999998,True,75.7424,1142.565,1066.8226,15.084879803122162,1066.8226,23.92781,False,False,0.5862657515254489,4.734848,1040.008,0.9748649869247232,1.0,0.0,4.3261951113995245,-7.827742633589771
S8-3-6-2,300-150K 1K-min,S8-3-6,0.3797497505181546,4.566933333333333,0.12,3.919348,234.14999999999998,-39.0,0.0005183446330254864,0.95,59.06753040878052,0.4756280824102143,8531473.435772842,15.959272640280288,248.75637746560935,196.14999999999998,True,58.1399,1115.385,1057.2451,19.184501521330446,1057.2451,23.3638,False,False,0.5897531581528888,4.734848,999.068,0.9449729301180957,1.0,0.0,4.270766602605168,-7.564870222207497
S8-3-6-2,300-150K 1K-min,S8-3-6,0.3797497505181546,4.566933333333333,0.12,3.919348,236.14999999999998,-37.0,0.0006628342256019777,0.95,46.19154562463158,0.4756280824102143,8531473.435772842,15.959272640280288,248.75637746560935,196.14999999999998,True,45.45551,1089.566,1044.11049,23.96994335780195,1044.11049,22.834,False,False,0.5927581409511555,4.734848,959.763,0.9192159347043809,1.0,0.0,4.2345966546686435,-7.318985635842254
S8-3-6-2,300-150K 1K-min,S8-3-6,0.3797497505181546,4.566933333333333,0.12,3.919348,239.14999999999998,-34.0,0.0008342425952321378,0.95,36.700760124747006,0.4756280824102143,8531473.435772842,15.959272640280288,248.75637746560935,196.14999999999998,True,36.12268,1058.844,1022.7213200000001,29.31244304132473,1022.7213200000001,22.33128,False,False,0.5945609705942834,4.734848,924.2978,0.903763109191856,1.0,0.0,4.181476061049551,-7.088986316330063
S8-3-6-2,300-150K 1K-min,S8-3-6,0.3797497505181546,4.566933333333333,0.12,3.919348,242.14999999999998,-31.0,0.0010368885216881828,0.95,29.52808979273132,0.4756280824102143,8531473.435772842,15.959272640280288,248.75637746560935,196.14999999999998,True,29.12675,1020.513,991.38625,35.0369677358442,991.38625,21.84751,False,False,0.5953219998764357,4.734848,889.5114,0.897240001059122,1.0,0.0,4.129671691100558,-6.871530856296221
S8-3-6-2,300-150K 1K-min,S8-3-6,0.3797497505181546,4.566933333333333,0.12,3.919348,245.14999999999998,-28.0,0.0012674685538850762,0.95,24.156289542341757,0.4756280824102143,8531473.435772842,15.959272640280288,248.75637746560935,196.14999999999998,True,23.80398,976.516,952.7120199999999,41.02322384744064,952.7120199999999,21.41058,False,False,0.5952675961829473,4.734848,855.2556,0.8977063184318794,1.0,0.0,4.079135223332654,-6.670733632364823
S8-3-6-2,300-150K 1K-min,S8-3-6,0.3797497505181546,4.566933333333333,0.12,3.919348,247.14999999999998,-26.0,0.0015323800667615952,0.95,19.980250355360752,0.4756280824102143,8531473.435772842,15.959272640280288,248.75637746560935,196.14999999999998,True,19.72252,928.9544,909.2318799999999,47.10120207762497,909.2318799999999,20.96041,False,False,0.594382849840241,4.734848,823.1184,0.9052898585122192,1.0,0.0,4.046125834513454,-6.480933153078299
S8-3-6-2,300-150K 1K-min,S8-3-6,0.3797497505181546,4.566933333333333,0.12,3.919348,250.14999999999998,-23.0,0.0018239539423545194,0.95,16.78624479625706,0.2148573605675573,44.4181749475808,3.793648731345333,248.75637746560935,196.14999999999998,True,16.58155,882.8068,866.22525,53.240306243988044,866.22525,20.53411,False,False,0.5933554041899995,4.734848,791.8135,0.9140965355142893,1.0,0.0,3.9976014391365187,-6.306748638550935
S8-3-6-2,300-150K 1K-min,S8-3-6,0.3797497505181546,4.566933333333333,0.12,3.919348,253.14999999999998,-20.0,0.0021446550858714134,0.95,14.27611254376631,0.2148573605675573,44.4181749475808,3.793648731345333,248.75637746560935,196.14999999999998,True,14.10941,841.9963,827.88689,59.67622317304551,827.88689,20.12383,False,False,0.5926721821463639,4.734848,761.6168,0.9199527244597376,1.0,0.0,3.950227138060439,-6.1447765386592685
S8-3-6-2,300-150K 1K-min,S8-3-6,0.3797497505181546,4.566933333333333,0.12,3.919348,256.15,-17.0,0.002493740197750276,0.95,12.277677282133272,0.2148573605675573,44.4181749475808,3.793648731345333,248.75637746560935,196.14999999999998,True,12.14384,809.5551,797.4112600000001,66.66384767915255,797.4112600000001,19.73108,False,False,0.5927316794264147,4.734848,733.174,0.9194427477735879,1.0,0.0,3.9039625219597895,-5.993971608060532
S8-3-6-2,300-150K 1K-min,S8-3-6,0.3797497505181546,4.566933333333333,0.12,3.919348,259.15,-14.0,0.0028709152369116027,0.95,10.664660864873811,0.2148573605675573,44.4181749475808,3.793648731345333,248.75637746560935,196.14999999999998,True,10.55391,787.3535,776.7995900000001,74.60301442782817,776.7995900000001,19.35729,False,False,0.5940216141634851,4.734848,705.634,0.9083861643129846,1.0,0.0,3.858769052672198,-5.853124402169121
S8-3-6-2,300-150K 1K-min,S8-3-6,0.3797497505181546,4.566933333333333,0.12,3.919348,261.15,-12.0,0.003269802643234684,0.95,9.363665246527724,0.2148573605675573,44.4181749475808,3.793648731345333,248.75637746560935,196.14999999999998,True,9.272944,777.0226,767.749656,83.79459640864864,767.749656,18.99397,False,False,0.5966391374499469,4.734848,680.188,0.8859502504290268,1.0,0.0,3.8292169251388093,-5.723025649645197
S8-3-6-2,300-150K 1K-min,S8-3-6,0.3797497505181546,4.566933333333333,0.12,3.919348,264.15,-9.0,0.0036893722195859586,0.95,8.298793277328125,0.2148573605675573,44.4181749475808,3.793648731345333,248.75637746560935,196.14999999999998,True,8.22237,778.2258,770.0034300000001,94.64738268893277,770.0034300000001,18.64611,False,False,0.6006640637085647,4.734848,655.6201,0.8514508824980157,1.0,0.0,3.7857278061707365,-5.602298965596991
S8-3-6-2,300-150K 1K-min,S8-3-6,0.3797497505181546,4.566933333333333,0.12,3.919348,267.15,-6.0,0.0041274710828285354,0.95,7.417941097355717,0.2148573605675573,44.4181749475808,3.793648731345333,248.75637746560935,196.14999999999998,True,7.353665,791.1512,783.797535,107.5859724368733,783.797535,18.31245,False,False,0.6057801621350256,4.734848,632.9938,0.8075986102712087,1.0,0.0,3.7432154220475393,-5.490090388171872
S8-3-6-2,300-150K 1K-min,S8-3-6,0.3797497505181546,4.566933333333333,0.12,3.919348,270.15,-3.0,0.004580473750669806,0.95,6.68431674103228,0.2148573605675573,44.4181749475808,3.793648731345333,248.75637746560935,196.14999999999998,True,6.631499,814.918,808.286501,122.8859417757584,808.286501,17.98992,False,False,0.6116730393101049,4.734848,611.9442,0.7570882344848157,1.0,0.0,3.7016472330186936,-5.3859528471946145
S8-3-6-2,300-150K 1K-min,S8-3-6,0.3797497505181546,4.566933333333333,0.12,3.919348,272.15,-1.0,0.005050761825731479,0.95,6.061924602636935,0.2148573605675573,44.4181749475808,3.793648731345333,248.75637746560935,196.14999999999998,True,6.018956,848.2901,842.271144,140.93641820940377,842.271144,17.6777,False,False,0.6178830370409398,4.734848,592.8407,0.7038596825062301,1.0,0.0,3.6744442403086537,-5.288216190492087
S8-3-6-2,300-150K 1K-min,S8-3-6,0.3797497505181546,4.566933333333333,0.12,3.919348,274.15,1.0,0.005528699636904675,0.95,5.5378912554928865,0.2148573605675573,44.4181749475808,3.793648731345333,248.75637746560935,196.14999999999998,True,5.502153,889.1583,883.656147,161.6018856618491,883.656147,17.37563,False,False,0.6241750366050474,4.734848,574.3131,0.6499282576710229,1.0,0.0,3.647638154295094,-5.197802638132805
S8-3-6-2,300-150K 1K-min,S8-3-6,0.3797497505181546,4.566933333333333,0.12,3.919348,277.15,4.0,0.006015449503023392,0.95,5.08978379056672,0.2148573605675573,44.4181749475808,3.793648731345333,248.75637746560935,196.14999999999998,True,5.057932,935.802,930.744068,185.01672224933037,930.744068,17.08051,False,False,0.6300722179479598,4.734848,557.8703,0.5993809890174873,1.0,0.0,3.608154429009562,-5.113424202002965
S8-3-6-2,300-150K 1K-min,S8-3-6,0.3797497505181546,4.566933333333333,0.12,3.919348,280.15,7.0,0.0065041235320333094,0.95,4.707373287525729,0.2148573605675573,44.4181749475808,3.793648731345333,248.75637746560935,196.14999999999998,True,4.680825,984.395,979.714175,210.30373919127507,979.714175,16.79041,False,False,0.6354450886998071,4.734848,542.1031,0.5533278111445101,1.0,0.0,3.5695163305372124,-5.035318913676943
S8-3-6-2,300-150K 1K-min,S8-3-6,0.3797497505181546,4.566933333333333,0.12,3.919348,283.15,10.0,0.006985621306191437,0.95,4.382908267060597,0.2148573605675573,44.4181749475808,3.793648731345333,248.75637746560935,196.14999999999998,True,4.358808,1034.104,1029.745192,237.24467790276609,1029.745192,16.5095,False,False,0.6402608135702759,4.734848,527.2812,0.5120501693976344,1.0,0.0,3.531696980399082,-4.9639013415973485
S8-3-6-2,300-150K 1K-min,S8-3-6,0.3797497505181546,4.566933333333333,0.12,3.919348,285.15,12.0,0.007453812258784145,0.95,4.107607799938786,0.2148573605675573,44.4181749475808,3.793648731345333,248.75637746560935,196.14999999999998,True,4.08671,1078.117,1074.03029,263.8104979310986,1074.03029,16.24097,False,False,0.6441417165866585,4.734848,514.2299,0.47878528640006945,1.0,0.0,3.506926179203928,-4.899029664882433
S8-3-6-2,300-150K 1K-min,S8-3-6,0.3797497505181546,4.566933333333333,0.12,3.919348,288.15,15.0,0.007913232502994276,0.95,3.8691315289770456,0.2148573605675573,44.4181749475808,3.793648731345333,248.75637746560935,196.14999999999998,True,3.852288,1111.468,1107.615712,288.5215227937268,1107.615712,15.98409,False,False,0.6471092386116916,4.734848,502.1369,0.4533493833283575,1.0,0.0,3.47041471455839,-4.839218920378764
S8-3-6-2,300-150K 1K-min,S8-3-6,0.3797497505181546,4.566933333333333,0.12,3.919348,291.15,18.0,0.008342572694139416,0.95,3.6700114576130103,0.2148573605675573,44.4181749475808,3.793648731345333,248.75637746560935,196.14999999999998,True,3.655048,1131.278,1127.622952,309.51111996340404,1127.622952,15.73721,False,False,0.6491025332848434,4.734848,491.9413,0.43626400041562796,1.0,0.0,3.4346556757685045,-4.7863836336650625
S8-3-6-2,300-150K 1K-min,S8-3-6,0.3797497505181546,4.566933333333333,0.12,3.919348,294.15,21.0,0.008721998176989007,0.95,3.510358148690965,0.2148573605675573,44.4181749475808,3.793648731345333,248.75637746560935,196.14999999999998,True,3.497831,1140.576,1137.0781690000001,326.0809341560527,1137.0781690000001,15.50696,False,False,0.6503181400597857,4.734848,484.2185,0.4258445137732651,1.0,0.0,3.3996260411354755,-4.741906918574539
S8-3-6-2,300-150K 1K-min,S8-3-6,0.3797497505181546,4.566933333333333,0.12,3.919348,297.15,24.0,0.009013425031904998,0.95,3.3968593808773364,0.2148573605675573,44.4181749475808,3.793648731345333,248.75637746560935,196.14999999999998,True,3.387685,1138.808,1135.420315,336.16112477990134,1135.420315,15.30381,False,False,0.6508232904922087,4.734848,478.5963,0.42151465292392587,1.0,0.0,3.365303718660609,-4.709040142869136
S8-3-6-2,300-150K 1K-min,S8-3-6,0.3797497505181546,4.566933333333333,0.12,3.919348,299.15,26.0,0.009131725998359775,0.95,3.35285326990325,0.2148573605675573,44.4181749475808,3.793648731345333,248.75637746560935,196.14999999999998,True,3.348655,1137.049,1133.700345,339.5539403133497,1133.700345,15.1579,False,False,0.6505426821288183,4.734848,480.5981,0.42391986746727117,1.0,0.0,3.342804613070366,-4.696000555324548
S8-3-6-3,300-140K 3K-min,S8-3-6,0.3797497505181546,4.566933333333333,0.12,3.919348,190.14999999999998,-83.0,3.5808905302425717e-06,0.8992363447128893,8550.202,1.084712437322564,2.0181486464149965e+23,53.661637718346796,252.96461978239213,,True,2495.837,30182.89,27687.053,12.093293752757091,27687.053,287.6237,False,False,0.6904057304329211,4.734848,2276.889,0.08223659628924755,0.5813953488372093,0.0,5.259006047856956,-12.539899037020776
S8-3-6-3,300-140K 3K-min,S8-3-6,0.3797497505181546,4.566933333333333,0.12,3.919348,199.14999999999998,-74.0,7.133561192256663e-05,0.8999746481800294,429.2013,1.084712437322564,2.0181486464149965e+23,53.661637718346796,252.96461978239213,,True,388.8458,2384.027,1995.1812,6.131034461475474,1995.1812,34.4957,False,False,0.6061565936968532,4.734848,1604.868,0.8043720540269722,0.7674418604651163,0.0,5.021340697966358,-9.548114889280974
S8-3-6-3,300-140K 3K-min,S8-3-6,0.3797497505181546,4.566933333333333,0.12,3.919348,208.14999999999998,-65.0,0.00029026263417918525,0.95,105.48149767896189,0.32801366000980003,27641.56003353096,10.227075717444109,252.96461978239213,,True,114.4038,1418.844,1304.4402,12.402070560593266,1304.4402,29.8088,False,False,0.5788241500070299,4.734848,1354.857,1.0386501427968864,0.9767441860465116,0.0,4.804227720393947,-8.144724409723159
S8-3-6-3,300-140K 3K-min,S8-3-6,0.3797497505181546,4.566933333333333,0.12,3.919348,216.14999999999998,-57.0,0.0006238070856279577,0.95,49.08141968704963,0.32801366000980003,27641.56003353096,10.227075717444109,252.96461978239213,,True,47.16318,1245.351,1198.18782,26.405153342077448,1198.18782,26.73437,False,False,0.5852638562124592,4.734848,1178.361,0.9834526610360629,1.0,0.0,4.626416840157298,-7.379669395041428
S8-3-6-3,300-140K 3K-min,S8-3-6,0.3797497505181546,4.566933333333333,0.12,3.919348,224.14999999999998,-49.0,0.0013001607835151797,0.95,23.548885462213782,0.32801366000980003,27641.56003353096,10.227075717444109,252.96461978239213,,True,22.94744,1113.411,1090.4635600000001,48.52005278148674,1090.4635600000001,24.37392,False,False,0.5894217672589322,4.734848,1033.556,0.9478134234948659,1.0,0.0,4.461298237787196,-6.645267342535279
S8-3-6-3,300-140K 3K-min,S8-3-6,0.3797497505181546,4.566933333333333,0.12,3.919348,233.14999999999998,-40.0,0.002357300134744616,0.95,12.98830680157667,0.32801366000980003,27641.56003353096,10.227075717444109,252.96461978239213,,True,12.65037,922.8087,910.1583300000001,72.94717071516486,910.1583300000001,22.51248,False,False,0.5841984302518736,4.734848,903.4094,0.9925848835553688,1.0,0.0,4.2890842805061125,-6.050238325525802
S8-3-6-3,300-140K 3K-min,S8-3-6,0.3797497505181546,4.566933333333333,0.12,3.919348,241.14999999999998,-32.0,0.003872609463670342,0.95,7.9061257430391425,0.32801366000980003,27641.56003353096,10.227075717444109,252.96461978239213,,True,7.721665,728.785,721.0633349999999,94.38184640229795,721.0633349999999,20.93414,False,False,0.5720505922455944,4.734848,790.7968,1.0967092093234763,1.0,0.0,4.146796599626788,-5.5538267191469055
S8-3-6-3,300-140K 3K-min,S8-3-6,0.3797497505181546,4.566933333333333,0.12,3.919348,249.14999999999998,-24.0,0.005879456620308867,0.95,5.207511399557307,0.32801366000980003,27641.56003353096,10.227075717444109,252.96461978239213,,True,5.102534,587.7662,582.663666,115.19104037327335,582.663666,19.54589,False,False,0.5607573492778367,4.734848,695.414,1.1935084347613993,1.0,0.0,4.013646397752359,-5.136290932853906
S8-3-6-3,300-140K 3K-min,S8-3-6,0.3797497505181546,4.566933333333333,0.12,3.919348,258.15,-15.0,0.008169820482039835,0.95,3.747614459922206,0.10393006934868813,0.948296091336966,-0.053088492858868186,252.96461978239213,,True,3.684836,515.6039,511.91906399999993,139.9258745843777,511.91906399999993,18.35653,False,False,0.5576174305814355,4.734848,624.7573,1.2204220235876952,1.0,0.0,3.873716831299632,-4.807308343174173
S8-3-6-3,300-140K 3K-min,S8-3-6,0.3797497505181546,4.566933333333333,0.12,3.919348,266.15,-7.0,0.010493745482459368,0.95,2.917674859242485,0.10393006934868813,0.948296091336966,-0.053088492858868186,252.96461978239213,,True,2.879213,503.7194,500.840187,174.95037706484376,500.840187,17.35304,False,False,0.5657141637611176,4.734848,576.4778,1.151021453476134,1.0,0.0,3.7572797294758598,-4.55697586763673
S8-3-6-3,300-140K 3K-min,S8-3-6,0.3797497505181546,4.566933333333333,0.12,3.919348,274.15,1.0,0.012495559938755455,0.95,2.450257333286863,0.10393006934868813,0.948296091336966,-0.053088492858868186,252.96461978239213,,True,2.427511,535.3485,532.920989,220.53391313159855,532.920989,16.52669,False,False,0.5814456120686464,4.734848,541.5439,1.0161804679830297,1.0,0.0,3.647638154295094,-4.382381902673648
S8-3-6-3,300-140K 3K-min,S8-3-6,0.3797497505181546,4.566933333333333,0.12,3.919348,283.15,10.0,0.014131327206673476,0.95,2.1666285781707857,0.10393006934868813,0.948296091336966,-0.053088492858868186,252.96461978239213,,True,2.150547,595.9734,593.822853,277.12642411442295,593.822853,15.87914,False,False,0.5985637697128733,4.734848,516.3013,0.8694534024610856,1.0,0.0,3.531696980399082,-4.259361158411231
S8-3-6-3,300-140K 3K-min,S8-3-6,0.3797497505181546,4.566933333333333,0.12,3.919348,291.15,18.0,0.015148104139078335,0.95,2.0211992928194884,0.10393006934868813,0.948296091336966,-0.053088492858868186,252.96461978239213,,True,2.011194,654.2486,652.237406,325.3035758857673,652.237406,15.45341,False,False,0.6099077327885323,4.734848,503.6704,0.772219433241152,1.0,0.0,3.4346556757685045,-4.189879894192102
S8-3-6-3,300-140K 3K-min,S8-3-6,0.3797497505181546,4.566933333333333,0.12,3.919348,299.15,26.0,0.015605681215221469,0.95,1.9619353331142992,0.10393006934868813,0.948296091336966,-0.053088492858868186,252.96461978239213,,True,1.951357,691.1488,689.197443,354.18880297147064,689.197443,15.29577,False,False,0.614857833659529,4.734848,502.9694,0.7297899972040367,1.0,0.0,3.342804613070366,-4.16012025056134
S8-3-7-1,300-140K 1K-min,S8-3-7,0.3865699438677832,5.838000000000001,0.12,3.919348,190.14999999999998,-83.0,2.720370735919933e-07,0.7789931182656584,112548.4,0.9383503112575826,2.2726106730790676e+18,42.267460920801355,248.26824308737238,190.14999999999998,True,4179.514,124676.2,120496.686,29.830310414081637,120496.686,5342.994,True,True,0.9783665876088907,18984.38,22343.61,0.18542924906665068,1.0,0.8846153846153846,5.259006047856956,-15.117327479967848
S8-3-7-1,300-140K 1K-min,S8-3-7,0.3865699438677832,5.838000000000001,0.12,3.919348,195.14999999999998,-78.0,1.5923556833870456e-06,0.8981693686050851,19227.7,0.9383503112575826,2.2726106730790676e+18,42.267460920801355,248.26824308737238,190.14999999999998,True,5602.784,29309.99,23707.206000000002,5.231326069325536,23707.206000000002,972.656,False,False,0.8358897009345316,18984.38,2867.278,0.12094542056115763,0.2857142857142857,0.7692307692307693,5.124263387138099,-13.35029607628347
S8-3-7-1,300-140K 1K-min,S8-3-7,0.3865699438677832,5.838000000000001,0.12,3.919348,200.14999999999998,-73.0,5.295667755548757e-06,0.8993380529971994,5781.582,0.9383503112575826,2.2726106730790676e+18,42.267460920801355,248.26824308737238,190.14999999999998,True,3280.173,10070.93,6790.7570000000005,3.070243551178551,6790.7570000000005,257.4111,False,False,0.6652254748623754,4.734848,2024.103,0.29806735832249626,0.5813953488372093,0.0,4.996252810392207,-12.148621476276952
S8-3-7-1,300-140K 1K-min,S8-3-7,0.3865699438677832,5.838000000000001,0.12,3.919348,204.14999999999998,-69.0,1.4850853985492768e-05,0.8997259201326637,2061.655,0.9383503112575826,2.2726106730790676e+18,42.267460920801355,248.26824308737238,190.14999999999998,True,1590.613,4376.959,2786.3459999999995,2.7517435102064423,2786.3459999999995,104.5039,False,False,0.627998305546643,4.734848,1719.614,0.6171573810287738,0.5581395348837209,0.0,4.898359049718345,-11.117453186928465
S8-3-7-1,300-140K 1K-min,S8-3-7,0.3865699438677832,5.838000000000001,0.12,3.919348,207.14999999999998,-66.0,3.3050177461490114e-05,0.8998426008787667,926.3895,0.9383503112575826,2.2726106730790676e+18,42.267460920801355,248.26824308737238,190.14999999999998,True,826.0969,2568.339,1742.2421,3.109004524771852,1742.2421,42.24993,False,False,0.5994526650458051,4.734848,1501.524,0.8618342996073848,0.6511627906976745,0.0,4.827419744146754,-10.317483622195665
S8-3-7-1,300-140K 1K-min,S8-3-7,0.3865699438677832,5.838000000000001,0.12,3.919348,211.14999999999998,-62.0,6.248548417494253e-05,0.8998826022617257,489.9912,0.4270181796682048,1211074.107012838,14.007018215553764,248.26824308737238,190.14999999999998,True,484.0755,1955.351,1471.2755000000002,4.039351299539018,1471.2755000000002,37.10886,False,False,0.5916080185752658,4.734848,1366.924,0.9290741264977218,0.813953488372093,0.0,4.735969689793986,-9.680576281397789
S8-3-7-1,300-140K 1K-min,S8-3-7,0.3865699438677832,5.838000000000001,0.12,3.919348,214.14999999999998,-59.0,9.403220521767828e-05,0.8998334675527359,325.6048,0.4270181796682048,1211074.107012838,14.007018215553764,248.26824308737238,190.14999999999998,True,309.2581,1728.266,1419.0079,5.588425978171631,1419.0079,35.96082,False,False,0.5951055757570718,4.734848,1275.823,0.8990950649393842,0.813953488372093,0.0,4.669624095260332,-9.271873225672524
S8-3-7-1,300-140K 1K-min,S8-3-7,0.3865699438677832,5.838000000000001,0.12,3.919348,217.14999999999998,-56.0,0.00014591190659615915,0.8998453589040959,209.8344,0.4270181796682048,1211074.107012838,14.007018215553764,248.26824308737238,190.14999999999998,True,208.1437,1632.888,1424.7442999999998,7.845003235745304,1424.7442999999998,35.62434,False,False,0.6014910956302826,4.734848,1203.0,0.8443620374547204,0.9534883720930233,0.0,4.605111673958094,-8.832507497840954
S8-3-7-1,300-140K 1K-min,S8-3-7,0.3865699438677832,5.838000000000001,0.12,3.919348,219.14999999999998,-54.0,0.00020921112874136533,0.8998741085038688,146.3466,0.4270181796682048,1211074.107012838,14.007018215553764,248.26824308737238,190.14999999999998,True,151.1638,1576.831,1425.6671999999999,10.431273889648182,1425.6671999999999,35.37041,False,False,0.6067290037955562,4.734848,1139.772,0.7994656817523749,1.0,0.0,4.56308464522017,-8.472166630527953
S8-3-7-1,300-140K 1K-min,S8-3-7,0.3865699438677832,5.838000000000001,0.12,3.919348,222.14999999999998,-51.0,0.0002830493722215955,0.8999212682380461,108.1696,0.4270181796682048,1211074.107012838,14.007018215553764,248.26824308737238,190.14999999999998,True,113.5273,1522.028,1408.5007,13.406713627471103,1408.5007,35.78986,False,False,0.6101202434617179,4.734848,1085.106,0.7703979131852752,1.0,0.0,4.501462975467027,-8.169889215390457
S8-3-7-1,300-140K 1K-min,S8-3-7,0.3865699438677832,5.838000000000001,0.12,3.919348,225.14999999999998,-48.0,0.00037238489816857653,0.8999306079176121,82.2196,0.4270181796682048,1211074.107012838,14.007018215553764,248.26824308737238,190.14999999999998,True,86.71291,1443.722,1357.00909,16.64944700852503,1357.00909,38.15865,False,False,0.6114298735709525,4.734848,1030.204,0.7591725122489779,1.0,0.0,4.4414834554741285,-7.8955825660996055
S8-3-7-1,300-140K 1K-min,S8-3-7,0.3865699438677832,5.838000000000001,0.12,3.919348,228.14999999999998,-45.0,0.0004794355224259902,0.8999310360021596,63.86122,0.4270181796682048,1211074.107012838,14.007018215553764,248.26824308737238,190.14999999999998,True,67.84315,1361.912,1294.06885,20.074421662319633,1294.06885,44.34923,False,False,0.6119337944551148,4.734848,976.832,0.7548531903847304,1.0,0.0,4.38308130615823,-7.642901141032846
S8-3-7-1,300-140K 1K-min,S8-3-7,0.3865699438677832,5.838000000000001,0.12,3.919348,230.14999999999998,-43.0,0.0006130161611171618,0.8999314320141854,49.9454,0.4270181796682048,1211074.107012838,14.007018215553764,248.26824308737238,190.14999999999998,True,53.54603,1281.165,1227.61897,23.926423676974743,1227.61897,57.68726,False,False,0.6121056077087719,4.734848,924.8642,0.7533805053533829,1.0,0.0,4.344992396263307,-7.397119258399792
S8-3-7-1,300-140K 1K-min,S8-3-7,0.3865699438677832,5.838000000000001,0.12,3.919348,233.14999999999998,-40.0,0.000771744179427753,0.8999310537079744,39.67291,0.4270181796682048,1211074.107012838,14.007018215553764,248.26824308737238,190.14999999999998,True,42.90267,1218.884,1175.98133,28.4104462496157,1175.98133,85.46609,False,False,0.6133724739207098,4.734848,873.1916,0.7425216521082008,0.9302325581395349,0.0,4.2890842805061125,-7.166857436654174
S8-3-7-1,300-140K 1K-min,S8-3-7,0.3865699438677832,5.838000000000001,0.12,3.919348,236.14999999999998,-37.0,0.0009656534741462147,0.8998841019541042,31.70634,0.4270181796682048,1211074.107012838,14.007018215553764,248.26824308737238,190.14999999999998,True,34.74273,1210.879,1176.13627,34.85273034099507,1176.13627,130.6316,False,False,0.6181817823428459,4.734848,824.8232,0.7012990084898916,0.9069767441860465,0.0,4.2345966546686435,-6.94270551052396
S8-3-7-1,300-140K 1K-min,S8-3-7,0.3865699438677832,5.838000000000001,0.12,3.919348,239.14999999999998,-34.0,0.0011909074505658897,0.8998925589857265,25.70925,0.4270181796682048,1211074.107012838,14.007018215553764,248.26824308737238,190.14999999999998,True,28.41837,1348.286,1319.86763,47.44417079515821,1319.86763,219.2024,False,False,0.6300848727282347,4.734848,790.9604,0.5992725194722743,0.9069767441860465,0.0,4.181476061049551,-6.733039698961771
S8-3-7-1,300-140K 1K-min,S8-3-7,0.3865699438677832,5.838000000000001,0.12,3.919348,242.14999999999998,-31.0,0.001443077943518103,0.8999139101378006,21.21669,0.4270181796682048,1211074.107012838,14.007018215553764,248.26824308737238,190.14999999999998,True,23.53648,1478.327,1454.79052,62.810029367178096,1454.79052,252.9556,False,False,0.6385689860924673,4.734848,766.0222,0.526551547778851,0.9534883720930233,0.0,4.129671691100558,-6.540976985737096
S8-3-7-1,300-140K 1K-min,S8-3-7,0.3865699438677832,5.838000000000001,0.12,3.919348,244.14999999999998,-29.0,0.0017358243259608863,0.899923666822476,17.6385,0.4270181796682048,1211074.107012838,14.007018215553764,248.26824308737238,190.14999999999998,True,19.78638,1638.359,1618.57262,82.80236202882992,1618.57262,265.1423,False,False,0.6466364948559841,4.734848,740.3375,0.4574014726629934,0.9767441860465116,0.0,4.095842719639566,-6.356272862587502
