Repository: LJZ-sudo/acid-in-clay-close

# Stage2 Statistics: S8 Evidence Atlas

Current status date: 2026-05-19

Stage2 converts the S8 retrospective acid-in-clay dataset into the canonical
evidence contract consumed by Stage3. It is not part of the attapulgite AiCE
Stage0/Stage1 BO training loop.

## Current Role

- Source system: S8 sepiolite retrospective evidence.
- Source mode: retrospective.
- Primary input: `data/s8_input.csv`.
- Canonical Stage2 -> Stage3 contract: `exports/stage3_seed.json`.
- Backward-compatible export: `exports/s8_evidence_atlas.json`.

`stage3_seed.json` is the authoritative handoff artifact. The legacy atlas and
CSV files are retained for diagnostics and historical compatibility, but Stage3

File: V1.0-qianduan-mainline/stage2_statistics/data/s8_input.csv (part 11 of 12)
sample_id,scan_dir,excel_id,R,N,L_cm,S_cm2,T,T_C,sigma,R2,rb_ohm,Ea,sigma0,ln_sigma0,T_break,T_arc,data_valid,R_high_freq_ohm,R_low_freq_ohm,delta_R_ohm,R_ratio,arc_diameter_ohm,median_zimag_ohm,arc_visible,semicircle_visible,semicircle_quality,characteristic_frequency,peak_neg_zimag_ohm,nyquist_peak_ratio,nyquist_rising_ratio,nyquist_falling_ratio,inv_T_1000,ln_sigma
S8-3-7-1,300-140K 1K-min,S8-3-7,0.3865699438677832,5.838000000000001,0.12,3.919348,247.14999999999998,-26.0,0.0020519160727830808,0.8999295037654325,14.92134,0.4270181796682048,1211074.107012838,14.007018215553764,248.26824308737238,190.14999999999998,True,16.83744,1674.978,1658.14056,99.47937453674668,1658.14056,260.8752,False,False,0.6498694238161169,4.734848,712.4875,0.42969065300471243,1.0,0.0,4.046125834513454,-6.188981252713227
S8-3-7-1,300-140K 1K-min,S8-3-7,0.3865699438677832,5.838000000000001,0.12,3.919348,250.14999999999998,-23.0,0.0024089645644848326,0.8999368086220317,12.70975,0.19081584584272646,19.412297265859632,2.9659067449359,248.26824308737238,190.14999999999998,True,14.52202,1754.277,1739.75498,120.8011695342659,1739.75498,264.7026,False,False,0.6535682815902425,4.734848,692.3984,0.39798615779792146,0.9767441860465116,0.0,3.9976014391365187,-6.028558265094439
S8-3-7-1,300-140K 1K-min,S8-3-7,0.3865699438677832,5.838000000000001,0.12,3.919348,253.14999999999998,-20.0,0.0027850526789552957,0.8999410444788507,10.99345,0.19081584584272646,19.412297265859632,2.9659067449359,248.26824308737238,190.14999999999998,True,12.64475,1882.406,1869.76125,148.86858182249549,1869.76125,265.425,False,False,0.6571393673924946,4.734848,686.907,0.36737685092147443,1.0,0.0,3.950227138060439,-5.883488490537509
S8-3-7-1,300-140K 1K-min,S8-3-7,0.3865699438677832,5.838000000000001,0.12,3.919348,255.14999999999998,-18.0,0.003203065813291797,0.8999461110075313,9.55876,0.19081584584272646,19.412297265859632,2.9659067449359,248.26824308737238,190.14999999999998,True,11.13597,2007.168,1996.0320299999998,180.24186487571356,1996.0320299999998,259.0381,False,False,0.6592462518416267,4.734848,697.2496,0.3493178413574855,0.9767441860465116,0.0,3.919263178522438,-5.743646861175702
S8-3-7-1,300-140K 1K-min,S8-3-7,0.3865699438677832,5.838000000000001,0.12,3.919348,258.15,-15.0,0.003628635454384619,0.8999506998582025,8.4377,0.19081584584272646,19.412297265859632,2.9659067449359,248.26824308737238,190.14999999999998,True,9.8963,2175.439,2165.5427,219.82346937744407,2165.5427,255.5497,False,False,0.6610486153578654,4.734848,723.0076,0.3338690112182963,0.9534883720930233,0.0,3.873716831299632,-5.618898609259482
S8-3-7-1,300-140K 1K-min,S8-3-7,0.3865699438677832,5.838000000000001,0.12,3.919348,261.15,-12.0,0.0040947832676859796,0.8999554505350957,7.477157,0.19081584584272646,19.412297265859632,2.9659067449359,248.26824308737238,190.14999999999998,True,8.854493,2319.512,2310.6575070000004,261.9587592423417,2310.6575070000004,246.4922,True,True,0.960474194874553,15.02404,782.8337,0.33879261536097466,1.0,0.5714285714285714,3.8292169251388093,-5.498041489161749
S8-3-7-1,300-140K 1K-min,S8-3-7,0.3865699438677832,5.838000000000001,0.12,3.919348,264.15,-9.0,0.004583461870568532,0.8999634288275232,6.679959,0.19081584584272646,19.412297265859632,2.9659067449359,248.26824308737238,190.14999999999998,True,7.973222,2291.602,2283.628778,287.412290790348,2283.628778,237.7357,True,True,0.9599886961137254,15.02404,783.1797,0.3429540333109254,1.0,0.7142857142857143,3.7857278061707365,-5.385300699443226
S8-3-7-1,300-140K 1K-min,S8-3-7,0.3865699438677832,5.838000000000001,0.12,3.919348,267.15,-6.0,0.0051076481878051545,0.8999689741206208,5.99441,0.19081584584272646,19.412297265859632,2.9659067449359,248.26824308737238,190.14999999999998,True,7.243393,2316.388,2309.1446069999997,319.79322397666397,2309.1446069999997,228.7239,True,True,0.9608301721804351,15.02404,775.2754,0.3357413813105555,1.0,0.7142857142857143,3.7432154220475393,-5.277016217928306
S8-3-7-1,300-140K 1K-min,S8-3-7,0.3865699438677832,5.838000000000001,0.12,3.919348,269.15,-4.0,0.005629001359840312,0.899976860162925,5.439213,0.19081584584272646,19.412297265859632,2.9659067449359,248.26824308737238,190.14999999999998,True,6.632727,1379.139,1372.506273,207.92940822078157,1372.506273,148.0788,False,False,0.6629750143954352,4.734848,435.5745,0.3173570194676988,1.0,0.0,3.7154003343860302,-5.179823230922676
S8-3-7-1,300-140K 1K-min,S8-3-7,0.3865699438677832,5.838000000000001,0.12,3.919348,272.15,-1.0,0.006123773663375388,0.899982894999626,4.99975,0.19081584584272646,19.412297265859632,2.9659067449359,248.26824308737238,190.14999999999998,True,6.110765,1159.714,1153.603235,189.78213038793015,1153.603235,140.8333,False,False,0.6573182831212616,4.734848,422.038,0.36584328753204276,0.9302325581395349,0.0,3.6744442403086537,-5.095576760822118
S8-3-7-1,300-140K 1K-min,S8-3-7,0.3865699438677832,5.838000000000001,0.12,3.919348,274.15,1.0,0.006674160463530693,0.8999895466680525,4.587444,0.19081584584272646,19.412297265859632,2.9659067449359,248.26824308737238,190.14999999999998,True,5.670965,1153.556,1147.885035,203.41441006953843,1147.885035,73.97071,False,False,0.6576311432035817,4.734848,416.8678,0.36316162968358556,1.0,0.0,3.647638154295094,-5.009511855859771
S8-3-7-1,300-140K 1K-min,S8-3-7,0.3865699438677832,5.838000000000001,0.12,3.919348,277.15,4.0,0.007162798070008075,0.8999927865889383,4.274494,0.19081584584272646,19.412297265859632,2.9659067449359,248.26824308737238,190.14999999999998,True,5.289052,1100.341,1095.0519479999998,208.0412520050852,1095.0519479999998,66.08414,False,False,0.6563327580753884,4.734848,409.8677,0.3742906450681002,1.0,0.0,3.608154429009562,-4.938854582448281
S8-3-7-1,300-140K 1K-min,S8-3-7,0.3865699438677832,5.838000000000001,0.12,3.919348,280.15,7.0,0.007658686391907476,0.8999950141749308,3.997727,0.19081584584272646,19.412297265859632,2.9659067449359,248.26824308737238,190.14999999999998,True,4.963062,1091.396,1086.432938,219.9037610249479,1086.432938,89.64951,False,False,0.657788672395105,4.734848,393.0838,0.361811379470529,0.9767441860465116,0.0,3.5695163305372124,-4.871914799242727
S8-3-7-1,300-140K 1K-min,S8-3-7,0.3865699438677832,5.838000000000001,0.12,3.919348,282.15,9.0,0.008106678920447315,0.8999998968905708,3.776804,0.19081584584272646,19.412297265859632,2.9659067449359,248.26824308737238,190.14999999999998,True,4.688485,1367.678,1362.9895150000002,291.7100086701781,1362.9895150000002,159.1914,False,False,0.6671462769836494,4.734848,383.8224,0.28160334014014754,0.9534883720930233,0.0,3.5442140705298604,-4.8150669989850865
S8-3-7-1,300-140K 1K-min,S8-3-7,0.3865699438677832,5.838000000000001,0.12,3.919348,285.15,12.0,0.008576497675524318,0.95,3.569911464074329,0.19081584584272646,19.412297265859632,2.9659067449359,248.26824308737238,190.14999999999998,True,4.456933,1353.495,1349.038067,303.68304841019597,1349.038067,154.7525,False,False,0.6683107768571712,4.734848,366.4283,0.2716219126528175,0.9534883720930233,0.0,3.506926179203928,-4.758729645142902
S8-3-7-1,300-140K 1K-min,S8-3-7,0.3865699438677832,5.838000000000001,0.12,3.919348,288.15,15.0,0.008952131847965743,0.95,3.420116894325958,0.19081584584272646,19.412297265859632,2.9659067449359,248.26824308737238,190.14999999999998,True,4.267982,1372.822,1368.5540179999998,321.655995737564,1368.5540179999998,154.4871,False,False,0.6681056834981285,4.734848,374.1351,0.27337985573032736,0.9302325581395349,0.0,3.47041471455839,-4.715863579755935
S8-3-7-1,300-140K 1K-min,S8-3-7,0.3865699438677832,5.838000000000001,0.12,3.919348,291.15,18.0,0.009421272872793785,0.8999572732848041,3.249809,0.19081584584272646,19.412297265859632,2.9659067449359,248.26824308737238,190.14999999999998,True,4.115005,1369.118,1365.0029949999998,332.7135689993086,1365.0029949999998,151.3302,False,False,0.6682902319688072,4.734848,371.0051,0.2717980116959376,0.9534883720930233,0.0,3.4346556757685045,-4.664785075021957
S8-3-7-1,300-140K 1K-min,S8-3-7,0.3865699438677832,5.838000000000001,0.12,3.919348,294.15,21.0,0.009762910714358721,0.8999607560383611,3.136087,0.19081584584272646,19.412297265859632,2.9659067449359,248.26824308737238,190.14999999999998,True,3.987013,1383.165,1379.177987,346.91760473316737,1379.177987,151.9872,False,False,0.6681141239580027,4.734848,376.9397,0.27330750893140504,0.9534883720930233,0.0,3.3996260411354755,-4.629164694088347
S8-3-7-1,300-140K 1K-min,S8-3-7,0.3865699438677832,5.838000000000001,0.12,3.919348,296.15,23.0,0.009955310157790463,0.8999660904926391,3.075478,0.19081584584272646,19.412297265859632,2.9659067449359,248.26824308737238,190.14999999999998,True,3.89325,1376.135,1372.24175,353.46689783599817,1372.24175,152.3141,False,False,0.6680937172088421,4.734848,375.284,0.27348242392420996,0.9302325581395349,0.0,3.3766672294445383,-4.609649185970354
S8-3-7-1,300-140K 1K-min,S8-3-7,0.3865699438677832,5.838000000000001,0.12,3.919348,299.15,26.0,0.010226832764204274,0.8999727431358344,2.993824,0.19081584584272646,19.412297265859632,2.9659067449359,248.26824308737238,190.14999999999998,True,3.790492,1402.615,1398.824508,370.03507724063263,1398.824508,156.378,False,False,0.6681649034037846,4.734848,381.7004,0.27287225653898806,0.9302325581395349,0.0,3.342804613070366,-4.582740349672497
S8-3-7-2,300-140K 3K-min,S8-3-7,0.3865699438677832,5.838000000000001,0.12,3.919348,199.14999999999998,-74.0,1.3905139523760282e-05,0.8994230657916443,2201.872,0.7476042539785246,115709040136874.38,32.38209988136172,255.20248941568482,299.15,True,1462.841,10182.67,8719.829,6.9608863847813955,8719.829,109.4758,False,False,0.672831988257262,4.734848,2030.575,0.2328686720806107,0.5581395348837209,0.0,5.021340697966358,-11.18325203625747
S8-3-7-2,300-140K 3K-min,S8-3-7,0.3865699438677832,5.838000000000001,0.12,3.919348,208.14999999999998,-65.0,9.146315651047899e-05,0.8997893151587437,334.7505,0.7476042539785246,115709040136874.38,32.38209988136172,255.20248941568482,299.15,True,321.5231,2798.601,2477.0779,8.704198858495705,2477.0779,42.91917,False,False,0.630818465579948,4.734848,1468.869,0.5929845807433021,0.813953488372093,0.0,4.804227720393947,-9.299574327860205
S8-3-7-2,300-140K 3K-min,S8-3-7,0.3865699438677832,5.838000000000001,0.12,3.919348,217.14999999999998,-56.0,0.0003034351747179561,0.8999464557493245,100.9024,0.34124646240303524,26940.12424438992,10.201372061846442,255.20248941568482,299.15,True,110.6721,1442.203,1331.5309,13.031315028810333,1331.5309,38.71592,False,False,0.5907123747560046,4.734848,1247.313,0.9367510735199606,1.0,0.0,4.605111673958094,-8.100342562641401
S8-3-7-2,300-140K 3K-min,S8-3-7,0.3865699438677832,5.838000000000001,0.12,3.919348,225.14999999999998,-48.0,0.0006327287108872921,0.8999493082231582,48.38936,0.34124646240303524,26940.12424438992,10.201372061846442,255.20248941568482,299.15,True,54.24501,1473.101,1418.85599,27.156433375162067,1418.85599,56.82388,False,False,0.60940098860914,4.734848,1101.831,0.7765629547787998,1.0,0.0,4.4414834554741285,-7.365468804482709
S8-3-7-2,300-140K 3K-min,S8-3-7,0.3865699438677832,5.838000000000001,0.12,3.919348,233.14999999999998,-40.0,0.0012167645702925891,0.8999235325570198,25.16291,0.34124646240303524,26940.12424438992,10.201372061846442,255.20248941568482,299.15,True,28.95329,1375.181,1346.2277100000001,47.49653666301826,1346.2277100000001,69.84844,False,False,0.6163108520474594,4.734848,965.697,0.7173355538789193,1.0,0.0,4.2890842805061125,-6.711559934559647
S8-3-7-2,300-140K 3K-min,S8-3-7,0.3865699438677832,5.838000000000001,0.12,3.919348,241.14999999999998,-32.0,0.0020981629111945627,0.8999500261310723,14.59245,0.34124646240303524,26940.12424438992,10.201372061846442,255.20248941568482,299.15,True,17.02933,1266.954,1249.9246699999999,74.39834685216623,1249.9246699999999,102.4169,False,False,0.623242324942137,4.734848,822.3541,0.6579229290673969,0.9767441860465116,0.0,4.146796599626788,-6.166693121310317
S8-3-7-2,300-140K 3K-min,S8-3-7,0.3865699438677832,5.838000000000001,0.12,3.919348,250.14999999999998,-23.0,0.003297344499343338,0.899965771897951,9.285453,0.34124646240303524,26940.12424438992,10.201372061846442,255.20248941568482,299.15,True,11.12063,1202.703,1191.58237,108.15061736610245,1191.58237,134.4678,False,False,0.6326407162267766,4.734848,687.9783,0.577365289484771,0.9767441860465116,0.0,3.9976014391365187,-5.71463783162095
S8-3-7-2,300-140K 3K-min,S8-3-7,0.3865699438677832,5.838000000000001,0.12,3.919348,258.15,-15.0,0.004781850467412822,0.8999797515098059,6.402822,0.11266598311186449,0.8243684089856211,-0.19313775070780093,255.20248941568482,299.15,True,7.845328,1400.009,1392.163672,178.45130248219067,1392.163672,154.2659,False,False,0.6514427819374962,4.734848,579.4251,0.41620472625003224,1.0,0.0,3.873716831299632,-5.342927680319312
S8-3-7-2,300-140K 3K-min,S8-3-7,0.3865699438677832,5.838000000000001,0.12,3.919348,267.15,-6.0,0.0063185827836172055,0.8999948131407471,4.845602,0.11266598311186449,0.8243684089856211,-0.19313775070780093,255.20248941568482,299.15,True,6.044591,2352.554,2346.5094090000002,389.19986480474864,2346.5094090000002,165.3032,False,False,0.6623495479450685,4.734848,757.2612,0.32271816047084073,1.0,0.0,3.7432154220475393,-5.0642603390681575
S8-3-7-2,300-140K 3K-min,S8-3-7,0.3865699438677832,5.838000000000001,0.12,3.919348,274.15,1.0,0.007579992155556821,0.95,4.0392307465669095,0.11266598311186449,0.8243684089856211,-0.19313775070780093,255.20248941568482,299.15,True,4.990285,1676.063,1671.072715,335.8651860565078,1671.072715,132.716,False,False,0.6651989959435527,4.734848,498.4715,0.2982943204838335,1.0,0.0,3.647638154295094,-4.882243114215355
S8-3-7-2,300-140K 3K-min,S8-3-7,0.3865699438677832,5.838000000000001,0.12,3.919348,283.15,10.0,0.008568543938003787,0.95,3.5732252288122144,0.11266598311186449,0.8243684089856211,-0.19313775070780093,255.20248941568482,299.15,True,4.368688,1248.219,1243.850312,285.71941965184976,1243.850312,101.9358,False,False,0.6656065233461415,4.734848,366.6886,0.29480122846164447,1.0,0.0,3.531696980399082,-4.75965746302406
S8-3-7-2,300-140K 3K-min,S8-3-7,0.3865699438677832,5.838000000000001,0.12,3.919348,291.15,18.0,0.009414268245562532,0.8999916825804367,3.252227,0.11266598311186449,0.8243684089856211,-0.19313775070780093,255.20248941568482,299.15,True,4.06628,920.9948,916.92852,226.4956668011057,916.92852,86.46002,False,False,0.8134086235351621,4.734848,287.5858,0.31364036969861037,0.2857142857142857,1.0,3.4346556757685045,-4.665528842085525
S8-3-7-2,300-140K 3K-min,S8-3-7,0.3865699438677832,5.838000000000001,0.12,3.919348,299.15,26.0,0.009543308123383418,0.8999921145436881,3.208252,0.11266598311186449,0.8243684089856211,-0.19313775070780093,255.20248941568482,299.15,True,3.997785,820.8903,816.892515,205.33627996503066,816.892515,82.16158,True,True,0.9123935857297782,4.734848,263.3177,0.32234069374475743,0.42857142857142855,1.0,3.342804613070366,-4.651915090173113
S8-3-8-2,300-150K 1K-min,S8-3-8,0.38656994386778326,7.005600000000001,0.12,3.919348,191.14999999999998,-82.0,1.5620668101046808e-07,0.8059657066832737,196005.3,1.1793574843209251,2.5568219835964445e+24,56.200807306499925,245.33770379251754,191.14999999999998,True,2724.004,220291.1,217567.09600000002,80.87032911845945,217567.09600000002,9192.188,True,True,0.9465475928400497,2390.625,99681.3,0.45816348994243133,0.875,0.75,5.231493591420351,-15.672085828301443
S8-3-8-2,300-150K 1K-min,S8-3-8,0.38656994386778326,7.005600000000001,0.12,3.919348,195.14999999999998,-78.0,1.2586032881696253e-06,0.8968560124540278,24326.44,1.1793574843209251,2.5568219835964445e+24,56.200807306499925,245.33770379251754,191.14999999999998,True,3928.826,36972.74,33043.914,9.410633100066024,33043.914,1822.269,False,False,0.9319990180340016,18984.38,5098.482,0.15429413113712862,0.42857142857142855,0.7692307692307693,5.124263387138099,-13.585507953295712
S8-3-8-2,300-150K 1K-min,S8-3-8,0.38656994386778326,7.005600000000001,0.12,3.919348,200.14999999999998,-73.0,5.372661648961153e-06,0.8991346572516659,5698.728,1.1793574843209251,2.5568219835964445e+24,56.200807306499925,245.33770379251754,191.14999999999998,True,2626.212,10173.21,7546.998,3.8737200195566843,7546.998,357.4671,False,False,0.6664467690773647,4.734848,2170.51,0.28759912219401673,0.5581395348837209,0.0,4.996252810392207,-12.134187120662535
S8-3-8-2,300-150K 1K-min,S8-3-8,0.38656994386778326,7.005600000000001,0.12,3.919348,204.14999999999998,-69.0,1.9236478710466507e-05,0.8997889522329392,1591.629,1.1793574843209251,2.5568219835964445e+24,56.200807306499925,245.33770379251754,191.14999999999998,True,1184.033,3641.371,2457.338,3.075396547224613,2457.338,109.9515,False,False,0.6127625232399179,4.734848,1837.474,0.7477498008007035,0.5581395348837209,0.0,4.898359049718345,-10.858702148683294
S8-3-8-2,300-150K 1K-min,S8-3-8,0.38656994386778326,7.005600000000001,0.12,3.919348,207.14999999999998,-66.0,4.6554652150034416e-05,0.8998764912547886,657.6644,1.1793574843209251,2.5568219835964445e+24,56.200807306499925,245.33770379251754,191.14999999999998,True,573.825,2131.467,1557.642,3.7144896092014115,1557.642,41.30136,False,False,0.5763445323123029,4.734848,1650.951,1.0599040087516893,0.6976744186046512,0.0,4.827419744146754,-9.974883620458495
S8-3-8-2,300-150K 1K-min,S8-3-8,0.38656994386778326,7.005600000000001,0.12,3.919348,211.14999999999998,-62.0,8.727582635178437e-05,0.8999276667708667,350.8112,0.5246402160901552,410263921.21238554,19.832311220844147,245.33770379251754,191.14999999999998,True,317.4606,1681.305,1363.8444,5.296106036465628,1363.8444,36.06905,False,False,0.5676949144638495,4.734848,1546.659,1.1340435903098618,0.7441860465116279,0.0,4.735969689793986,-9.346437036650375
S8-3-8-2,300-150K 1K-min,S8-3-8,0.38656994386778326,7.005600000000001,0.12,3.919348,213.14999999999998,-60.0,0.00015347528629219734,0.8999604041076428,199.4936,0.5246402160901552,410263921.21238554,19.832311220844147,245.33770379251754,191.14999999999998,True,187.5292,1498.579,1311.0498,7.991176840726671,1311.0498,34.16285,False,False,0.5695452809394934,4.734848,1465.994,1.1181833062329127,0.813953488372093,0.0,4.691531785127845,-8.781971005252895
S8-3-8-2,300-150K 1K-min,S8-3-8,0.38656994386778326,7.005600000000001,0.12,3.919348,216.14999999999998,-57.0,0.0002444298937209193,0.8999762165768548,125.2602,0.5246402160901552,410263921.21238554,19.832311220844147,245.33770379251754,191.14999999999998,True,120.081,1435.104,1315.0230000000001,11.951132985234967,1315.0230000000001,32.55622,False,False,0.576067123287324,4.734848,1396.925,1.0622818003943648,0.8604651162790697,0.0,4.626416840157298,-8.316582023412959
S8-3-8-2,300-150K 1K-min,S8-3-8,0.38656994386778326,7.005600000000001,0.12,3.919348,219.14999999999998,-54.0,0.000399412249030814,0.8999961975635157,76.65598,0.5246402160901552,410263921.21238554,19.832311220844147,245.33770379251754,191.14999999999998,True,79.64542,1421.994,1342.3485799999999,17.854058651457922,1342.3485799999999,31.10689,False,False,0.5840815252324401,4.734848,1333.74,0.9935869265790852,1.0,0.0,4.56308464522017,-7.825516468872926
S8-3-8-2,300-150K 1K-min,S8-3-8,0.38656994386778326,7.005600000000001,0.12,3.919348,222.14999999999998,-51.0,0.0005543876750973076,0.95,55.22730527529686,0.5246402160901552,410263921.21238554,19.832311220844147,245.33770379251754,191.14999999999998,True,54.46114,1429.111,1374.64986,26.24093068929516,1374.64986,29.74418,False,False,0.5919169981704772,4.734848,1273.511,0.9264257299673381,1.0,0.0,4.501462975467027,-7.497646341401157
S8-3-8-2,300-150K 1K-min,S8-3-8,0.38656994386778326,7.005600000000001,0.12,3.919348,224.14999999999998,-49.0,0.0007851135929387175,0.95,38.99733446068479,0.5246402160901552,410263921.21238554,19.832311220844147,245.33770379251754,191.14999999999998,True,38.28619,1431.371,1393.08481,37.38609143401316,1393.08481,28.46795,False,False,0.5981342588419534,4.734848,1216.351,0.8731349242118284,1.0,0.0,4.461298237787196,-7.149682146270003
S8-3-8-2,300-150K 1K-min,S8-3-8,0.38656994386778326,7.005600000000001,0.12,3.919348,227.14999999999998,-46.0,0.001090543279276099,0.95,28.07530701008477,0.5246402160901552,410263921.21238554,19.832311220844147,245.33770379251754,191.14999999999998,True,27.64239,1412.115,1384.47261,51.08512686493462,1384.47261,27.29917,False,False,0.6021055028311467,4.734848,1161.705,0.8390956900187423,1.0,0.0,4.402377283733216,-6.821079285557531
S8-3-8-2,300-150K 1K-min,S8-3-8,0.38656994386778326,7.005600000000001,0.12,3.919348,230.14999999999998,-43.0,0.001477281759031022,0.95,20.725455510628933,0.5246402160901552,410263921.21238554,19.832311220844147,245.33770379251754,191.14999999999998,True,20.38495,1361.23,1340.8450500000001,66.77622461669026,1340.8450500000001,26.28195,False,False,0.6037273049062107,4.734848,1106.458,0.8251945293753362,1.0,0.0,4.344992396263307,-6.517551529217835
S8-3-8-2,300-150K 1K-min,S8-3-8,0.38656994386778326,7.005600000000001,0.12,3.919348,233.14999999999998,-40.0,0.0019497535853492693,0.95,15.703183009137259,0.5246402160901552,410263921.21238554,19.832311220844147,245.33770379251754,191.14999999999998,True,15.44553,1289.472,1274.02647,83.48512482252147,1274.02647,25.3835,False,False,0.603676451871522,4.734848,1051.875,0.8256304125298113,1.0,0.0,4.2890842805061125,-6.240052280878953
S8-3-8-2,300-150K 1K-min,S8-3-8,0.38656994386778326,7.005600000000001,0.12,3.919348,235.14999999999998,-38.0,0.0025170942534653356,0.95,12.163762771818964,0.5246402160901552,410263921.21238554,19.832311220844147,245.33770379251754,191.14999999999998,True,11.97169,1203.849,1191.8773099999999,100.5579830416591,1191.8773099999999,24.61021,False,False,0.6022757356347916,4.734848,998.36,0.837636551701785,1.0,0.0,4.25260472039124,-5.9846501167818245
S8-3-8-2,300-150K 1K-min,S8-3-8,0.38656994386778326,7.005600000000001,0.12,3.919348,238.14999999999998,-35.0,0.0031784726092243536,0.95,9.632720220588178,0.5246402160901552,410263921.21238554,19.832311220844147,245.33770379251754,191.14999999999998,True,9.488187,1112.711,1103.222813,117.2732999465546,1103.222813,23.93463,False,False,0.6000387210690019,4.734848,945.2534,0.8568109622656971,1.0,0.0,4.199034222128911,-5.751354509141269
S8-3-8-2,300-150K 1K-min,S8-3-8,0.38656994386778326,7.005600000000001,0.12,3.919348,241.14999999999998,-32.0,0.003933035622654924,0.95,7.784658037954261,0.5246402160901552,410263921.21238554,19.832311220844147,245.33770379251754,191.14999999999998,True,7.673603,1024.872,1017.1983970000001,133.55812126324494,1017.1983970000001,23.335,False,False,0.5974907841896648,4.734848,893.7618,0.8786504212314434,1.0,0.0,4.146796599626788,-5.538343728198724
S8-3-8-2,300-150K 1K-min,S8-3-8,0.38656994386778326,7.005600000000001,0.12,3.919348,244.14999999999998,-29.0,0.004772487312942571,0.95,6.415383712059231,0.5246402160901552,410263921.21238554,19.832311220844147,245.33770379251754,191.14999999999998,True,6.330494,947.5608,941.2303059999999,149.6819679475251,941.2303059999999,22.79296,False,False,0.5952638271721777,4.734848,844.9788,0.8977386242384753,1.0,0.0,4.095842719639566,-5.344887660735098
S8-3-8-2,300-150K 1K-min,S8-3-8,0.38656994386778326,7.005600000000001,0.12,3.919348,246.14999999999998,-27.0,0.005707351983506145,0.95,5.364543392792856,0.1463115960794947,6.933497523020708,1.936364378963677,245.33770379251754,191.14999999999998,True,5.300627,884.4929,879.192273,166.86571230158242,879.192273,22.2845,False,False,0.5940200478763763,4.734848,798.6579,0.9083995896310603,1.0,0.0,4.062563477554337,-5.16600011357928
S8-3-8-2,300-150K 1K-min,S8-3-8,0.38656994386778326,7.005600000000001,0.12,3.919348,249.14999999999998,-24.0,0.006706093503783954,0.95,4.565599533645792,0.1463115960794947,6.933497523020708,1.936364378963677,245.33770379251754,191.14999999999998,True,4.514946,839.408,834.893054,185.91761673340056,834.893054,21.80468,False,False,0.5943313443033309,4.734848,756.1888,0.905731334542878,1.0,0.0,4.013646397752359,-5.004738687733196
S8-3-8-2,300-150K 1K-min,S8-3-8,0.38656994386778326,7.005600000000001,0.12,3.919348,252.14999999999998,-21.0,0.0077423939085839505,0.95,3.954505251859611,0.1463115960794947,6.933497523020708,1.936364378963677,245.33770379251754,191.14999999999998,True,3.913609,812.6919,808.7782910000001,207.65791881611065,808.7782910000001,21.35126,False,False,0.5966038291780346,4.734848,716.7821,0.8862528927597032,1.0,0.0,3.9658933174697606,-4.86104434868623
S8-3-8-2,300-150K 1K-min,S8-3-8,0.38656994386778326,7.005600000000001,0.12,3.919348,255.14999999999998,-18.0,0.008810221035290423,0.95,3.475206496048123,0.1463115960794947,6.933497523020708,1.936364378963677,245.33770379251754,191.14999999999998,True,3.440447,804.1929,800.7524530000001,233.74663234166957,800.7524530000001,20.92166,False,False,0.6005478538321756,4.734848,682.599,0.8524469671527801,1.0,0.0,3.919263178522438,-4.731842750212519
S8-3-8-2,300-150K 1K-min,S8-3-8,0.38656994386778326,7.005600000000001,0.12,3.919348,258.15,-15.0,0.0098838709493952,0.95,3.097707115989266,0.1463115960794947,6.933497523020708,1.936364378963677,245.33770379251754,191.14999999999998,True,3.071073,811.9139,808.842827,264.37466644394317,808.842827,20.50856,False,False,0.6058804000083773,4.734848,652.5254,0.8067394284996227,1.0,0.0,3.873716831299632,-4.616851047457077
S8-3-8-2,300-150K 1K-min,S8-3-8,0.38656994386778326,7.005600000000001,0.12,3.919348,260.15,-13.0,0.010943805756925284,0.95,2.797686477036229,0.1463115960794947,6.933497523020708,1.936364378963677,245.33770379251754,191.14999999999998,True,2.774231,833.504,830.729769,300.44506027075613,830.729769,20.11159,False,False,0.6121485416918211,4.734848,625.5499,0.7530124997843904,1.0,0.0,3.8439361906592353,-4.514981667078416
S8-3-8-2,300-150K 1K-min,S8-3-8,0.38656994386778326,7.005600000000001,0.12,3.919348,263.15,-10.0,0.011982300975700223,0.95,2.555213513293667,0.1463115960794947,6.933497523020708,1.936364378963677,245.33770379251754,191.14999999999998,True,2.533987,866.6633,864.129313,342.0156851633414,864.129313,19.72871,False,False,0.6187112172411631,4.734848,602.0916,0.6967609950757442,1.0,0.0,3.800114003420103,-4.4243246366490485
S8-3-8-2,300-150K 1K-min,S8-3-8,0.38656994386778326,7.005600000000001,0.12,3.919348,266.15,-7.0,0.013010058266365062,0.95,2.353358974003689,0.1463115960794947,6.933497523020708,1.936364378963677,245.33770379251754,191.14999999999998,True,2.342333,909.4158,907.0734669999999,388.25214006718943,907.0734669999999,19.35217,False,False,0.625334017441096,4.734848,580.5217,0.6399941362191772,1.0,0.0,3.7572797294758598,-4.342032507884734
S8-3-8-2,300-150K 1K-min,S8-3-8,0.38656994386778326,7.005600000000001,0.12,3.919348,269.15,-4.0,0.013987843762945583,0.95,2.1888532566089833,0.1463115960794947,6.933497523020708,1.936364378963677,245.33770379251754,191.14999999999998,True,2.172074,957.665,955.492926,440.8988828189095,955.492926,18.98131,False,False,0.6314852436699254,4.734848,561.1317,0.5872693399720674,1.0,0.0,3.7154003343860302,-4.269566629206727
S8-3-8-2,300-150K 1K-min,S8-3-8,0.38656994386778326,7.005600000000001,0.12,3.919348,272.15,-1.0,0.014894950386872087,0.95,2.0555514841087486,0.1463115960794947,6.933497523020708,1.936364378963677,245.33770379251754,191.14999999999998,True,2.039322,1005.928,1003.888678,493.2658991566805,1003.888678,18.62795,False,False,0.6367405838332737,4.734848,544.3321,0.5422235671433675,1.0,0.0,3.6744442403086537,-4.206733023680305
S8-3-8-2,300-150K 1K-min,S8-3-8,0.38656994386778326,7.005600000000001,0.12,3.919348,274.15,1.0,0.01574459463152964,0.95,1.9446253199906307,0.1463115960794947,6.933497523020708,1.936364378963677,245.33770379251754,191.14999999999998,True,1.930714,1051.126,1049.195286,544.423461993853,1049.195286,18.28557,False,False,0.6412346069830386,4.734848,528.4832,0.5037033687168125,1.0,0.0,3.647638154295094,-4.151258170614524
S8-3-8-2,300-150K 1K-min,S8-3-8,0.38656994386778326,7.005600000000001,0.12,3.919348,277.15,4.0,0.016530570590145496,0.95,1.8521645823716004,0.1463115960794947,6.933497523020708,1.936364378963677,245.33770379251754,191.14999999999998,True,1.838908,1089.139,1087.300092,592.2748718261055,1087.300092,17.94767,False,False,0.6449540253204233,4.734848,513.0128,0.4718226401106564,1.0,0.0,3.608154429009562,-4.10254384928485
S8-3-8-2,300-150K 1K-min,S8-3-8,0.38656994386778326,7.005600000000001,0.12,3.919348,280.15,7.0,0.017244030580930898,0.95,1.7755325374636548,0.1463115960794947,6.933497523020708,1.936364378963677,245.33770379251754,191.14999999999998,True,1.761556,1114.885,1113.123444,632.897847130605,1113.123444,17.61508,False,False,0.6477468960756162,4.734848,498.5499,0.4478837479232892,1.0,0.0,3.5695163305372124,-4.06028924867439
S8-3-8-2,300-150K 1K-min,S8-3-8,0.38656994386778326,7.005600000000001,0.12,3.919348,282.15,9.0,0.017892607045210004,0.95,1.7111725136587967,0.1463115960794947,6.933497523020708,1.936364378963677,245.33770379251754,191.14999999999998,True,1.698522,1126.965,1125.266478,663.4974407161048,1125.266478,17.28844,False,False,0.6497724721758456,4.734848,484.4516,0.43052166706418105,1.0,0.0,3.5442140705298604,-4.0233676656833754
S8-3-8-2,300-150K 1K-min,S8-3-8,0.38656994386778326,7.005600000000001,0.12,3.919348,285.15,12.0,0.018493782567973658,0.95,1.6555476015210773,0.1463115960794947,6.933497523020708,1.936364378963677,245.33770379251754,191.14999999999998,True,1.6439,1124.082,1122.4381,683.7897682340775,1122.4381,16.97306,False,False,0.6511735079199468,4.734848,469.7547,0.41851278925759877,1.0,0.0,3.506926179203928,-3.9903206807913554
S8-3-8-2,300-150K 1K-min,S8-3-8,0.38656994386778326,7.005600000000001,0.12,3.919348,288.15,15.0,0.01901135912887794,0.95,1.6104759878505408,0.1463115960794947,6.933497523020708,1.936364378963677,245.33770379251754,191.14999999999998,True,1.597964,1106.632,1105.034036,692.5262396399419,1105.034036,16.66749,False,False,0.6520189696069536,4.734848,454.4629,0.41126597479753974,1.0,0.0,3.47041471455839,-3.962718629567834
S8-3-8-2,300-150K 1K-min,S8-3-8,0.38656994386778326,7.005600000000001,0.12,3.919348,291.15,18.0,0.01948573445069867,0.95,1.5712693535327993,0.1463115960794947,6.933497523020708,1.936364378963677,245.33770379251754,191.14999999999998,True,1.559289,1075.474,1073.914711,689.720763758354,1073.914711,16.36561,False,False,0.6523180120275553,4.734848,438.9119,0.40870275404952494,1.0,0.0,3.4346556757685045,-3.938072647768722
S8-3-8-2,300-150K 1K-min,S8-3-8,0.38656994386778326,7.005600000000001,0.12,3.919348,294.15,21.0,0.019873524032940827,0.95,1.540609371680239,0.1463115960794947,6.933497523020708,1.936364378963677,245.33770379251754,191.14999999999998,True,1.529649,1034.014,1032.4843509999998,675.981221835859,1032.4843509999998,16.06848,False,False,0.7021801226796511,4.734848,423.1995,0.409884662745847,0.14285714285714285,1.0,3.3996260411354755,-3.9183668836928804
S8-3-8-2,300-150K 1K-min,S8-3-8,0.38656994386778326,7.005600000000001,0.12,3.919348,297.15,24.0,0.020126266419902967,0.95,1.521262649250407,0.1463115960794947,6.933497523020708,1.936364378963677,245.33770379251754,191.14999999999998,True,1.511184,992.569,991.057816,656.8154506664972,991.057816,15.787,False,False,0.7018213963950346,4.734848,409.2667,0.412959459471131,0.14285714285714285,1.0,3.365303718660609,-3.9057295299603325
S8-3-8-2,300-150K 1K-min,S8-3-8,0.38656994386778326,7.005600000000001,0.12,3.919348,299.15,26.0,0.020067844259976323,0.95,1.5256913984789524,0.1463115960794947,6.933497523020708,1.936364378963677,245.33770379251754,191.14999999999998,True,1.51785,965.337,963.81915,635.9897223045756,963.81915,15.56405,False,False,0.7013331849306653,4.734848,402.0515,0.41714412916572524,0.14285714285714285,1.0,3.342804613070366,-3.9086365330053368
S8-3-9-2,300-150K 1K-min,S8-3-9,0.29412726488993274,4.2860000000000005,0.12,3.919348,197.14999999999998,-76.0,6.582254567392196e-07,0.7215143220143386,46514.97,0.8628024624896808,1.0299365917700176e+16,36.87085872686296,251.9655555826747,197.14999999999998,True,5784.789,51246.71,45461.921,8.858872812819966,45461.921,2073.418,True,True,0.9829355700418672,18984.38,6649.558,0.14626654249828114,0.5714285714285714,0.7307692307692307,5.07227998985544,-14.233718324887269
S8-3-9-2,300-150K 1K-min,S8-3-9,0.29412726488993274,4.2860000000000005,0.12,3.919348,201.14999999999998,-72.0,3.2136122666817563e-06,0.8993163315172714,9527.39,0.8628024624896808,1.0299365917700176e+16,36.87085872686296,251.9655555826747,197.14999999999998,True,4749.504,14320.31,9570.806,3.0151169469485657,9570.806,395.0204,False,False,0.6783931172219629,4.734848,1772.531,0.18520185238317435,0.5116279069767442,0.0,4.971414367387522,-12.648114936793315
S8-3-9-2,300-150K 1K-min,S8-3-9,0.29412726488993274,4.2860000000000005,0.12,3.919348,206.14999999999998,-67.0,9.355046763554034e-06,0.8995672221622508,3272.815,0.8628024624896808,1.0299365917700176e+16,36.87085872686296,251.9655555826747,197.14999999999998,True,2228.2,5676.051,3447.8510000000006,2.547370523292344,3447.8510000000006,161.3769,False,False,0.6455409422661633,4.734848,1609.429,0.466791923432886,0.6046511627906976,0.0,4.850836769342712,-11.579594599474229
S8-3-9-2,300-150K 1K-min,S8-3-9,0.29412726488993274,4.2860000000000005,0.12,3.919348,210.14999999999998,-63.0,2.503271408916664e-05,0.8998225153579812,1223.093,0.8628024624896808,1.0299365917700176e+16,36.87085872686296,251.9655555826747,197.14999999999998,True,1081.646,2754.977,1673.331,2.547022778247227,1673.331,57.95688,False,False,0.5986709543220479,4.734848,1453.346,0.8685346772395893,0.6046511627906976,0.0,4.758505829169641,-10.595327024952542
S8-3-9-2,300-150K 1K-min,S8-3-9,0.29412726488993274,4.2860000000000005,0.12,3.919348,214.14999999999998,-59.0,4.736642862805657e-05,0.8999203305802228,646.3932,0.8628024624896808,1.0299365917700176e+16,36.87085872686296,251.9655555826747,197.14999999999998,True,599.8461,1833.375,1233.5289,3.056408968900523,1233.5289,28.65294,False,False,0.5727919548540776,4.734848,1344.984,1.090354672679334,0.6976744186046512,0.0,4.669624095260332,-9.95759683698763
S8-3-9-2,300-150K 1K-min,S8-3-9,0.29412726488993274,4.2860000000000005,0.12,3.919348,217.14999999999998,-56.0,8.17173815961393e-05,0.8999669755179301,374.6735,0.8628024624896808,1.0299365917700176e+16,36.87085872686296,251.9655555826747,197.14999999999998,True,351.5312,1455.498,1103.9668000000001,4.140451829026841,1103.9668000000001,27.00704,False,False,0.5669011000451585,4.734848,1259.458,1.1408477138986415,0.7441860465116279,0.0,4.605111673958094,-9.41224382969143
S8-3-9-2,300-150K 1K-min,S8-3-9,0.29412726488993274,4.2860000000000005,0.12,3.919348,220.14999999999998,-53.0,0.00013009300790594542,0.8999614483183577,235.3496,0.8628024624896808,1.0299365917700176e+16,36.87085872686296,251.9655555826747,197.14999999999998,True,224.7132,1310.566,1085.8528000000001,5.832171852832856,1085.8528000000001,26.02614,False,False,0.5715481662585083,4.734848,1195.541,1.1010157177842141,0.7906976744186046,0.0,4.542357483533954,-8.94726091788742
S8-3-9-2,300-150K 1K-min,S8-3-9,0.29412726488993274,4.2860000000000005,0.12,3.919348,222.14999999999998,-51.0,0.0001870364146329998,0.8999776925183697,163.6972,0.4279204643664117,978690.7908127519,13.793971029757657,251.9655555826747,197.14999999999998,True,157.6432,1248.245,1090.6018,7.918165832715904,1090.6018,25.04628,False,False,0.5779954944753133,4.734848,1140.5,1.0457529044973144,0.8604651162790697,0.0,4.501462975467027,-8.584207229409488
S8-3-9-2,300-150K 1K-min,S8-3-9,0.29412726488993274,4.2860000000000005,0.12,3.919348,225.14999999999998,-48.0,0.0002765169327022903,0.8999972849677275,110.725,0.4279204643664117,978690.7908127519,13.793971029757657,251.9655555826747,197.14999999999998,True,113.9439,1225.142,1111.1981,10.752150839141017,1111.1981,24.27146,False,False,0.5849964136307769,4.734848,1095.358,0.9857450260219118,0.9767441860465116,0.0,4.4414834554741285,-8.19323849944732
S8-3-9-2,300-150K 1K-min,S8-3-9,0.29412726488993274,4.2860000000000005,0.12,3.919348,228.14999999999998,-45.0,0.0003587075994134815,0.95,85.35458246082084,0.4279204643664117,978690.7908127519,13.793971029757657,251.9655555826747,197.14999999999998,True,84.34881,1207.709,1123.36019,14.318032465425416,1123.36019,23.56934,False,False,0.5905178400527084,4.734848,1054.182,0.938418513833928,1.0,0.0,4.38308130615823,-7.9330029876636114
S8-3-9-2,300-150K 1K-min,S8-3-9,0.29412726488993274,4.2860000000000005,0.12,3.919348,231.14999999999998,-42.0,0.00047301364889336373,0.95,64.72823235670198,0.4279204643664117,978690.7908127519,13.793971029757657,251.9655555826747,197.14999999999998,True,63.72175,1177.887,1114.16525,18.484850149281836,1114.16525,22.9221,False,False,0.5939037394437974,4.734848,1013.218,0.9093965190531648,1.0,0.0,4.3261951113995245,-7.656386313877328
S8-3-9-2,300-150K 1K-min,S8-3-9,0.29412726488993274,4.2860000000000005,0.12,3.919348,233.14999999999998,-40.0,0.000613213741449974,0.95,49.92930735874394,0.4279204643664117,978690.7908127519,13.793971029757657,251.9655555826747,197.14999999999998,True,49.10029,1134.337,1085.23671,23.102450107728487,1085.23671,22.31951,False,False,0.5951992080449743,4.734848,974.86,0.898292502471649,1.0,0.0,4.2890842805061125,-7.39679700180809
S8-3-9-2,300-150K 1K-min,S8-3-9,0.29412726488993274,4.2860000000000005,0.12,3.919348,236.14999999999998,-37.0,0.0007819468116361487,0.95,39.15526851423213,0.4279204643664117,978690.7908127519,13.793971029757657,251.9655555826747,197.14999999999998,True,38.51242,1074.944,1036.43158,27.91161916077982,1036.43158,21.75105,False,False,0.5947446246282847,4.734848,935.0571,0.9021889317575592,1.0,0.0,4.2345966546686435,-7.153723835542695
S8-3-9-2,300-150K 1K-min,S8-3-9,0.29412726488993274,4.2860000000000005,0.12,3.919348,239.14999999999998,-34.0,0.0009826948861987419,0.95,31.156504224719246,0.4279204643664117,978690.7908127519,13.793971029757657,251.9655555826747,197.14999999999998,True,30.73008,1005.049,974.3189199999999,32.705707241894586,974.3189199999999,21.21061,False,False,0.5926365284308893,4.734848,896.6251,0.9202583277352339,1.0,0.0,4.181476061049551,-6.925211876436906
S8-3-9-2,300-150K 1K-min,S8-3-9,0.29412726488993274,4.2860000000000005,0.12,3.919348,242.14999999999998,-31.0,0.0012140907159000972,0.95,25.21832757016196,0.4279204643664117,978690.7908127519,13.793971029757657,251.9655555826747,197.14999999999998,True,24.81997,931.771,906.95103,37.54118155662557,906.95103,20.71952,False,False,0.5898272361335026,4.734848,856.4683,0.9443379759985487,1.0,0.0,4.129671691100558,-6.71375986434244
S8-3-9-2,300-150K 1K-min,S8-3-9,0.29412726488993274,4.2860000000000005,0.12,3.919348,245.14999999999998,-28.0,0.001489054324866726,0.95,20.561598634892935,0.4279204643664117,978690.7908127519,13.793971029757657,251.9655555826747,197.14999999999998,True,20.2829,858.8051,838.5222,42.34133679109003,838.5222,20.20963,False,False,0.5862731581028306,4.734848,817.3927,0.9748015019757366,1.0,0.0,4.079135223332654,-6.509614041817705
S8-3-9-2,300-150K 1K-min,S8-3-9,0.29412726488993274,4.2860000000000005,0.12,3.919348,247.14999999999998,-26.0,0.0017871621470991197,0.95,17.131818410074573,0.4279204643664117,978690.7908127519,13.793971029757657,251.9655555826747,197.14999999999998,True,16.90573,796.7891,779.88337,47.13130400166098,779.88337,19.7467,False,False,0.5832760638726447,4.734848,780.2662,1.0004908810916162,1.0,0.0,4.046125834513454,-6.327126309876368
S8-3-9-2,300-150K 1K-min,S8-3-9,0.29412726488993274,4.2860000000000005,0.12,3.919348,250.14999999999998,-23.0,0.0021169478422858484,0.95,14.462962554807659,0.4279204643664117,978690.7908127519,13.793971029757657,251.9655555826747,197.14999999999998,True,14.28174,744.9045,730.62276,52.15782530700041,730.62276,19.30608,False,False,0.5811662145135839,4.734848,744.1943,1.0185753041692802,1.0,0.0,3.9976014391365187,-6.157779924692744
S8-3-9-2,300-150K 1K-min,S8-3-9,0.29412726488993274,4.2860000000000005,0.12,3.919348,253.14999999999998,-20.0,0.0024782438774904594,0.95,12.354448911002692,0.19851352903906916,25.225629449652747,3.2278605193338024,251.9655555826747,197.14999999999998,True,12.20828,704.9897,692.78142,57.74684885995406,692.78142,18.89395,False,False,0.5801464897831701,4.734848,711.7053,1.0273158018585413,1.0,0.0,3.950227138060439,-6.00020508355146
S8-3-9-2,300-150K 1K-min,S8-3-9,0.29412726488993274,4.2860000000000005,0.12,3.919348,256.15,-17.0,0.00286820282549008,0.95,10.674746256213458,0.19851352903906916,25.225629449652747,3.2278605193338024,251.9655555826747,197.14999999999998,True,10.55518,677.4426,666.88742,64.1810561259969,666.88742,18.50684,False,False,0.580851836031535,4.734848,681.0721,1.0212699768725566,1.0,0.0,3.9039625219597895,-5.854069638560492
