Repository: LJZ-sudo/acid-in-clay-close

# Stage2 Statistics: S8 Evidence Atlas

Current status date: 2026-05-19

Stage2 converts the S8 retrospective acid-in-clay dataset into the canonical
evidence contract consumed by Stage3. It is not part of the attapulgite AiCE
Stage0/Stage1 BO training loop.

## Current Role

- Source system: S8 sepiolite retrospective evidence.
- Source mode: retrospective.
- Primary input: `data/s8_input.csv`.
- Canonical Stage2 -> Stage3 contract: `exports/stage3_seed.json`.
- Backward-compatible export: `exports/s8_evidence_atlas.json`.

`stage3_seed.json` is the authoritative handoff artifact. The legacy atlas and
CSV files are retained for diagnostics and historical compatibility, but Stage3

File: V1.0-qianduan-mainline/stage2_statistics/data/s8_input.csv (part 12 of 12)
sample_id,scan_dir,excel_id,R,N,L_cm,S_cm2,T,T_C,sigma,R2,rb_ohm,Ea,sigma0,ln_sigma0,T_break,T_arc,data_valid,R_high_freq_ohm,R_low_freq_ohm,delta_R_ohm,R_ratio,arc_diameter_ohm,median_zimag_ohm,arc_visible,semicircle_visible,semicircle_quality,characteristic_frequency,peak_neg_zimag_ohm,nyquist_peak_ratio,nyquist_rising_ratio,nyquist_falling_ratio,inv_T_1000,ln_sigma
S8-3-9-2,300-150K 1K-min,S8-3-9,0.29412726488993274,4.2860000000000005,0.12,3.919348,258.15,-15.0,0.003283795049708719,0.95,9.323766224745643,0.19851352903906916,25.225629449652747,3.2278605193338024,251.9655555826747,197.14999999999998,True,9.227186,661.7971,652.569914,71.7225273230647,652.569914,18.14531,False,False,0.5830897476322618,4.734848,653.9324,1.002087877437756,1.0,0.0,3.873716831299632,-5.718755498076149
S8-3-9-2,300-150K 1K-min,S8-3-9,0.29412726488993274,4.2860000000000005,0.12,3.919348,261.15,-12.0,0.0037204448526973475,0.95,8.229482920910202,0.19851352903906916,25.225629449652747,3.2278605193338024,251.9655555826747,197.14999999999998,True,8.150944,657.7025,649.551556,80.69034703219651,649.551556,17.80569,False,False,0.5870394926229178,4.734848,628.9172,0.9682329203749902,1.0,0.0,3.8292169251388093,-5.593912033788259
S8-3-9-2,300-150K 1K-min,S8-3-9,0.29412726488993274,4.2860000000000005,0.12,3.919348,264.15,-9.0,0.004180022167373919,0.95,7.324683015424368,0.19851352903906916,25.225629449652747,3.2278605193338024,251.9655555826747,197.14999999999998,True,7.259097,663.9049,656.645803,91.45833152525721,656.645803,17.4842,False,False,0.5921885441488157,4.734848,606.8052,0.9240981930101502,1.0,0.0,3.7857278061707365,-5.477438729260032
S8-3-9-2,300-150K 1K-min,S8-3-9,0.29412726488993274,4.2860000000000005,0.12,3.919348,267.15,-6.0,0.004656284815725173,0.95,6.575486377049023,0.19851352903906916,25.225629449652747,3.2278605193338024,251.9655555826747,197.14999999999998,True,6.523379,680.271,673.747621,104.28199863904887,673.747621,17.18211,False,False,0.5983696844350961,4.734848,586.913,0.8711169905563186,1.0,0.0,3.7432154220475393,-5.369537398661637
S8-3-9-2,300-150K 1K-min,S8-3-9,0.29412726488993274,4.2860000000000005,0.12,3.919348,269.15,-4.0,0.005151819602606271,0.95,5.943014261984638,0.19851352903906916,25.225629449652747,3.2278605193338024,251.9655555826747,197.14999999999998,True,5.89735,706.0938,700.19645,119.73069259921829,700.19645,16.89036,False,False,0.6051486860104285,4.734848,569.2676,0.8130112627677549,1.0,0.0,3.7154003343860302,-5.268405305815199
S8-3-9-2,300-150K 1K-min,S8-3-9,0.29412726488993274,4.2860000000000005,0.12,3.919348,272.15,-1.0,0.0056592619338493915,0.95,5.410129047099149,0.19851352903906916,25.225629449652747,3.2278605193338024,251.9655555826747,197.14999999999998,True,5.37315,740.2078,734.83465,137.76049430966938,734.83465,16.61345,False,False,0.6121810691244169,4.734848,553.1348,0.7527336932192831,1.0,0.0,3.6744442403086537,-5.17446179564988
S8-3-9-2,300-150K 1K-min,S8-3-9,0.29412726488993274,4.2860000000000005,0.12,3.919348,274.15,1.0,0.006174122970926659,0.95,4.958977577485117,0.19851352903906916,25.225629449652747,3.2278605193338024,251.9655555826747,197.14999999999998,True,4.927847,781.2233,776.295453,158.53237732421482,776.295453,16.34631,False,False,0.6190526367800329,4.734848,538.6206,0.6938345418854325,1.0,0.0,3.647638154295094,-5.087388435554901
S8-3-9-2,300-150K 1K-min,S8-3-9,0.29412726488993274,4.2860000000000005,0.12,3.919348,277.15,4.0,0.006692176665050284,0.95,4.57509400989955,0.19851352903906916,25.225629449652747,3.2278605193338024,251.9655555826747,197.14999999999998,True,4.54806,827.3826,822.8345400000001,181.9198955158903,822.8345400000001,16.08916,False,False,0.6254544763438509,4.734848,525.7597,0.638961631338421,1.0,0.0,3.608154429009562,-5.006816096766347
S8-3-9-2,300-150K 1K-min,S8-3-9,0.29412726488993274,4.2860000000000005,0.12,3.919348,280.15,7.0,0.007209797554332843,0.95,4.246629276720969,0.19851352903906916,25.225629449652747,3.2278605193338024,251.9655555826747,197.14999999999998,True,4.221128,876.3014,872.0802719999999,207.59886930697195,872.0802719999999,15.83781,False,False,0.6313315850355574,4.734848,513.2946,0.5885864139809361,1.0,0.0,3.5695163305372124,-4.9323144065354025
S8-3-9-2,300-150K 1K-min,S8-3-9,0.29412726488993274,4.2860000000000005,0.12,3.919348,283.15,10.0,0.0077227847312140215,0.95,3.9645462665444584,0.19851352903906916,25.225629449652747,3.2278605193338024,251.9655555826747,197.14999999999998,True,3.943215,924.6747,920.731485,234.49766244041982,920.731485,15.59276,False,False,0.6363442716055991,4.734848,502.37,0.5456205290948636,1.0,0.0,3.531696980399082,-4.8635802635095
S8-3-9-2,300-150K 1K-min,S8-3-9,0.29412726488993274,4.2860000000000005,0.12,3.919348,285.15,12.0,0.008226122827358443,0.95,3.7219645288584733,0.19851352903906916,25.225629449652747,3.2278605193338024,251.9655555826747,197.14999999999998,True,3.702502,970.262,966.559498,262.0557666140356,966.559498,15.35301,False,False,0.6407064195717693,4.734848,491.2352,0.5082306893848344,1.0,0.0,3.506926179203928,-4.800440477683332
S8-3-9-2,300-150K 1K-min,S8-3-9,0.29412726488993274,4.2860000000000005,0.12,3.919348,288.15,15.0,0.008714408650327328,0.95,3.513415379288078,0.19851352903906916,25.225629449652747,3.2278605193338024,251.9655555826747,197.14999999999998,True,3.497148,1008.53,1005.0328519999999,288.38642230754886,1005.0328519999999,15.1195,False,False,0.6442087706667987,4.734848,480.6173,0.47821053714172473,1.0,0.0,3.47041471455839,-4.742777456549036
S8-3-9-2,300-150K 1K-min,S8-3-9,0.29412726488993274,4.2860000000000005,0.12,3.919348,291.15,18.0,0.00918950651611566,0.95,3.331771659312434,0.19851352903906916,25.225629449652747,3.2278605193338024,251.9655555826747,197.14999999999998,True,3.317922,1037.085,1033.767078,312.5706390927816,1033.767078,14.88882,False,False,0.6468655227059443,4.734848,470.8172,0.4554383768061915,1.0,0.0,3.4346556757685045,-4.689693041976276
S8-3-9-2,300-150K 1K-min,S8-3-9,0.29412726488993274,4.2860000000000005,0.12,3.919348,294.15,21.0,0.00961317902659413,0.95,3.184933650851665,0.19851352903906916,25.225629449652747,3.2278605193338024,251.9655555826747,197.14999999999998,True,3.172686,1054.07,1050.8973139999998,332.23268864299837,1050.8973139999998,14.66011,False,False,0.6488019974772403,4.734848,461.1758,0.43884002162365376,1.0,0.0,3.3996260411354755,-4.644620306687482
S8-3-9-2,300-150K 1K-min,S8-3-9,0.29412726488993274,4.2860000000000005,0.12,3.919348,297.15,24.0,0.009909136051655129,0.95,3.089808961533742,0.19851352903906916,25.225629449652747,3.2278605193338024,251.9655555826747,197.14999999999998,True,3.081795,1057.836,1054.754205,343.2532014621349,1054.754205,14.45148,False,False,0.6498989482578076,4.734848,452.9511,0.4294375863616487,1.0,0.0,3.365303718660609,-4.614298113890122
S8-3-9-2,300-150K 1K-min,S8-3-9,0.29412726488993274,4.2860000000000005,0.12,3.919348,299.15,26.0,0.009877118895207574,0.95,3.0998247260460516,0.19851352903906916,25.225629449652747,3.2278605193338024,251.9655555826747,197.14999999999998,True,3.097244,1050.822,1047.7247559999998,339.27646643273823,1047.7247559999998,14.32163,False,False,0.6499760364543682,4.734848,449.2401,0.4287768303911296,1.0,0.0,3.342804613070366,-4.617534419545569
S8-3-9-3,300-150K 1K-min,S8-3-9,0.29412726488993274,4.2860000000000005,0.12,3.919348,183.14999999999998,-90.0,6.818523181088978e-07,0.705402954575495,44903.18,0.8645731461535073,4.987510537548345e+17,40.750883475904175,239.6464042002425,183.14999999999998,True,5658.924,49983.09,44324.166,8.832613761909506,44324.166,1869.773,True,True,0.9836549543500341,18984.38,6209.833,0.14010039128542204,0.5714285714285714,0.6153846153846154,5.460005460005461,-14.198452744913952
S8-3-9-3,300-150K 1K-min,S8-3-9,0.29412726488993274,4.2860000000000005,0.12,3.919348,188.14999999999998,-85.0,3.6829798901025798e-06,0.8991656754109447,8313.197,0.8645731461535073,4.987510537548345e+17,40.750883475904175,239.6464042002425,183.14999999999998,True,4100.523,13057.9,8957.377,3.1844474473134277,8957.377,356.1937,False,False,0.6740835328616104,4.734848,1989.802,0.22214114690048206,0.5813953488372093,0.0,5.314908317831518,-12.511788380711046
S8-3-9-3,300-150K 1K-min,S8-3-9,0.29412726488993274,4.2860000000000005,0.12,3.919348,192.14999999999998,-81.0,1.2860439650839823e-05,0.8996401963194719,2380.738,0.8645731461535073,4.987510537548345e+17,40.750883475904175,239.6464042002425,183.14999999999998,True,1789.776,4771.462,2981.6860000000006,2.66595484574606,2981.6860000000006,121.4934,False,False,0.6311366063808641,4.734848,1759.963,0.5902576595925926,0.5581395348837209,0.0,5.204267499349467,-11.261354652271075
S8-3-9-3,300-150K 1K-min,S8-3-9,0.29412726488993274,4.2860000000000005,0.12,3.919348,196.14999999999998,-77.0,3.217702198302215e-05,0.8998835380508265,951.528,0.8645731461535073,4.987510537548345e+17,40.750883475904175,239.6464042002425,183.14999999999998,True,830.8343,2472.753,1641.9187000000002,2.976228834076783,1641.9187000000002,42.39429,False,False,0.587391267708119,4.734848,1584.809,0.9652177053589797,0.627906976744186,0.0,5.098139179199593,-10.34425796316147
S8-3-9-3,300-150K 1K-min,S8-3-9,0.29412726488993274,4.2860000000000005,0.12,3.919348,199.14999999999998,-74.0,6.608288527484216e-05,0.8999458224255642,463.3172,0.8645731461535073,4.987510537548345e+17,40.750883475904175,239.6464042002425,183.14999999999998,True,434.7003,1723.686,1288.9857,3.9652284573992698,1288.9857,31.75524,False,False,0.56782099289387,4.734848,1460.373,1.1329629180525425,0.7906976744186046,0.0,5.021340697966358,-9.624600766344566
S8-3-9-3,300-150K 1K-min,S8-3-9,0.29412726488993274,4.2860000000000005,0.12,3.919348,202.14999999999998,-71.0,0.00011757570745856977,0.8999615488261338,260.4053,0.8645731461535073,4.987510537548345e+17,40.750883475904175,239.6464042002425,183.14999999999998,True,238.5551,1421.707,1183.1519,5.9596587958086,1183.1519,30.10594,False,False,0.5657325262574766,4.734848,1361.647,1.1508640606501996,0.7906976744186046,0.0,4.946821667078902,-9.048428113067958
S8-3-9-3,300-150K 1K-min,S8-3-9,0.29412726488993274,4.2860000000000005,0.12,3.919348,205.14999999999998,-68.0,0.00019205106276112837,0.899979223973829,159.4229,0.3959131497955037,1204118.1423886898,14.00125802494452,239.6464042002425,183.14999999999998,True,154.2549,1287.039,1132.7841,8.3435858439505,1132.7841,28.66922,False,False,0.568015685130703,4.734848,1281.512,1.131294127451117,0.8604651162790697,0.0,4.874482086278333,-8.557749269414549
S8-3-9-3,300-150K 1K-min,S8-3-9,0.29412726488993274,4.2860000000000005,0.12,3.919348,208.14999999999998,-65.0,0.00029199994444195214,0.95,104.85391506486278,0.3959131497955037,1204118.1423886898,14.00125802494452,239.6464042002425,183.14999999999998,True,104.7437,1229.028,1124.2843,11.733669900910508,1124.2843,27.57104,False,False,0.5734056116114641,4.734848,1219.955,1.085094757616022,1.0,0.0,4.804227720393947,-8.138756945963298
S8-3-9-3,300-150K 1K-min,S8-3-9,0.29412726488993274,4.2860000000000005,0.12,3.919348,211.14999999999998,-62.0,0.0004118134500614155,0.95,74.3475895915857,0.3959131497955037,1204118.1423886898,14.00125802494452,239.6464042002425,183.14999999999998,True,73.22406,1190.414,1117.18994,16.257142802516004,1117.18994,26.56682,False,False,0.5784554635952653,4.734848,1163.9,1.0418103120405822,1.0,0.0,4.735969689793986,-7.794940102268667
S8-3-9-3,300-150K 1K-min,S8-3-9,0.29412726488993274,4.2860000000000005,0.12,3.919348,213.14999999999998,-60.0,0.0005697258172725217,0.95,53.740477340551436,0.3959131497955037,1204118.1423886898,14.00125802494452,239.6464042002425,183.14999999999998,True,52.77009,1150.7,1097.92991,21.805913160276965,1097.92991,25.64736,False,False,0.581881804276559,4.734848,1111.59,1.0124416776294936,1.0,0.0,4.691531785127845,-7.4703553351929415
S8-3-9-3,300-150K 1K-min,S8-3-9,0.29412726488993274,4.2860000000000005,0.12,3.919348,216.14999999999998,-57.0,0.0007725474701618105,0.95,39.63165832003602,0.3959131497955037,1204118.1423886898,14.00125802494452,239.6464042002425,183.14999999999998,True,38.87943,1101.671,1062.79157,28.335574878541173,1062.79157,24.7827,False,False,0.5834359246313305,4.734848,1061.857,0.9991206460171668,1.0,0.0,4.626416840157298,-7.165817101032699
S8-3-9-3,300-150K 1K-min,S8-3-9,0.29412726488993274,4.2860000000000005,0.12,3.919348,219.14999999999998,-54.0,0.0010272082354365658,0.95,29.80635894186407,0.3959131497955037,1204118.1423886898,14.00125802494452,239.6464042002425,183.14999999999998,True,29.32858,1039.346,1010.01742,35.43799256561348,1010.01742,23.96939,False,False,0.5827149436689915,4.734848,1015.371,1.0053004828372158,1.0,0.0,4.56308464522017,-6.880910607696459
S8-3-9-3,300-150K 1K-min,S8-3-9,0.29412726488993274,4.2860000000000005,0.12,3.919348,222.14999999999998,-51.0,0.0013361846234379614,0.95,22.914002179342283,0.3959131497955037,1204118.1423886898,14.00125802494452,239.6464042002425,183.14999999999998,True,22.54618,971.576,949.02982,43.09271016198753,949.02982,23.22661,False,False,0.5809607127694542,4.734848,968.33,1.0203367476903928,1.0,0.0,4.501462975467027,-6.617937022219128
S8-3-9-3,300-150K 1K-min,S8-3-9,0.29412726488993274,4.2860000000000005,0.12,3.919348,224.14999999999998,-49.0,0.0017038356821301233,0.95,17.969653819659133,0.3959131497955037,1204118.1423886898,14.00125802494452,239.6464042002425,183.14999999999998,True,17.68977,898.9775,881.28773,50.819060960091626,881.28773,22.50573,False,False,0.5777378794702309,4.734848,923.5552,1.047961033112306,1.0,0.0,4.461298237787196,-6.37487328589956
S8-3-9-3,300-150K 1K-min,S8-3-9,0.29412726488993274,4.2860000000000005,0.12,3.919348,227.14999999999998,-46.0,0.0021262782133754854,0.95,14.399497291022797,0.3959131497955037,1204118.1423886898,14.00125802494452,239.6464042002425,183.14999999999998,True,14.18616,828.1862,814.00004,58.3798716495514,814.00004,21.84197,False,False,0.5737432535425102,4.734848,880.9114,1.082200683921341,1.0,0.0,4.402377283733216,-6.153382145264994
S8-3-9-3,300-150K 1K-min,S8-3-9,0.29412726488993274,4.2860000000000005,0.12,3.919348,230.14999999999998,-43.0,0.0026050837808903986,0.95,11.752918504216519,0.3959131497955037,1204118.1423886898,14.00125802494452,239.6464042002425,183.14999999999998,True,11.58881,761.393,749.8041900000001,65.70070611218925,749.8041900000001,21.22535,False,False,0.5691876630706302,4.734848,840.7169,1.121248602251741,1.0,0.0,4.344992396263307,-5.950290442723769
S8-3-9-3,300-150K 1K-min,S8-3-9,0.29412726488993274,4.2860000000000005,0.12,3.919348,233.14999999999998,-40.0,0.003138000898389454,0.95,9.756956216671297,0.3959131497955037,1204118.1423886898,14.00125802494452,239.6464042002425,183.14999999999998,True,9.62755,701.2538,691.6262499999999,72.83824025842505,691.6262499999999,20.65765,False,False,0.5644179159866572,4.734848,803.7611,1.1621321486857952,1.0,0.0,4.2890842805061125,-5.764169338377694
S8-3-9-3,300-150K 1K-min,S8-3-9,0.29412726488993274,4.2860000000000005,0.12,3.919348,235.14999999999998,-38.0,0.003720121224868679,0.95,8.230198835668828,0.3959131497955037,1204118.1423886898,14.00125802494452,239.6464042002425,183.14999999999998,True,8.131083,650.4504,642.319317,79.99554302913891,642.319317,20.13599,False,False,0.5602811468406559,4.734848,769.2353,1.1975901699372353,1.0,0.0,4.25260472039124,-5.593999023897747
S8-3-9-3,300-150K 1K-min,S8-3-9,0.29412726488993274,4.2860000000000005,0.12,3.919348,238.14999999999998,-35.0,0.004345198313205343,0.95,7.046246262319719,0.3959131497955037,1204118.1423886898,14.00125802494452,239.6464042002425,183.14999999999998,True,6.967474,607.4952,600.5277259999999,87.19016389583943,600.5277259999999,19.65242,False,False,0.5565487826729698,4.734848,738.398,1.2295818628031154,1.0,0.0,4.199034222128911,-5.438683879601996
S8-3-9-3,300-150K 1K-min,S8-3-9,0.29412726488993274,4.2860000000000005,0.12,3.919348,241.14999999999998,-32.0,0.0050100867947943445,0.95,6.1111391134528015,0.3959131497955037,1204118.1423886898,14.00125802494452,239.6464042002425,183.14999999999998,True,6.048399,572.6641,566.615701,94.68027820254582,566.615701,19.20086,False,False,0.5539596799254012,4.734848,709.2749,1.25177417206799,1.0,0.0,4.146796599626788,-5.296302039725179
S8-3-9-3,300-150K 1K-min,S8-3-9,0.29412726488993274,4.2860000000000005,0.12,3.919348,244.14999999999998,-29.0,0.005708208949449543,0.95,5.363738020909975,0.12736601691890356,2.7090190421030367,0.9965865922783408,239.6464042002425,183.14999999999998,True,5.315027,545.5117,540.196673,102.63573449391697,540.196673,18.77818,False,False,0.5523212273344258,4.734848,683.7907,1.2658180514192072,1.0,0.0,4.095842719639566,-5.165849973616813
S8-3-9-3,300-150K 1K-min,S8-3-9,0.29412726488993274,4.2860000000000005,0.12,3.919348,247.14999999999998,-26.0,0.006426442126621408,0.95,4.76427497053609,0.12736601691890356,2.7090190421030367,0.9965865922783408,239.6464042002425,183.14999999999998,True,4.722941,523.2088,518.485859,110.78029558277353,518.485859,18.38248,False,False,0.5514009328073114,4.734848,660.3987,1.2737062902230447,1.0,0.0,4.046125834513454,-5.047334217881944
S8-3-9-3,300-150K 1K-min,S8-3-9,0.29412726488993274,4.2860000000000005,0.12,3.919348,249.14999999999998,-24.0,0.007155631630847366,0.95,4.278774949994933,0.12736601691890356,2.7090190421030367,0.9965865922783408,239.6464042002425,183.14999999999998,True,4.243279,509.1436,504.900321,119.9882449398213,504.900321,18.01006,False,False,0.5523396759733891,4.734848,639.0321,1.2656599202280934,1.0,0.0,4.013646397752359,-4.939855591624404
S8-3-9-3,300-150K 1K-min,S8-3-9,0.29412726488993274,4.2860000000000005,0.12,3.919348,252.14999999999998,-21.0,0.007891416331396445,0.95,3.8798279152562634,0.12736601691890356,2.7090190421030367,0.9965865922783408,239.6464042002425,183.14999999999998,True,3.851419,497.0226,493.171181,129.04921536711535,493.171181,17.66057,False,False,0.5532275719763387,4.734848,620.4337,1.2580493830599537,1.0,0.0,3.9658933174697606,-4.841979650551597
S8-3-9-3,300-150K 1K-min,S8-3-9,0.29412726488993274,4.2860000000000005,0.12,3.919348,255.14999999999998,-18.0,0.008617404671257208,0.95,3.5529650215433457,0.12736601691890356,2.7090190421030367,0.9965865922783408,239.6464042002425,183.14999999999998,True,3.527262,489.5519,486.024638,138.79090920946615,486.024638,17.33042,False,False,0.5550855495244806,4.734848,603.7028,1.2421238612187369,1.0,0.0,3.919263178522438,-4.753971321861629
S8-3-9-3,300-150K 1K-min,S8-3-9,0.29412726488993274,4.2860000000000005,0.12,3.919348,258.15,-15.0,0.009342263646138388,0.95,3.277293227120253,0.12736601691890356,2.7090190421030367,0.9965865922783408,239.6464042002425,183.14999999999998,True,3.256795,482.0441,478.787305,148.01180301492727,478.787305,17.0151,False,False,0.5566742700080574,4.734848,588.1932,1.2285062570737935,1.0,0.0,3.873716831299632,-4.673206695705668
S8-3-9-3,300-150K 1K-min,S8-3-9,0.29412726488993274,4.2860000000000005,0.12,3.919348,261.15,-12.0,0.010045504972276333,0.95,3.04786443866775,0.12736601691890356,2.7090190421030367,0.9965865922783408,239.6464042002425,183.14999999999998,True,3.028781,484.6121,481.583319,160.00235738404328,481.583319,16.70934,False,False,0.5608458584643519,4.734848,574.4084,1.1927497845912698,1.0,0.0,3.8292169251388093,-4.600630010970687
S8-3-9-3,300-150K 1K-min,S8-3-9,0.29412726488993274,4.2860000000000005,0.12,3.919348,263.15,-10.0,0.010734399536791884,0.95,2.852263628582199,0.12736601691890356,2.7090190421030367,0.9965865922783408,239.6464042002425,183.14999999999998,True,2.837774,492.9377,490.099926,173.70576374299011,490.099926,16.4169,False,False,0.5662395159526443,4.734848,561.9086,1.14651843469162,1.0,0.0,3.800114003420103,-4.534301784307399
S8-3-9-3,300-150K 1K-min,S8-3-9,0.29412726488993274,4.2860000000000005,0.12,3.919348,266.15,-7.0,0.011395714840387315,0.95,2.686741270933775,0.12736601691890356,2.7090190421030367,0.9965865922783408,239.6464042002425,183.14999999999998,True,2.672692,502.6509,499.978208,188.06914526627085,499.978208,16.13499,False,False,0.5715929835085934,4.734848,550.2918,1.1006315699263414,1.0,0.0,3.7572797294758598,-4.474517885440586
S8-3-9-3,300-150K 1K-min,S8-3-9,0.29412726488993274,4.2860000000000005,0.12,3.919348,269.15,-4.0,0.012032555564910763,0.95,2.544541532203443,0.12736601691890356,2.7090190421030367,0.9965865922783408,239.6464042002425,183.14999999999998,True,2.532663,518.9645,516.4318370000001,204.9086277961182,516.4318370000001,15.86269,False,False,0.5781959647722753,4.734848,539.1727,1.044034587666211,1.0,0.0,3.7154003343860302,-4.420139338895261
S8-3-9-3,300-150K 1K-min,S8-3-9,0.29412726488993274,4.2860000000000005,0.12,3.919348,272.15,-1.0,0.012642262701605626,0.95,2.421824169938547,0.12736601691890356,2.7090190421030367,0.9965865922783408,239.6464042002425,183.14999999999998,True,2.414209,540.1816,537.767391,223.75096770826386,537.767391,15.59443,False,False,0.5852167510221288,4.734848,529.0859,0.9838564198103248,1.0,0.0,3.6744442403086537,-4.370709895081043
S8-3-9-3,300-150K 1K-min,S8-3-9,0.29412726488993274,4.2860000000000005,0.12,3.919348,274.15,1.0,0.013244360906255942,0.95,2.311726295452963,0.12736601691890356,2.7090190421030367,0.9965865922783408,239.6464042002425,183.14999999999998,True,2.300629,570.6072,568.3065710000001,248.0222582606757,568.3065710000001,15.32368,False,False,0.5933387897310332,4.734848,519.568,0.9142389451625731,1.0,0.0,3.647638154295094,-4.32418340912056
S8-3-9-3,300-150K 1K-min,S8-3-9,0.29412726488993274,4.2860000000000005,0.12,3.919348,277.15,4.0,0.013802336492496037,0.95,2.2182720577857906,0.12736601691890356,2.7090190421030367,0.9965865922783408,239.6464042002425,183.14999999999998,True,2.20871,598.8373,596.62859,271.12536276831275,596.62859,15.05401,False,False,0.6001667855038595,4.734848,510.543,0.8557132671097761,1.0,0.0,3.608154429009562,-4.282917390100039
S8-3-9-3,300-150K 1K-min,S8-3-9,0.29412726488993274,4.2860000000000005,0.12,3.919348,280.15,7.0,0.014328284295960296,0.95,2.1368460271334317,0.12736601691890356,2.7090190421030367,0.9965865922783408,239.6464042002425,183.14999999999998,True,2.126313,634.4158,632.289487,298.3642577550906,632.289487,14.80077,False,False,0.6072707103225964,4.734848,502.5579,0.7948224829491736,1.0,0.0,3.5695163305372124,-4.245519772435631
S8-3-9-3,300-150K 1K-min,S8-3-9,0.29412726488993274,4.2860000000000005,0.12,3.919348,282.15,9.0,0.014826221165458748,0.95,2.0650803081766753,0.12736601691890356,2.7090190421030367,0.9965865922783408,239.6464042002425,183.14999999999998,True,2.0558,660.4289,658.3731,321.2515322502189,658.3731,14.55928,False,False,0.6124457089756554,4.734848,494.0862,0.7504653516372392,1.0,0.0,3.5442140705298604,-4.211357965453049
S8-3-9-3,300-150K 1K-min,S8-3-9,0.29412726488993274,4.2860000000000005,0.12,3.919348,285.15,12.0,0.015291279720002939,0.95,2.0022743638264444,0.12736601691890356,2.7090190421030367,0.9965865922783408,239.6464042002425,183.14999999999998,True,1.992284,709.9763,707.984016,356.36299844801243,707.984016,14.32499,False,False,0.6198136675635533,4.734848,486.6055,0.6873114208838287,1.0,0.0,3.506926179203928,-4.180472566009652
S8-3-9-3,300-150K 1K-min,S8-3-9,0.29412726488993274,4.2860000000000005,0.12,3.919348,288.15,15.0,0.015742068099193558,0.95,1.944937423757529,0.12736601691890356,2.7090190421030367,0.9965865922783408,239.6464042002425,183.14999999999998,True,1.935298,733.5842,731.648902,379.05490523939983,731.648902,14.08778,False,False,0.6236046098332924,4.734848,479.0966,0.6548176300003514,1.0,0.0,3.47041471455839,-4.151418653315604
S8-3-9-3,300-150K 1K-min,S8-3-9,0.29412726488993274,4.2860000000000005,0.12,3.919348,291.15,18.0,0.016181460791774707,0.95,1.8921244359485996,0.12736601691890356,2.7090190421030367,0.9965865922783408,239.6464042002425,183.14999999999998,True,1.883805,763.8536,761.969795,405.48443177505106,761.969795,13.8407,False,False,0.6278722612182634,4.734848,471.0785,0.6182377609863123,1.0,0.0,3.4346556757685045,-4.1238890876338825
S8-3-9-3,300-150K 1K-min,S8-3-9,0.29412726488993274,4.2860000000000005,0.12,3.919348,294.15,21.0,0.016597425968259593,0.95,1.8447039578313378,0.12736601691890356,2.7090190421030367,0.9965865922783408,239.6464042002425,183.14999999999998,True,1.835071,787.5026,785.6675290000001,429.14012591338434,785.6675290000001,13.59244,False,False,0.6312645748063408,4.734848,462.8845,0.589160787374222,1.0,0.0,3.3996260411354755,-4.098507657796055
S8-3-9-3,300-150K 1K-min,S8-3-9,0.29412726488993274,4.2860000000000005,0.12,3.919348,297.15,24.0,0.01696808726609506,0.95,1.8044071139732651,0.12736601691890356,2.7090190421030367,0.9965865922783408,239.6464042002425,183.14999999999998,True,1.795944,805.9509,804.1549560000001,448.76170971923403,804.1549560000001,13.35289,False,False,0.6338920963718673,4.734848,455.6657,0.5666391739554228,1.0,0.0,3.365303718660609,-4.076420918752366
S8-3-9-3,300-150K 1K-min,S8-3-9,0.29412726488993274,4.2860000000000005,0.12,3.919348,299.15,26.0,0.017211995483619295,0.95,1.7788371721686602,0.12736601691890356,2.7090190421030367,0.9965865922783408,239.6464042002425,183.14999999999998,True,1.770996,810.1052,808.334204,457.429152860876,808.334204,13.16236,False,False,0.635052511192924,4.734848,449.9938,0.5566927612035076,1.0,0.0,3.342804613070366,-4.062148726403024
S8-3-9-4,300-150K 5K-min,S8-3-9,0.29412726488993274,4.2860000000000005,0.12,3.919348,203.14999999999998,-70.0,3.832155680339519e-05,0.8999075298925038,798.9586,0.6832938369664896,3432357543928.9062,28.864268471594425,223.33016264008165,,True,509.0594,5802.282,5293.2226,11.398045100434253,5293.2226,32.27712,False,False,0.6647951703372534,4.734848,1597.26,0.30175568282354115,0.7441860465116279,0.0,4.922471080482403,-10.16949797929344
S8-3-9-4,300-150K 5K-min,S8-3-9,0.29412726488993274,4.2860000000000005,0.12,3.919348,216.14999999999998,-57.0,0.00040087001792752904,0.95,76.37721955797709,0.6832938369664896,3432357543928.9062,28.864268471594425,223.33016264008165,,True,71.60661,1308.197,1236.5903899999998,18.269221235302158,1236.5903899999998,25.17658,False,False,0.5874993818014926,4.734848,1192.433,0.9642910131300626,1.0,0.0,4.626416840157298,-7.821873328023122
S8-3-9-4,300-150K 5K-min,S8-3-9,0.29412726488993274,4.2860000000000005,0.12,3.919348,230.14999999999998,-43.0,0.0013459401713094882,0.95,22.747918537621896,0.17963980748094058,14.767089861791398,2.692401046784383,223.33016264008165,,True,21.27005,1117.655,1096.38495,52.54595076175185,1096.38495,22.0291,False,False,0.596101714396329,4.734848,976.393,0.8905567337457517,1.0,0.0,4.344992396263307,-6.610662497997507
S8-3-9-4,300-150K 5K-min,S8-3-9,0.29412726488993274,4.2860000000000005,0.12,3.919348,244.14999999999998,-29.0,0.0031712259746133342,0.95,9.654732150456182,0.17963980748094058,14.767089861791398,2.692401046784383,223.33016264008165,,True,9.170935,867.301,858.1300650000001,94.5706190263043,858.1300650000001,19.75744,False,False,0.5918656443220334,4.734848,795.3715,0.9268659058111418,1.0,0.0,4.095842719639566,-5.753637023078429
S8-3-9-4,300-150K 5K-min,S8-3-9,0.29412726488993274,4.2860000000000005,0.12,3.919348,258.15,-15.0,0.005673036038596658,0.95,5.39699327928735,0.17963980748094058,14.767089861791398,2.692401046784383,223.33016264008165,,True,5.210093,731.9233,726.713207,140.48181097727047,726.713207,18.06624,False,False,0.5938557958531777,4.734848,661.1691,0.9098074641156192,1.0,0.0,3.873716831299632,-5.172030848005557
S8-3-9-4,300-150K 5K-min,S8-3-9,0.29412726488993274,4.2860000000000005,0.12,3.919348,272.15,-1.0,0.008280861290054677,0.95,3.697361458068685,0.17963980748094058,14.767089861791398,2.692401046784383,223.33016264008165,,True,3.617944,827.5237,823.905756,228.72761435776783,823.905756,16.79517,False,False,0.6182859008128272,4.734848,577.069,0.700406564461481,1.0,0.0,3.6744442403086537,-4.793808295456725
S8-3-9-4,300-150K 5K-min,S8-3-9,0.29412726488993274,4.2860000000000005,0.12,3.919348,285.15,12.0,0.01021392999700608,0.95,2.997605954068188,0.17963980748094058,14.767089861791398,2.692401046784383,223.33016264008165,,True,2.968444,1035.875,1032.906556,348.96228461779975,1032.906556,15.90954,False,False,0.640733720802007,4.734848,524.7131,0.5079966788399392,1.0,0.0,3.506926179203928,-4.5840028044118455
S8-3-9-4,300-150K 5K-min,S8-3-9,0.29412726488993274,4.2860000000000005,0.12,3.919348,299.15,26.0,0.010627493575778399,0.95,2.8809556228048403,0.17963980748094058,14.767089861791398,2.692401046784383,223.33016264008165,,True,2.879698,1121.215,1118.335302,389.35159172941053,1118.335302,15.53052,False,False,0.6484479491703166,4.734848,494.1641,0.44187472139728595,1.0,0.0,3.342804613070366,-4.5443109022219
