Repository: LJZ-sudo/acid-in-clay-close

# Closed-Loop EIS 分析子项目（2026 清理版）

本目录是 **EIS 自驱动闭环分析系统 + 论文图表/结果** 的主代码仓。  
旧版本代码和历史输出会逐步移动到 `archive_*` 目录，仅作参考。

---

## 1. 当前系统的四个核心目标

1. **方法可靠性**：  
   从 CHI 原始 EIS 数据自动完成 Rb 拟合、导电率计算和多段 Arrhenius 分析，证明自动结果物理合理，并优于传统低分辨率/两段拟合基线。

2. **自驱动相变检测与采样优化**：  
   在线分析 EIS 曲线和导电率变化，实时检测相变/机制转变区域，在 3 K 粗步长与 1 K 精细步长之间自动切换。

3. **AI 机理 + 新材料/下一步实验指导**：  
   基于 Phase 1/3 结果和材料知识库生成深度机理报告，提出机理假设、新配比/新材料预测，并给出可直接执行的后续实验建议。

4. **我们的系统 vs 商用大模型**：  
   对比“带闭环 + ML + 知识库的 Agent 报告”和“直接调用商用大模型”的机制分析质量，在机理深度、数据利用、实验可操作性等维度展示优势。

---

## 2. 运行入口（目前仍在使用）

### 2.1 Phase 3 全流程（基于 Phase 1 结果）

在 `V1.0-qianduan/close/` 目录下：

```bash
cd close
python phase3/run_all.py
```

`run_all.py` 顺序调用：

1. `step1_data_preparation.py`
2. `step2_train_models.py`
3. `step3_confinement_analysis.py`
4. `step4_ml_ai_validation.py`
5. `step_meyer_neldel.py`
6. `step6_cross_material.py`
7. `step5_final_report.py`

输出写入 `close/output/phase3_results/`，用于论文主结果和 AI 报告的定量输入。

> 说明：Phase 1（原始 EIS → Rb → Arrhenius 分段）在主项目中已完成，这里主要复用 `specific_conductance/` 中的实现。算法细节见 `paper/SI_table/SI_Note2_Arrhenius_segmentation.md`。

### 2.2 自驱动闭环 & 相变检测

**完整闭环处理（已有 CHI 数据）：**

```bash
cd close
python auto_control/run_closed_loop.py \
  --data-dir E:\chi_data \
  --config experiment_data/experiment_data.json \
  --thickness 0.01 \
  --area 1.0 \
  --min-points 5 \
  --output-dir experiment_data \
  --bundle-report
```

功能概览：

- 扫描 `E:\chi_data` 内 CHI 输出文件；
- 自动完成数据读取 → Rb 半圆拟合 → 导电率计算；
- 对成功点做 Arrhenius 分段分析；
- 生成 `report.json` + `report.md` + 可选 AI 报告打包产物。

**相变检测 + 自适应步长实验：**

# Stage2 Statistics: S8 Evidence Atlas

Current status date: 2026-05-19

Stage2 converts the S8 retrospective acid-in-clay dataset into the canonical
evidence contract consumed by Stage3. It is not part of the attapulgite AiCE
Stage0/Stage1 BO training loop.

## Current Role

- Source system: S8 sepiolite retrospective evidence.
- Source mode: retrospective.
- Primary input: `data/s8_input.csv`.
- Canonical Stage2 -> Stage3 contract: `exports/stage3_seed.json`.
- Backward-compatible export: `exports/s8_evidence_atlas.json`.

`stage3_seed.json` is the authoritative handoff artifact. The legacy atlas and
CSV files are retained for diagnostics and historical compatibility, but Stage3
strict real mode should consume the V2 seed.

## Main Entrypoint

```powershell
cd D:\acid-in-clay-close\V1.0-qianduan-mainline
python stage2_statistics\main_agent.py stage2_statistics\data\s8_input.csv
```

By default the pipeline writes to:

```text
stage2_statistics/exports/
```

Use `--output-dir` only when deliberately writing an isolated verification run.

## Current Outputs

The current default export set is:

- `stage3_seed.json`: canonical V2 seed for Stage3.
- `evidence_units.json`: V2 evidence units.
- `s8_evidence_atlas.json`: legacy-compatible evidence atlas.
- `data_profile.json`: input profile and data coverage.
- `execution_plan.json`: enabled analysis modules.
- `visualization_manifest.json`: figure manifest; written as `{}` when no plots are emitted.
- `run_summary.json` / `run_summary.md`: run-level audit summary.
- `excluded_samples.csv` / `excluded_samples.json`: rows excluded during quality filtering.

The current canonical seed is expected to include:

- `schema_version`
- `source_system="s8_reference"`
- `source_mode="retrospective"`
- `input_files`
- `input_hashes`
- `stage3_ready`
- `stage3_blocking_reasons`
- `sample_summary`
- `segment_fits`
- `evidence_units`

## Contract Rules

- Missing `R` or `N` must be reflected in `quality_flags` and block Stage3 readiness.
- Stage2 may still write audit artifacts when `stage3_ready=false`.
- Stage3 strict real mode must reject a non-ready seed.
- S8 evidence is a mother-system reference, not attapulgite BO training data.

## Tests

```powershell
cd D:\acid-in-clay-close\V1.0-qianduan-mainline
python -m pytest -q tests\test_stage2_current_seed_contract.py stage3_mechanism\tests\test_stage2_stage3_contracts.py
```

## Maintenance Notes

- Treat `exports/stage3_seed.json` as the current truth for Stage3 input.
- Do not delete raw `data/s8_input.csv` or historical exports; archive old
  generated outputs into dated folders when they are no longer current.
- Update this README when the Stage2 -> Stage3 schema changes.

## 结构与逐文件状态（2026-07-05 核查）

本目录是**独立的 S8 回顾性统计模块**：不参与凹凸棒 Stage0/Stage1 BO 闭环，唯一下游是 Stage3（经 `exports/stage3_seed.json`，SHA256 锁定的受保护产物，40 样品 / 158 段 / 13 证据单元）。

```
stage2_statistics/
├─ main_agent.py               # ✅ 现役 · 唯一 CLI 入口（编排 planner→specialists→core→exports）
├─ config.py                   # ✅ 现役 · 模块配置
├─ core/
│  ├─ schema.py / schema_v2.py # ✅ 现役 · V1/V2 数据契约（V2 为权威）
│  ├─ segment_fitter.py        # ✅ 现役 · Arrhenius 分段拟合
│  ├─ meyer_neldel_segment.py  # ✅ 现役 · Meyer-Neldel 段分析
│  ├─ sample_aggregator.py     # ✅ 现役 · 样品级聚合
│  ├─ sample_trend.py          # ✅ 现役 · 样品趋势
│  ├─ morphology_features.py   # ✅ 现役 · 形貌特征
│  ├─ strength_rules.py        # ✅ 现役 · 证据强度规则
│  ├─ stage3_seed_builder.py   # ✅ 现役 · V2 seed 构建器（核心输出）

File: V1.0-qianduan-mainline/stage2_statistics/exports/canonical_raw_points.csv (part 1 of 5)
row_id,sample_id,R,N,T_K,sigma_S_cm,rb_ohm,thickness_cm,area_cm2,ea_reported_eV,r2_reported,arc_visible,semicircle_visible,source_file,notes
0,S8-2-1-1,1.0408163265306123,4.656000000000001,198.15,1.4339844005231452e-06,21351.234617539285,0.12,3.919348,1.171877358978562,0.95,False,False,300-120K 3K-min,
1,S8-2-1-1,1.0408163265306123,4.656000000000001,208.15,3.877514762111271e-05,789.6124,0.12,3.919348,1.171877358978562,0.8998973878273878,False,False,300-120K 3K-min,
2,S8-2-1-1,1.0408163265306123,4.656000000000001,216.15,0.0001655376867446,184.9569,0.12,3.919348,1.171877358978562,0.8999662039534728,False,False,300-120K 3K-min,
3,S8-2-1-1,1.0408163265306123,4.656000000000001,224.15,0.000451965860106,67.74258871295915,0.12,3.919348,0.4139653363243663,0.95,False,False,300-120K 3K-min,
4,S8-2-1-1,1.0408163265306123,4.656000000000001,233.15,0.0009890818523789,30.95531203997056,0.12,3.919348,0.4139653363243663,0.95,False,False,300-120K 3K-min,
5,S8-2-1-1,1.0408163265306123,4.656000000000001,241.15,0.001879242505248,16.292382323174355,0.12,3.919348,0.4139653363243663,0.95,False,False,300-120K 3K-min,
6,S8-2-1-1,1.0408163265306123,4.656000000000001,249.15,0.0032443066954399,9.43725123660344,0.12,3.919348,0.4139653363243663,0.95,False,False,300-120K 3K-min,
7,S8-2-1-1,1.0408163265306123,4.656000000000001,258.15,0.0051197141234118,5.980282616455415,0.12,3.919348,0.1505869487750941,0.95,False,False,300-120K 3K-min,
8,S8-2-1-1,1.0408163265306123,4.656000000000001,266.15,0.0073416234755422,4.170376957557001,0.12,3.919348,0.1505869487750941,0.95,False,False,300-120K 3K-min,
9,S8-2-1-1,1.0408163265306123,4.656000000000001,273.15,0.0095312526256843,3.212309921463524,0.12,3.919348,0.1505869487750941,0.95,False,False,300-120K 3K-min,
10,S8-2-1-1,1.0408163265306123,4.656000000000001,282.15,0.0113758117870059,2.6914419776559533,0.12,3.919348,0.1505869487750941,0.95,False,False,300-120K 3K-min,
11,S8-2-1-1,1.0408163265306123,4.656000000000001,291.15,0.0126340830562866,2.423392124070769,0.12,3.919348,0.1505869487750941,0.95,False,False,300-120K 3K-min,
12,S8-2-1-1,1.0408163265306123,4.656000000000001,299.15,0.0131120435714751,2.335054578377714,0.12,3.919348,0.1505869487750941,0.95,False,False,300-120K 3K-min,
13,S8-2-1-2,1.0408163265306123,4.656000000000001,199.15,2.3567298010199856e-06,12991.45,0.12,3.919348,1.0114213753919017,0.8989759519792138,False,False,300-120K 3K-min,
14,S8-2-1-2,1.0408163265306123,4.656000000000001,209.15,3.946020825700122e-05,775.9041,0.12,3.919348,1.0114213753919017,0.8998888150365754,False,False,300-120K 3K-min,
15,S8-2-1-2,1.0408163265306123,4.656000000000001,217.15,0.0001662823557745,184.1286,0.12,3.919348,0.3845939516560927,0.8999667780944121,False,False,300-120K 3K-min,
16,S8-2-1-2,1.0408163265306123,4.656000000000001,225.15,0.0004339402506934,70.55657391664471,0.12,3.919348,0.3845939516560927,0.95,False,False,300-120K 3K-min,
17,S8-2-1-2,1.0408163265306123,4.656000000000001,233.15,0.000919749499264,33.288778518456255,0.12,3.919348,0.3845939516560927,0.95,False,False,300-120K 3K-min,
18,S8-2-1-2,1.0408163265306123,4.656000000000001,242.15,0.0017195256725844,17.80568784846542,0.12,3.919348,0.3845939516560927,0.95,False,False,300-120K 3K-min,
19,S8-2-1-2,1.0408163265306123,4.656000000000001,250.15,0.002922407160315,10.476752791065868,0.12,3.919348,0.3845939516560927,0.95,False,False,300-120K 3K-min,
20,S8-2-1-2,1.0408163265306123,4.656000000000001,258.15,0.0045431855562311,6.739178269192244,0.12,3.919348,0.3845939516560927,0.95,False,False,300-120K 3K-min,
21,S8-2-1-2,1.0408163265306123,4.656000000000001,267.15,0.0063588127710893,4.814945568560289,0.12,3.919348,0.1067415330674011,0.95,False,False,300-120K 3K-min,
22,S8-2-1-2,1.0408163265306123,4.656000000000001,274.15,0.0080713768741223,3.793322731791068,0.12,3.919348,0.1067415330674011,0.95,False,False,300-120K 3K-min,
23,S8-2-1-2,1.0408163265306123,4.656000000000001,283.15,0.0094212205284917,3.2498270559390847,0.12,3.919348,0.1067415330674011,0.95,False,False,300-120K 3K-min,
24,S8-2-1-2,1.0408163265306123,4.656000000000001,291.15,0.0101193179752569,3.025632502933955,0.12,3.919348,0.1067415330674011,0.95,False,False,300-120K 3K-min,
25,S8-2-1-2,1.0408163265306123,4.656000000000001,299.15,0.0106107520067716,2.8855011740847,0.12,3.919348,0.1067415330674011,0.95,False,False,300-120K 3K-min,
26,S8-2-2-1,1.040816326530612,4.1386666666666665,208.15,1.4610227043203676e-05,2095.6099643710563,0.12,3.919348,0.3139665207649121,0.95,False,False,300-120K 3K-min,
27,S8-2-2-1,1.040816326530612,4.1386666666666665,217.15,0.0001021658486574,299.6827,0.12,3.919348,0.3139665207649121,0.8999716276406652,False,False,300-120K 3K-min,
28,S8-2-2-1,1.040816326530612,4.1386666666666665,225.15,0.0003371251500487,90.81890618078776,0.12,3.919348,0.3139665207649121,0.95,False,False,300-120K 3K-min,
29,S8-2-2-1,1.040816326530612,4.1386666666666665,233.15,0.0007803552793136,39.2351255704826,0.12,3.919348,0.3139665207649121,0.95,False,False,300-120K 3K-min,
30,S8-2-2-1,1.040816326530612,4.1386666666666665,241.15,0.0015622958487453,19.59765648615708,0.12,3.919348,0.3139665207649121,0.95,False,False,300-120K 3K-min,
31,S8-2-2-1,1.040816326530612,4.1386666666666665,250.15,0.0025468145090881,12.021816769224897,0.12,3.919348,0.3139665207649121,0.95,False,False,300-120K 3K-min,
32,S8-2-2-1,1.040816326530612,4.1386666666666665,258.15,0.0023683203322326,12.92787,0.12,3.919348,0.3139665207649121,0.8999764893660428,False,False,300-120K 3K-min,
33,S8-2-2-1,1.040816326530612,4.1386666666666665,266.15,0.0014052824015739,21.78732,0.12,3.919348,0.3139665207649121,0.8999030575031831,False,False,300-120K 3K-min,
34,S8-2-2-1,1.040816326530612,4.1386666666666665,274.15,0.0018195698246928,16.82669,0.12,3.919348,0.3139665207649121,0.8999179837286324,False,False,300-120K 3K-min,
35,S8-2-2-1,1.040816326530612,4.1386666666666665,282.15,0.0019387424036709,15.79237,0.12,3.919348,0.3139665207649121,0.8999123174515377,False,False,300-120K 3K-min,
36,S8-2-2-1,1.040816326530612,4.1386666666666665,291.15,0.0107925024815052,2.836908068905155,0.12,3.919348,0.3139665207649121,0.95,False,False,300-120K 3K-min,
37,S8-2-2-1,1.040816326530612,4.1386666666666665,299.15,0.0131447120902164,2.3292512733123667,0.12,3.919348,0.3139665207649121,0.95,False,False,300-120K 3K-min,
38,S8-2-2-2,1.040816326530612,4.1386666666666665,216.15,1.0276085009409766e-05,2979.474901718401,0.12,3.919348,0.841473760640406,0.95,False,False,300-120K 3K-min,
39,S8-2-2-2,1.040816326530612,4.1386666666666665,225.15,8.589195236723069e-05,356.4634,0.12,3.919348,0.841473760640406,0.8999474135756619,False,False,300-120K 3K-min,
40,S8-2-2-2,1.040816326530612,4.1386666666666665,234.15,0.0003284282288494,93.22383,0.12,3.919348,0.841473760640406,0.8999903653941791,False,False,300-120K 3K-min,
41,S8-2-2-2,1.040816326530612,4.1386666666666665,242.15,0.0006543048654929,46.79368745086984,0.12,3.919348,0.2890118358744416,0.95,False,False,300-120K 3K-min,
42,S8-2-2-2,1.040816326530612,4.1386666666666665,250.15,0.0012920574443238,23.696575959503157,0.12,3.919348,0.2890118358744416,0.95,False,False,300-120K 3K-min,
43,S8-2-2-2,1.040816326530612,4.1386666666666665,258.15,0.0022538796251418,13.584282422152,0.12,3.919348,0.2890118358744416,0.95,False,False,300-120K 3K-min,
44,S8-2-2-2,1.040816326530612,4.1386666666666665,267.15,0.0035817170047993,8.548229056744429,0.12,3.919348,0.2890118358744416,0.95,False,False,300-120K 3K-min,
45,S8-2-2-2,1.040816326530612,4.1386666666666665,274.15,0.0051621952193348,5.9310692588270575,0.12,3.919348,0.2890118358744416,0.95,False,False,300-120K 3K-min,
46,S8-2-2-2,1.040816326530612,4.1386666666666665,283.15,0.0068122583799477,4.494447460123468,0.12,3.919348,0.2890118358744416,0.95,False,False,300-120K 3K-min,
47,S8-2-2-2,1.040816326530612,4.1386666666666665,291.15,0.0082069696704493,3.730650727722825,0.12,3.919348,0.2890118358744416,0.95,False,False,300-120K 3K-min,
48,S8-2-2-2,1.040816326530612,4.1386666666666665,299.15,0.0090559594988099,3.380904848070989,0.12,3.919348,0.2890118358744416,0.95,False,False,300-120K 3K-min,
49,S8-3-1-1,0.3865699438677833,3.892,190.15,2.560851642823061e-06,11955.92,0.12,3.919348,1.2086589922176374,0.8989426299661064,False,False,300-120K 3K-min,
50,S8-3-1-1,0.3865699438677833,3.892,199.15,7.180725971548788e-05,426.3822,0.12,3.919348,1.2086589922176374,0.8999794799531973,False,False,300-120K 3K-min,
51,S8-3-1-1,0.3865699438677833,3.892,207.15,0.000287783977568,106.39,0.12,3.919348,0.2607502339827305,0.8999960410372313,False,False,300-120K 3K-min,
52,S8-3-1-1,0.3865699438677833,3.892,216.15,0.0005867637842173,52.18000530536705,0.12,3.919348,0.2607502339827305,0.95,False,False,300-120K 3K-min,
53,S8-3-1-1,0.3865699438677833,3.892,224.15,0.0011083908524004,27.62323173919375,0.12,3.919348,0.2607502339827305,0.95,False,False,300-120K 3K-min,
54,S8-3-1-1,0.3865699438677833,3.892,232.15,0.0018038182941603,16.973626153244382,0.12,3.919348,0.2607502339827305,0.95,False,False,300-120K 3K-min,
55,S8-3-1-1,0.3865699438677833,3.892,241.15,0.0024748572498677,12.371354903438348,0.12,3.919348,0.2607502339827305,0.95,False,False,300-120K 3K-min,
56,S8-3-1-1,0.3865699438677833,3.892,249.15,0.0031097969879466,9.845445696980022,0.12,3.919348,0.2607502339827305,0.95,False,False,300-120K 3K-min,
57,S8-3-1-1,0.3865699438677833,3.892,257.15,0.0045319206449246,6.755929719941058,0.12,3.919348,0.2607502339827305,0.95,False,False,300-120K 3K-min,
58,S8-3-1-1,0.3865699438677833,3.892,266.15,0.0093621067201811,3.2703469730228223,0.12,3.919348,0.2607502339827305,0.95,False,False,300-120K 3K-min,
59,S8-3-1-1,0.3865699438677833,3.892,273.15,0.0112862167435539,2.712807849534528,0.12,3.919348,0.2607502339827305,0.95,False,False,300-120K 3K-min,
60,S8-3-1-1,0.3865699438677833,3.892,282.15,0.0125192429323393,2.445622114606566,0.12,3.919348,0.0387896860970522,0.95,False,False,300-120K 3K-min,
61,S8-3-1-1,0.3865699438677833,3.892,291.15,0.0133257707947867,2.2976034816266666,0.12,3.919348,0.0387896860970522,0.95,False,False,300-120K 3K-min,
62,S8-3-1-1,0.3865699438677833,3.892,299.15,0.0136965144460598,2.235410877273892,0.12,3.919348,0.0387896860970522,0.95,False,False,300-120K 3K-min,
63,S8-3-1-2,0.3865699438677833,3.892,215.15,2.704138576205876e-05,1132.239954078821,0.12,3.919348,0.7629912258116134,0.95,False,False,300-150K 1K-min,
64,S8-3-1-2,0.3865699438677833,3.892,220.15,6.695872733938613e-05,457.25685941243273,0.12,3.919348,0.7629912258116134,0.95,False,False,300-150K 1K-min,
65,S8-3-1-2,0.3865699438677833,3.892,224.15,0.0001530445430258,200.0550739551255,0.12,3.919348,0.7629912258116134,0.95,False,False,300-150K 1K-min,
66,S8-3-1-2,0.3865699438677833,3.892,227.15,0.0002272988792543,134.70078459647564,0.12,3.919348,0.7629912258116134,0.95,False,False,300-150K 1K-min,
67,S8-3-1-2,0.3865699438677833,3.892,230.15,0.0003241403875425,94.4570271097103,0.12,3.919348,0.3889742016393215,0.95,False,False,300-150K 1K-min,
68,S8-3-1-2,0.3865699438677833,3.892,233.15,0.000443018852125,69.11068733666501,0.12,3.919348,0.3889742016393215,0.95,False,False,300-150K 1K-min,
69,S8-3-1-2,0.3865699438677833,3.892,236.15,0.0005826872837169,52.5450584371013,0.12,3.919348,0.3889742016393215,0.95,False,False,300-150K 1K-min,
70,S8-3-1-2,0.3865699438677833,3.892,239.15,0.0007506620029823,40.787114908997744,0.12,3.919348,0.3889742016393215,0.95,False,False,300-150K 1K-min,
71,S8-3-1-2,0.3865699438677833,3.892,242.15,0.000963809934965,31.766986687650387,0.12,3.919348,0.3889742016393215,0.95,False,False,300-150K 1K-min,
72,S8-3-1-2,0.3865699438677833,3.892,245.15,0.001205126816413,25.405904969064387,0.12,3.919348,0.3889742016393215,0.95,False,False,300-150K 1K-min,
73,S8-3-1-2,0.3865699438677833,3.892,247.15,0.0014809027800968,20.67477878018378,0.12,3.919348,0.3889742016393215,0.95,False,False,300-150K 1K-min,
74,S8-3-1-2,0.3865699438677833,3.892,250.15,0.0017835954745624,17.166077067431868,0.12,3.919348,0.3889742016393215,0.95,False,False,300-150K 1K-min,
75,S8-3-1-2,0.3865699438677833,3.892,253.15,0.0021207223435349,14.437221103837038,0.12,3.919348,0.3889742016393215,0.95,False,False,300-150K 1K-min,
76,S8-3-1-2,0.3865699438677833,3.892,256.15,0.0024907645006568,12.29234532826645,0.12,3.919348,0.3889742016393215,0.95,False,False,300-150K 1K-min,
77,S8-3-1-2,0.3865699438677833,3.892,258.15,0.0028928229003363,10.583896224653566,0.12,3.919348,0.3889742016393215,0.95,False,False,300-150K 1K-min,
78,S8-3-1-2,0.3865699438677833,3.892,261.15,0.0033231101748039,9.213458405804191,0.12,3.919348,0.3889742016393215,0.95,False,False,300-150K 1K-min,
79,S8-3-1-2,0.3865699438677833,3.892,264.15,0.0037792766335676,8.101375036036519,0.12,3.919348,0.1790582740491368,0.95,False,False,300-150K 1K-min,
80,S8-3-1-2,0.3865699438677833,3.892,267.15,0.004258334412095,7.189979557852007,0.12,3.919348,0.1790582740491368,0.95,False,False,300-150K 1K-min,
81,S8-3-1-2,0.3865699438677833,3.892,269.15,0.004755721206057,6.438000893422022,0.12,3.919348,0.1790582740491368,0.95,False,False,300-150K 1K-min,
82,S8-3-1-2,0.3865699438677833,3.892,272.15,0.0052715274349022,5.808058053676604,0.12,3.919348,0.1790582740491368,0.95,False,False,300-150K 1K-min,
83,S8-3-1-2,0.3865699438677833,3.892,274.15,0.0058005092747384,5.27838779722353,0.12,3.919348,0.1790582740491368,0.95,False,False,300-150K 1K-min,
84,S8-3-1-2,0.3865699438677833,3.892,277.15,0.0063382294685178,4.8305820301297375,0.12,3.919348,0.1790582740491368,0.95,False,False,300-150K 1K-min,
85,S8-3-1-2,0.3865699438677833,3.892,280.15,0.0068729215308032,4.4547776715098015,0.12,3.919348,0.1790582740491368,0.95,False,False,300-150K 1K-min,
86,S8-3-1-2,0.3865699438677833,3.892,283.15,0.0073977273137275,4.138749115102731,0.12,3.919348,0.1790582740491368,0.95,False,False,300-150K 1K-min,
87,S8-3-1-2,0.3865699438677833,3.892,285.15,0.0079107414359619,3.8703499060500017,0.12,3.919348,0.1790582740491368,0.95,False,False,300-150K 1K-min,
88,S8-3-1-2,0.3865699438677833,3.892,288.15,0.008399154283,3.6452881256665086,0.12,3.919348,0.1790582740491368,0.95,False,False,300-150K 1K-min,
89,S8-3-1-2,0.3865699438677833,3.892,291.15,0.0088451326451798,3.461489906558492,0.12,3.919348,0.1790582740491368,0.95,False,False,300-150K 1K-min,
90,S8-3-1-2,0.3865699438677833,3.892,294.15,0.0091955841754977,3.3295695835228374,0.12,3.919348,0.1790582740491368,0.95,False,False,300-150K 1K-min,
91,S8-3-1-2,0.3865699438677833,3.892,297.15,0.0093684019482841,3.268149417849076,0.12,3.919348,0.1790582740491368,0.95,False,False,300-150K 1K-min,
92,S8-3-1-2,0.3865699438677833,3.892,299.15,0.0092426903321446,3.31260014922049,0.12,3.919348,0.1790582740491368,0.95,False,False,300-150K 1K-min,
93,S8-3-10-1,0.458644786705142,4.926666666666667,188.15,4.201824421949964e-07,72866.77,0.12,3.919348,1.015453898988118,0.7554795113587054,True,True,300-150K 1K-min,
94,S8-3-10-1,0.458644786705142,4.926666666666667,193.15,2.793012425831964e-06,10962.12,0.12,3.919348,1.015453898988118,0.8988222397196162,False,False,300-150K 1K-min,
95,S8-3-10-1,0.458644786705142,4.926666666666667,197.15,1.072209924080662e-05,2855.535719809078,0.12,3.919348,1.015453898988118,0.95,False,False,300-150K 1K-min,
96,S8-3-10-1,0.458644786705142,4.926666666666667,201.15,2.6485196475018185e-05,1156.017,0.12,3.919348,1.015453898988118,0.8998638447759647,False,False,300-150K 1K-min,
97,S8-3-10-1,0.458644786705142,4.926666666666667,204.15,5.942048417634066e-05,515.2657,0.12,3.919348,1.015453898988118,0.8999351900626479,False,False,300-150K 1K-min,
98,S8-3-10-1,0.458644786705142,4.926666666666667,207.15,0.0001016533802139,301.1935,0.12,3.919348,0.4406007165533412,0.8999548571137654,False,False,300-150K 1K-min,
99,S8-3-10-1,0.458644786705142,4.926666666666667,210.15,0.0001683687617081,181.8469,0.12,3.919348,0.4406007165533412,0.8999713948084164,False,False,300-150K 1K-min,
100,S8-3-10-1,0.458644786705142,4.926666666666667,213.15,0.0002591943904631,118.125,0.12,3.919348,0.4406007165533412,0.899989405320844,False,False,300-150K 1K-min,
101,S8-3-10-1,0.458644786705142,4.926666666666667,216.15,0.0003687008500659,83.04113583678141,0.12,3.919348,0.4406007165533412,0.95,False,False,300-150K 1K-min,
102,S8-3-10-1,0.458644786705142,4.926666666666667,218.15,0.0005113089003702,59.880313742416014,0.12,3.919348,0.4406007165533412,0.95,False,False,300-150K 1K-min,
103,S8-3-10-1,0.458644786705142,4.926666666666667,221.15,0.0006956676292306,44.01144467124683,0.12,3.919348,0.4406007165533412,0.95,False,False,300-150K 1K-min,
104,S8-3-10-1,0.458644786705142,4.926666666666667,224.15,0.0009278892045865,32.99675998181732,0.12,3.919348,0.4406007165533412,0.95,False,False,300-150K 1K-min,
105,S8-3-10-1,0.458644786705142,4.926666666666667,227.15,0.0012081749676791,25.34180743065321,0.12,3.919348,0.4406007165533412,0.95,False,False,300-150K 1K-min,
106,S8-3-10-1,0.458644786705142,4.926666666666667,230.15,0.0015517709299216,19.73057800161708,0.12,3.919348,0.4406007165533412,0.95,False,False,300-150K 1K-min,
107,S8-3-10-1,0.458644786705142,4.926666666666667,232.15,0.0019406186746847,15.7771012785059,0.12,3.919348,0.4406007165533412,0.95,False,False,300-150K 1K-min,
108,S8-3-10-1,0.458644786705142,4.926666666666667,235.15,0.0023826112646981,12.850328472421,0.12,3.919348,0.4406007165533412,0.95,False,False,300-150K 1K-min,
109,S8-3-10-1,0.458644786705142,4.926666666666667,238.15,0.0028739469053922,10.653410929761822,0.12,3.919348,0.4406007165533412,0.95,False,False,300-150K 1K-min,
110,S8-3-10-1,0.458644786705142,4.926666666666667,241.15,0.0034157307267494,8.963627353201298,0.12,3.919348,0.4406007165533412,0.95,False,False,300-150K 1K-min,
111,S8-3-10-1,0.458644786705142,4.926666666666667,243.15,0.0039982884251353,7.657610986987517,0.12,3.919348,0.1530803091191467,0.95,False,False,300-150K 1K-min,
112,S8-3-10-1,0.458644786705142,4.926666666666667,246.15,0.0046167358753579,6.631814814636179,0.12,3.919348,0.1530803091191467,0.95,False,False,300-150K 1K-min,
113,S8-3-10-1,0.458644786705142,4.926666666666667,249.15,0.005271977795458,5.807561898276341,0.12,3.919348,0.1530803091191467,0.95,False,False,300-150K 1K-min,
114,S8-3-10-1,0.458644786705142,4.926666666666667,252.15,0.0059597280076537,5.137371593827933,0.12,3.919348,0.1530803091191467,0.95,False,False,300-150K 1K-min,
115,S8-3-10-1,0.458644786705142,4.926666666666667,255.15,0.0066478186644561,4.605621620993184,0.12,3.919348,0.1530803091191467,0.95,False,False,300-150K 1K-min,
116,S8-3-10-1,0.458644786705142,4.926666666666667,257.15,0.0073389817490634,4.171878118836879,0.12,3.919348,0.1530803091191467,0.95,False,False,300-150K 1K-min,
117,S8-3-10-1,0.458644786705142,4.926666666666667,260.15,0.008022086970904,3.816629947357807,0.12,3.919348,0.1530803091191467,0.95,False,False,300-150K 1K-min,
118,S8-3-10-1,0.458644786705142,4.926666666666667,263.15,0.0087007524804268,3.518929821568608,0.12,3.919348,0.1530803091191467,0.95,False,False,300-150K 1K-min,
119,S8-3-10-1,0.458644786705142,4.926666666666667,266.15,0.0093665366886608,3.268800239743519,0.12,3.919348,0.1530803091191467,0.95,False,False,300-150K 1K-min,
120,S8-3-10-1,0.458644786705142,4.926666666666667,269.15,0.0100198805505046,3.0556589191993115,0.12,3.919348,0.1530803091191467,0.95,False,False,300-150K 1K-min,
121,S8-3-10-1,0.458644786705142,4.926666666666667,271.15,0.0106588742488209,2.872473833420801,0.12,3.919348,0.1530803091191467,0.95,False,False,300-150K 1K-min,
122,S8-3-10-1,0.458644786705142,4.926666666666667,273.15,0.0112707459110929,2.716531595599779,0.12,3.919348,0.1530803091191467,0.95,False,False,300-150K 1K-min,
123,S8-3-10-1,0.458644786705142,4.926666666666667,276.15,0.0118514977168252,2.583415033696085,0.12,3.919348,0.1530803091191467,0.95,False,False,300-150K 1K-min,
124,S8-3-10-1,0.458644786705142,4.926666666666667,279.15,0.0125992227410905,2.4300973165278767,0.12,3.919348,0.1530803091191467,0.95,False,False,300-150K 1K-min,
125,S8-3-10-1,0.458644786705142,4.926666666666667,282.15,0.0132546803269033,2.3099265028154905,0.12,3.919348,0.1530803091191467,0.95,False,False,300-150K 1K-min,
126,S8-3-10-1,0.458644786705142,4.926666666666667,285.15,0.0138114388112362,2.2168101232546853,0.12,3.919348,0.1530803091191467,0.95,False,False,300-150K 1K-min,
127,S8-3-10-1,0.458644786705142,4.926666666666667,288.15,0.0143213512417346,2.1378804874387414,0.12,3.919348,0.1530803091191467,0.95,False,False,300-150K 1K-min,
128,S8-3-10-1,0.458644786705142,4.926666666666667,291.15,0.0148148411388116,2.0666666005111862,0.12,3.919348,0.1530803091191467,0.95,False,False,300-150K 1K-min,
129,S8-3-10-1,0.458644786705142,4.926666666666667,293.15,0.0152871572420205,2.0028143158822123,0.12,3.919348,0.1530803091191467,0.95,False,False,300-150K 1K-min,
130,S8-3-10-1,0.458644786705142,4.926666666666667,296.15,0.0157495741153501,1.9440104950914376,0.12,3.919348,0.1530803091191467,0.95,False,False,300-150K 1K-min,
131,S8-3-10-1,0.458644786705142,4.926666666666667,299.15,0.0161458652544399,1.896295855995804,0.12,3.919348,0.1530803091191467,0.95,False,False,300-150K 1K-min,
132,S8-3-11-1,0.3079344114331621,4.492933333333334,208.15,1.3963941153635453e-07,219260.0,0.12,3.919348,0.956682959116511,0.8049979616088436,True,True,300-140K 0.3K-min,
133,S8-3-11-1,0.3079344114331621,4.492933333333334,210.15,2.286247671995817e-07,133919.6,0.12,3.919348,0.956682959116511,0.7824315804919488,True,True,300-140K 0.3K-min,
134,S8-3-11-1,0.3079344114331621,4.492933333333334,211.15,3.6180587525357673e-07,84623.66,0.12,3.919348,0.956682959116511,0.7488638824258486,True,True,300-140K 0.3K-min,
135,S8-3-11-1,0.3079344114331621,4.492933333333334,213.15,5.51513486298167e-07,55515.12,0.12,3.919348,0.956682959116511,0.7084060734269844,True,True,300-140K 0.3K-min,
136,S8-3-11-1,0.3079344114331621,4.492933333333334,215.15,8.54071064598189e-07,35848.7,0.12,3.919348,0.956682959116511,0.6440800206386441,False,False,300-140K 0.3K-min,
137,S8-3-11-1,0.3079344114331621,4.492933333333334,216.15,1.4335328548916234e-06,21357.96,0.12,3.919348,0.956682959116511,0.8978979545622373,False,False,300-140K 0.3K-min,
138,S8-3-11-1,0.3079344114331621,4.492933333333334,218.15,1.989496557290793e-06,15389.49,0.12,3.919348,0.956682959116511,0.8986388488637623,False,False,300-140K 0.3K-min,
139,S8-3-11-1,0.3079344114331621,4.492933333333334,219.15,2.780398932780096e-06,11011.850498319352,0.12,3.919348,0.956682959116511,0.95,False,False,300-140K 0.3K-min,
140,S8-3-11-1,0.3079344114331621,4.492933333333334,221.15,3.8760936482696265e-06,7899.019,0.12,3.919348,0.956682959116511,0.8990512907845792,False,False,300-140K 0.3K-min,
141,S8-3-11-1,0.3079344114331621,4.492933333333334,222.15,5.269412242728275e-06,5810.389463400335,0.12,3.919348,0.956682959116511,0.95,False,False,300-140K 0.3K-min,
142,S8-3-11-1,0.3079344114331621,4.492933333333334,223.15,7.031606483663895e-06,4354.245,0.12,3.919348,0.956682959116511,0.8995610472130761,False,False,300-140K 0.3K-min,
143,S8-3-11-1,0.3079344114331621,4.492933333333334,225.15,9.356124508229368e-06,3272.438,0.12,3.919348,0.956682959116511,0.8996953770269503,False,False,300-140K 0.3K-min,
144,S8-3-11-1,0.3079344114331621,4.492933333333334,226.15,1.2188503264733304e-05,2511.985,0.12,3.919348,0.956682959116511,0.899738288714304,False,False,300-140K 0.3K-min,
145,S8-3-11-1,0.3079344114331621,4.492933333333334,227.15,1.5823346775628013e-05,1934.947,0.12,3.919348,0.956682959116511,0.8997744365717776,False,False,300-140K 0.3K-min,
146,S8-3-11-1,0.3079344114331621,4.492933333333334,229.15,1.929088635751169e-05,1587.14,0.12,3.919348,0.956682959116511,0.899824562352328,False,False,300-140K 0.3K-min,
147,S8-3-11-1,0.3079344114331621,4.492933333333334,230.15,2.3816064697478637e-05,1285.575,0.12,3.919348,0.956682959116511,0.8998281575513907,False,False,300-140K 0.3K-min,
148,S8-3-11-1,0.3079344114331621,4.492933333333334,231.15,2.9008084857885063e-05,1055.476,0.12,3.919348,0.956682959116511,0.8998493029243223,False,False,300-140K 0.3K-min,
149,S8-3-11-1,0.3079344114331621,4.492933333333334,232.15,3.529650707514544e-05,867.4325,0.12,3.919348,0.956682959116511,0.8998795510005657,False,False,300-140K 0.3K-min,
150,S8-3-11-1,0.3079344114331621,4.492933333333334,233.15,4.20685243098913e-05,727.7968,0.12,3.919348,0.5537340621763314,0.8999186702003977,False,False,300-140K 0.3K-min,
151,S8-3-11-1,0.3079344114331621,4.492933333333334,234.15,4.890358650587844e-05,626.0755,0.12,3.919348,0.5537340621763314,0.8999229777018039,False,False,300-140K 0.3K-min,
152,S8-3-11-1,0.3079344114331621,4.492933333333334,235.15,5.653589718188008e-05,541.5557,0.12,3.919348,0.5537340621763314,0.8999270702287555,False,False,300-140K 0.3K-min,
153,S8-3-11-1,0.3079344114331621,4.492933333333334,236.15,6.645104164546631e-05,460.7503,0.12,3.919348,0.5537340621763314,0.8999378284429315,False,False,300-140K 0.3K-min,
154,S8-3-11-1,0.3079344114331621,4.492933333333334,237.15,7.531201088370686e-05,406.5399,0.12,3.919348,0.5537340621763314,0.8999786703190903,False,False,300-140K 0.3K-min,
155,S8-3-11-1,0.3079344114331621,4.492933333333334,238.15,8.53457790680643e-05,358.7446,0.12,3.919348,0.5537340621763314,0.8999648427401418,False,False,300-140K 0.3K-min,
156,S8-3-11-1,0.3079344114331621,4.492933333333334,239.15,9.610812185341292e-05,318.5718,0.12,3.919348,0.5537340621763314,0.8999504591909919,False,False,300-140K 0.3K-min,
157,S8-3-11-1,0.3079344114331621,4.492933333333334,240.15,0.0001085483300945,282.0618,0.12,3.919348,0.5537340621763314,0.8999530172680296,False,False,300-140K 0.3K-min,
158,S8-3-11-1,0.3079344114331621,4.492933333333334,241.15,0.0001229718123189,248.9785,0.12,3.919348,0.5537340621763314,0.8999571346584316,False,False,300-140K 0.3K-min,
159,S8-3-11-1,0.3079344114331621,4.492933333333334,242.15,0.0001382654592305,221.4388,0.12,3.919348,0.5537340621763314,0.8999667298053696,False,False,300-140K 0.3K-min,
160,S8-3-11-1,0.3079344114331621,4.492933333333334,243.15,0.0001527695373078,200.4152,0.12,3.919348,0.5537340621763314,0.8999683047927747,False,False,300-140K 0.3K-min,
161,S8-3-11-1,0.3079344114331621,4.492933333333334,244.15,0.0001682515341426,181.9736,0.12,3.919348,0.5537340621763314,0.8999735849513352,False,False,300-140K 0.3K-min,
162,S8-3-11-1,0.3079344114331621,4.492933333333334,245.15,0.00020394141652,150.1281,0.12,3.919348,0.5537340621763314,0.899980786588285,False,False,300-140K 0.3K-min,
163,S8-3-11-1,0.3079344114331621,4.492933333333334,245.15,0.000185345406088,165.1907,0.12,3.919348,0.5537340621763314,0.8999757168303387,False,False,300-140K 0.3K-min,
164,S8-3-11-1,0.3079344114331621,4.492933333333334,246.15,0.0002230719383843,137.2532,0.12,3.919348,0.5537340621763314,0.899983840769716,False,False,300-140K 0.3K-min,
165,S8-3-11-1,0.3079344114331621,4.492933333333334,247.15,0.0002439863713829,125.4879,0.12,3.919348,0.5537340621763314,0.899987397271119,False,False,300-140K 0.3K-min,
166,S8-3-11-1,0.3079344114331621,4.492933333333334,248.15,0.0002694163607981,113.6432,0.12,3.919348,0.5537340621763314,0.8999974153804995,False,False,300-140K 0.3K-min,
167,S8-3-11-1,0.3079344114331621,4.492933333333334,249.15,0.0002901072443985,105.5379966016964,0.12,3.919348,0.5537340621763314,0.95,False,False,300-140K 0.3K-min,
168,S8-3-11-1,0.3079344114331621,4.492933333333334,250.15,0.0003408884389734,89.81629727797181,0.12,3.919348,0.5537340621763314,0.95,False,False,300-140K 0.3K-min,
169,S8-3-11-1,0.3079344114331621,4.492933333333334,250.15,0.000314754858631,97.273597321492,0.12,3.919348,0.5537340621763314,0.95,False,False,300-140K 0.3K-min,
170,S8-3-11-1,0.3079344114331621,4.492933333333334,251.15,0.0003689482121466,82.98546073803006,0.12,3.919348,0.5537340621763314,0.95,False,False,300-140K 0.3K-min,
171,S8-3-11-1,0.3079344114331621,4.492933333333334,252.15,0.000398826067621,76.76864643299965,0.12,3.919348,0.5537340621763314,0.95,False,False,300-140K 0.3K-min,
172,S8-3-11-1,0.3079344114331621,4.492933333333334,253.15,0.0004300821835834,71.18950410444448,0.12,3.919348,0.5537340621763314,0.95,False,False,300-140K 0.3K-min,
173,S8-3-11-1,0.3079344114331621,4.492933333333334,254.15,0.0004635367648335,66.05158359867227,0.12,3.919348,0.5537340621763314,0.95,False,False,300-140K 0.3K-min,
174,S8-3-11-1,0.3079344114331621,4.492933333333334,255.15,0.0005364242544698,57.07672074544582,0.12,3.919348,0.5537340621763314,0.95,False,False,300-140K 0.3K-min,
175,S8-3-11-1,0.3079344114331621,4.492933333333334,255.15,0.0004988905218945,61.370853984538655,0.12,3.919348,0.5537340621763314,0.95,False,False,300-140K 0.3K-min,
176,S8-3-11-1,0.3079344114331621,4.492933333333334,256.15,0.0005754034007145,53.21021275758502,0.12,3.919348,0.5537340621763314,0.95,False,False,300-140K 0.3K-min,
177,S8-3-11-1,0.3079344114331621,4.492933333333334,257.15,0.0006164060981574,49.67072432440536,0.12,3.919348,0.5537340621763314,0.95,False,False,300-140K 0.3K-min,
178,S8-3-11-1,0.3079344114331621,4.492933333333334,258.15,0.0006597111311199,46.410217941124415,0.12,3.919348,0.5537340621763314,0.95,False,False,300-140K 0.3K-min,
179,S8-3-11-1,0.3079344114331621,4.492933333333334,259.15,0.000752535977763,40.68554631031984,0.12,3.919348,0.5537340621763314,0.95,False,False,300-140K 0.3K-min,
180,S8-3-11-1,0.3079344114331621,4.492933333333334,259.15,0.0007050347597713,43.426706200118495,0.12,3.919348,0.5537340621763314,0.95,False,False,300-140K 0.3K-min,
181,S8-3-11-1,0.3079344114331621,4.492933333333334,260.15,0.0008023918539646,38.15758749566201,0.12,3.919348,0.5537340621763314,0.95,False,False,300-140K 0.3K-min,
182,S8-3-11-1,0.3079344114331621,4.492933333333334,261.15,0.0008543837857081,35.83557867742587,0.12,3.919348,0.5537340621763314,0.95,False,False,300-140K 0.3K-min,
183,S8-3-11-1,0.3079344114331621,4.492933333333334,262.15,0.0009086629445173,33.69493337237882,0.12,3.919348,0.5537340621763314,0.95,False,False,300-140K 0.3K-min,
184,S8-3-11-1,0.3079344114331621,4.492933333333334,263.15,0.0009655037602817,31.71125647871759,0.12,3.919348,0.3303865224696488,0.95,False,False,300-140K 0.3K-min,
185,S8-3-11-1,0.3079344114331621,4.492933333333334,264.15,0.001086407996047,28.182172337523905,0.12,3.919348,0.3303865224696488,0.95,False,False,300-140K 0.3K-min,
186,S8-3-11-1,0.3079344114331621,4.492933333333334,264.15,0.0010246474421191,29.880850832105715,0.12,3.919348,0.3303865224696488,0.95,False,False,300-140K 0.3K-min,
187,S8-3-11-1,0.3079344114331621,4.492933333333334,265.15,0.0011509705240658,26.6013218699151,0.12,3.919348,0.3303865224696488,0.95,False,False,300-140K 0.3K-min,
188,S8-3-11-1,0.3079344114331621,4.492933333333334,266.15,0.0012192671263552,25.111262914949343,0.12,3.919348,0.3303865224696488,0.95,False,False,300-140K 0.3K-min,
189,S8-3-11-1,0.3079344114331621,4.492933333333334,267.15,0.0012907993514674,23.71967210756217,0.12,3.919348,0.3303865224696488,0.95,False,False,300-140K 0.3K-min,
190,S8-3-11-1,0.3079344114331621,4.492933333333334,268.15,0.0013642638777704,22.442386603021586,0.12,3.919348,0.3303865224696488,0.95,False,False,300-140K 0.3K-min,
191,S8-3-11-1,0.3079344114331621,4.492933333333334,269.15,0.0015160304658678,20.19572697434849,0.12,3.919348,0.3303865224696488,0.95,False,False,300-140K 0.3K-min,
192,S8-3-11-1,0.3079344114331621,4.492933333333334,269.15,0.0014392943179408,21.27246456253881,0.12,3.919348,0.3303865224696488,0.95,False,False,300-140K 0.3K-min,
193,S8-3-11-1,0.3079344114331621,4.492933333333334,270.15,0.0015953504335095,19.191606264278715,0.12,3.919348,0.3303865224696488,0.95,False,False,300-140K 0.3K-min,
194,S8-3-11-1,0.3079344114331621,4.492933333333334,271.15,0.0016769518369891,18.25773209350676,0.12,3.919348,0.3303865224696488,0.95,False,False,300-140K 0.3K-min,
195,S8-3-11-1,0.3079344114331621,4.492933333333334,272.15,0.0017614009469307,17.382378172789764,0.12,3.919348,0.3303865224696488,0.95,False,False,300-140K 0.3K-min,
196,S8-3-11-1,0.3079344114331621,4.492933333333334,273.15,0.0018480503226831,16.567372109764264,0.12,3.919348,0.3303865224696488,0.95,False,False,300-140K 0.3K-min,
197,S8-3-11-1,0.3079344114331621,4.492933333333334,273.15,0.0019370941809066,15.805807314506191,0.12,3.919348,0.3303865224696488,0.95,False,False,300-140K 0.3K-min,
198,S8-3-11-1,0.3079344114331621,4.492933333333334,274.15,0.0020285895787563,15.092918594322946,0.12,3.919348,0.3303865224696488,0.95,False,False,300-140K 0.3K-min,
199,S8-3-11-1,0.3079344114331621,4.492933333333334,274.15,0.0021226922478432,14.42382305045359,0.12,3.919348,0.3303865224696488,0.95,False,False,300-140K 0.3K-min,
200,S8-3-11-1,0.3079344114331621,4.492933333333334,275.15,0.0022194038779599,13.79529777230253,0.12,3.919348,0.3303865224696488,0.95,False,False,300-140K 0.3K-min,
201,S8-3-11-1,0.3079344114331621,4.492933333333334,276.15,0.0023186903343867,13.204582310711576,0.12,3.919348,0.3303865224696488,0.95,False,False,300-140K 0.3K-min,
202,S8-3-11-1,0.3079344114331621,4.492933333333334,277.15,0.0024199781845657,12.651906355492793,0.12,3.919348,0.3303865224696488,0.95,False,False,300-140K 0.3K-min,
203,S8-3-11-1,0.3079344114331621,4.492933333333334,278.15,0.0025237546247397,12.131661720726443,0.12,3.919348,0.3303865224696488,0.95,False,False,300-140K 0.3K-min,
204,S8-3-11-1,0.3079344114331621,4.492933333333334,279.15,0.0026296304030877,11.643209379352122,0.12,3.919348,0.3303865224696488,0.95,False,False,300-140K 0.3K-min,
205,S8-3-11-1,0.3079344114331621,4.492933333333334,279.15,0.0027377529103025,11.18338227611563,0.12,3.919348,0.3303865224696488,0.95,False,False,300-140K 0.3K-min,
206,S8-3-11-1,0.3079344114331621,4.492933333333334,280.15,0.0028479088624249,10.75081361535953,0.12,3.919348,0.3303865224696488,0.95,False,False,300-140K 0.3K-min,
207,S8-3-11-1,0.3079344114331621,4.492933333333334,281.15,0.0029604150616944,10.34224483236374,0.12,3.919348,0.3303865224696488,0.95,False,False,300-140K 0.3K-min,
208,S8-3-11-1,0.3079344114331621,4.492933333333334,282.15,0.003074507223256,9.958453550496506,0.12,3.919348,0.3303865224696488,0.95,False,False,300-140K 0.3K-min,
209,S8-3-11-1,0.3079344114331621,4.492933333333334,283.15,0.0031905163278242,9.596358152581724,0.12,3.919348,0.3303865224696488,0.95,False,False,300-140K 0.3K-min,
210,S8-3-11-1,0.3079344114331621,4.492933333333334,284.15,0.0033085008300152,9.254142267608207,0.12,3.919348,0.3303865224696488,0.95,False,False,300-140K 0.3K-min,
211,S8-3-11-1,0.3079344114331621,4.492933333333334,284.15,0.0034286269132425,8.92991222089694,0.12,3.919348,0.3303865224696488,0.95,False,False,300-140K 0.3K-min,
212,S8-3-11-1,0.3079344114331621,4.492933333333334,285.15,0.0035500676725967,8.624437671934757,0.12,3.919348,0.3303865224696488,0.95,False,False,300-140K 0.3K-min,
213,S8-3-11-1,0.3079344114331621,4.492933333333334,286.15,0.0036734494286438,8.334764903722803,0.12,3.919348,0.3303865224696488,0.95,False,False,300-140K 0.3K-min,
214,S8-3-11-1,0.3079344114331621,4.492933333333334,287.15,0.0037986577151027,8.060041117085158,0.12,3.919348,0.3303865224696488,0.95,False,False,300-140K 0.3K-min,
215,S8-3-11-1,0.3079344114331621,4.492933333333334,288.15,0.003925031498883,7.80053290837895,0.12,3.919348,0.3303865224696488,0.95,False,False,300-140K 0.3K-min,
216,S8-3-11-1,0.3079344114331621,4.492933333333334,289.15,0.0040536418248352,7.553044569917103,0.12,3.919348,0.3303865224696488,0.95,False,False,300-140K 0.3K-min,
217,S8-3-11-1,0.3079344114331621,4.492933333333334,289.15,0.0041832703954279,7.318995541603971,0.12,3.919348,0.3303865224696488,0.95,False,False,300-140K 0.3K-min,
218,S8-3-11-1,0.3079344114331621,4.492933333333334,290.15,0.0043147771761773,7.095925495876108,0.12,3.919348,0.3303865224696488,0.95,False,False,300-140K 0.3K-min,
219,S8-3-11-1,0.3079344114331621,4.492933333333334,291.15,0.0044484609349804,6.88268095886865,0.12,3.919348,0.3303865224696488,0.95,False,False,300-140K 0.3K-min,
220,S8-3-11-1,0.3079344114331621,4.492933333333334,292.15,0.0045837550457042,6.679531752499504,0.12,3.919348,0.3303865224696488,0.95,False,False,300-140K 0.3K-min,
221,S8-3-11-1,0.3079344114331621,4.492933333333334,293.15,0.0047202720910008,6.486350105078183,0.12,3.919348,0.3303865224696488,0.95,False,False,300-140K 0.3K-min,
222,S8-3-11-1,0.3079344114331621,4.492933333333334,294.15,0.004858163770106,6.302244803244357,0.12,3.919348,0.3303865224696488,0.95,False,False,300-140K 0.3K-min,
223,S8-3-11-1,0.3079344114331621,4.492933333333334,294.15,0.0049973510376086,6.126713361347524,0.12,3.919348,0.3303865224696488,0.95,False,False,300-140K 0.3K-min,
224,S8-3-11-1,0.3079344114331621,4.492933333333334,295.15,0.0051372734231351,5.9598418950369885,0.12,3.919348,0.3303865224696488,0.95,False,False,300-140K 0.3K-min,
225,S8-3-11-1,0.3079344114331621,4.492933333333334,296.15,0.0052768066077277,5.802247391182108,0.12,3.919348,0.3303865224696488,0.95,False,False,300-140K 0.3K-min,
226,S8-3-11-1,0.3079344114331621,4.492933333333334,297.15,0.0054144839457803,5.654710158910293,0.12,3.919348,0.3303865224696488,0.95,False,False,300-140K 0.3K-min,
227,S8-3-11-1,0.3079344114331621,4.492933333333334,298.15,0.0055432147846197,5.523390047669171,0.12,3.919348,0.3303865224696488,0.95,False,False,300-140K 0.3K-min,
228,S8-3-11-1,0.3079344114331621,4.492933333333334,299.15,0.0056417780208523,5.4268950781646215,0.12,3.919348,0.3303865224696488,0.95,False,False,300-140K 0.3K-min,
229,S8-3-11-1,0.3079344114331621,4.492933333333334,299.15,0.0056421041540423,5.426581384805724,0.12,3.919348,0.3303865224696488,0.95,False,False,300-140K 0.3K-min,
230,S8-3-11-2,0.3079344114331621,4.492933333333334,182.15,4.886084232671419e-07,62662.32,0.12,3.919348,0.844272533479554,0.7445182645679196,True,True,300-150K 1K-min,
231,S8-3-11-2,0.3079344114331621,4.492933333333334,187.15,2.7830982862242016e-06,11001.17,0.12,3.919348,0.844272533479554,0.8990103207433892,False,False,300-150K 1K-min,
232,S8-3-11-2,0.3079344114331621,4.492933333333334,192.15,9.3770784512078e-06,3265.1254367523693,0.12,3.919348,0.844272533479554,0.95,False,False,300-150K 1K-min,
233,S8-3-11-2,0.3079344114331621,4.492933333333334,195.15,2.673330845469532e-05,1145.288,0.12,3.919348,0.844272533479554,0.8998516227192216,False,False,300-150K 1K-min,
234,S8-3-11-2,0.3079344114331621,4.492933333333334,199.15,5.539065089034573e-05,552.7528,0.12,3.919348,0.844272533479554,0.8999290522534305,False,False,300-150K 1K-min,
235,S8-3-11-2,0.3079344114331621,4.492933333333334,202.15,9.9774290320404e-05,306.866,0.12,3.919348,0.844272533479554,0.8999591005050585,False,False,300-150K 1K-min,
236,S8-3-11-2,0.3079344114331621,4.492933333333334,205.15,0.0001630260596734,187.8064,0.12,3.919348,0.3922017135532004,0.8999729487172436,False,False,300-150K 1K-min,
237,S8-3-11-2,0.3079344114331621,4.492933333333334,208.15,0.000245518121755,124.705,0.12,3.919348,0.3922017135532004,0.8999888098165395,False,False,300-150K 1K-min,
238,S8-3-11-2,0.3079344114331621,4.492933333333334,210.15,0.0003487130916984,87.80094037861849,0.12,3.919348,0.3922017135532004,0.95,False,False,300-150K 1K-min,
239,S8-3-11-2,0.3079344114331621,4.492933333333334,213.15,0.0004800604714173,63.77808462976002,0.12,3.919348,0.3922017135532004,0.95,False,False,300-150K 1K-min,
240,S8-3-11-2,0.3079344114331621,4.492933333333334,216.15,0.0006467742235198,47.33852441867212,0.12,3.919348,0.3922017135532004,0.95,False,False,300-150K 1K-min,
241,S8-3-11-2,0.3079344114331621,4.492933333333334,219.15,0.0008563264467606,35.75428213069926,0.12,3.919348,0.3922017135532004,0.95,False,False,300-150K 1K-min,
242,S8-3-11-2,0.3079344114331621,4.492933333333334,221.15,0.0011106863967472,27.566140598397386,0.12,3.919348,0.3922017135532004,0.95,False,False,300-150K 1K-min,
243,S8-3-11-2,0.3079344114331621,4.492933333333334,224.15,0.0014161917964082,21.6194850521754,0.12,3.919348,0.3922017135532004,0.95,False,False,300-150K 1K-min,
244,S8-3-11-2,0.3079344114331621,4.492933333333334,227.15,0.0017637698230061,17.359032326155333,0.12,3.919348,0.3922017135532004,0.95,False,False,300-150K 1K-min,
245,S8-3-11-2,0.3079344114331621,4.492933333333334,230.15,0.00215968076163,14.176788494588346,0.12,3.919348,0.3922017135532004,0.95,False,False,300-150K 1K-min,
246,S8-3-11-2,0.3079344114331621,4.492933333333334,232.15,0.0026017536075273,11.767961918023223,0.12,3.919348,0.3922017135532004,0.95,False,False,300-150K 1K-min,
