Repository: LJZ-sudo/acid-in-clay-close

# Closed-Loop EIS 分析子项目（2026 清理版）

本目录是 **EIS 自驱动闭环分析系统 + 论文图表/结果** 的主代码仓。  
旧版本代码和历史输出会逐步移动到 `archive_*` 目录，仅作参考。

---

## 1. 当前系统的四个核心目标

1. **方法可靠性**：  
   从 CHI 原始 EIS 数据自动完成 Rb 拟合、导电率计算和多段 Arrhenius 分析，证明自动结果物理合理，并优于传统低分辨率/两段拟合基线。

2. **自驱动相变检测与采样优化**：  
   在线分析 EIS 曲线和导电率变化，实时检测相变/机制转变区域，在 3 K 粗步长与 1 K 精细步长之间自动切换。

3. **AI 机理 + 新材料/下一步实验指导**：  
   基于 Phase 1/3 结果和材料知识库生成深度机理报告，提出机理假设、新配比/新材料预测，并给出可直接执行的后续实验建议。

4. **我们的系统 vs 商用大模型**：  
   对比“带闭环 + ML + 知识库的 Agent 报告”和“直接调用商用大模型”的机制分析质量，在机理深度、数据利用、实验可操作性等维度展示优势。

---

## 2. 运行入口（目前仍在使用）

### 2.1 Phase 3 全流程（基于 Phase 1 结果）

在 `V1.0-qianduan/close/` 目录下：

```bash
cd close
python phase3/run_all.py
```

`run_all.py` 顺序调用：

1. `step1_data_preparation.py`
2. `step2_train_models.py`
3. `step3_confinement_analysis.py`
4. `step4_ml_ai_validation.py`
5. `step_meyer_neldel.py`
6. `step6_cross_material.py`
7. `step5_final_report.py`

输出写入 `close/output/phase3_results/`，用于论文主结果和 AI 报告的定量输入。

> 说明：Phase 1（原始 EIS → Rb → Arrhenius 分段）在主项目中已完成，这里主要复用 `specific_conductance/` 中的实现。算法细节见 `paper/SI_table/SI_Note2_Arrhenius_segmentation.md`。

### 2.2 自驱动闭环 & 相变检测

**完整闭环处理（已有 CHI 数据）：**

```bash
cd close
python auto_control/run_closed_loop.py \
  --data-dir E:\chi_data \
  --config experiment_data/experiment_data.json \
  --thickness 0.01 \
  --area 1.0 \
  --min-points 5 \
  --output-dir experiment_data \
  --bundle-report
```

功能概览：

- 扫描 `E:\chi_data` 内 CHI 输出文件；
- 自动完成数据读取 → Rb 半圆拟合 → 导电率计算；
- 对成功点做 Arrhenius 分段分析；
- 生成 `report.json` + `report.md` + 可选 AI 报告打包产物。

**相变检测 + 自适应步长实验：**

- 主要逻辑在：
  - `auto_control/integrated_temp_chi_controller.py`
  - `auto_control/integrated_workflow.py`
  - `specific_conductance/data_processing.py`, `rb_fitting.py`, `conductivity.py`
- 相变检测和 Phase Jump Score 的细节见：
  - `paper/SI_table/SI_Note4_phase_transition_detection.md`

---

## 3. 目录结构总览

更细的分层见 `PROJECT_MAP.md`，这里只列关键部分。

```text
close/
├── auto_control/          # 闭环控制 & 相变检测 & 报告生成
├── config/                # 材料参数 & 分析超参数
├── data/                  # 原始 EIS 数据 & 材料 Excel
├── docs/                  # 项目综合说明 & 论文草稿 & SI 草稿
├── output/                # Phase1/2/3 结果 & 深度分析输出
├── paper/                 # SI Note、主表格、机理报告评分、写作指南
├── paper_figure/          # 论文图脚本 + 数据 + 配色/版本说明
├── phase1/                # Phase 1 pipeline 规划（部分逻辑从主项目迁移）
├── phase2/                # AI 机理 & 新材料/实验建议
├── phase3/                # ML + 限域效应 + 交叉验证 + 跨材料
├── phase3-v2.0/           # Phase3 v2.0 深度分析（如仍在用则视为核心）
├── specific_conductance/  # Rb 拟合、电导率计算、温控辅助
├── utils/                 # 文件/数学/绘图工具
└── archive_*/             # 旧代码/旧输出/旧文档（逐步迁移中）
```

---

## 4. 与论文结构的对应关系

- **Figure 1：架构 / 物理–数字交换**
  - 代码：`auto_control/`, `specific_conductance/`，以及主项目中的 `frontend_web` Orchestrator。
  - 文档：`paper/INTEGRATED_SYSTEM_GUIDE.md`, `paper/CLOSE_AGENT_GUIDE.md`。

- **Figure 2：自驱动相变检测 & 自适应采样**
  - 代码：`auto_control/integrated_temp_chi_controller.py`, `integrated_workflow.py`。
  - 文档：`paper/SI_table/SI_Note4_phase_transition_detection.md`。
  - 数据：典型自驱动实验的 `experiment_data/` 记录。

- **Figure 3：ML 分段 / ΔEa / 机理 & 新材料预测**
  - 代码：`phase3/step*_*.py`, `phase3-v2.0/*`。
  - 表格：`paper/SI_table/TableS2_confinement_effect_by_temperature.csv` 等。
  - AI 报告：`output/phase2_reports/`, `paper/SI_reports/*`。

- **Figure 4：我们的系统 vs 商用模型**
  - 代码：`paper_figure/figure4_model_comparison/*`。
  - 文档：`paper/SI_table/TableS7_report_evaluation_scores.csv`，`paper_figure/figure4_model_comparison/scoring_prompt.md`。

---

## 5. 清理与维护约定

- **新增主线代码**：优先放入 `auto_control/`, `phase3/`, `specific_conductance/`, `paper_figure/` 等 Core 目录，并在 `PROJECT_MAP.md` 中登记。
- **调试/一次性脚本**：放入 Support 区（在 `PROJECT_MAP.md` 中注明用途），用完且确认不会再用时移动到 `archive_code/`。
- **过时输出/文档**：在文件顶部注明 `OBSOLETE`，并移动到 `archive_output/` 或 `archive_docs/`，避免与当前主线混淆。

---

# front_half_v2 内置数据

> 2026-05-18 note: this README documents historical `front_half_v2` data
> conventions. For the current AiCE/Stage0 mainline directory classification,
> use `data/MANIFEST.md`.

- **`phase1_results/`**：从仓库 `output/phase1_results/` 复制的 **S8*** 与 **S60*** 的 `*_analysis_result.json`，供离线或与 manifest 无关时由 `io/manifest_resolver.py` 优先解析。
- **`phase2_reports/`**：历史/演示用机理报告副本；**runtime 默认不会**自动当作输入。若需参与 planning，请在 run 的 `manifest.json` 中设置 **`source_mechanism_report`** 指向具体文件，或使用 LLM 在 `experiment_data/history/<sample_id>/` 生成。

运行 `front_half_v2` 时，`project_root` 应为 **`V1.0-qianduan-mainline`**，以便路径  
`front_half_v2/data/...` 与 `config`、`phase2` 等模块一致可用。

若需追加样品：将对应 JSON/MD 放入上述子目录，文件名保持  
`<sample_id>_analysis_result.json` 与 `<sample_id>_mechanism_report.md`。

**材料说明与 R/N/L/S 定义**：推荐在 phase1 JSON 中含 ``material_description``、``parameter_definitions``（见 ``phase1_material_lexicon.json``），或运行  
``python -m front_half_v2.tools.enrich_phase1_metadata`` 批量注入。

**规范化输入预览**：``canonical_phase1_inputs/<sample_id>_canonical_input.json`` 由 ``extract_canonical_phase1_input`` 从对应 ``phase1_results`` 生成（v1.1 起不含 kk_validation / drt_analysis，原因见 ``front_half_v2/TODO_KK_DRT_REPAIR.md``），便于人工检查模板是否够用；与线上主 JSON 可能不同步时需重新批量导出。

File: experiments/raw/ao/2026.7.2__ATP-R0.186-N1.029-fulltemp-fe4b/ATP-R0.186-N1.029-fulltemp-fe4b_T-13.8_f0.1_1000000_V0.txt
July 2, 2026   17:37:46
A.C. Impedance
File: e:\chi_data\atp-r0.186-n1.029-fulltemp-fe4b_t-13.8_f0.1_1000000_v0.txt
Data Source:  Experiment
Instrument Model:  CHI660E
Header: 
Note: 

Init E (V) = 0
High Frequency (Hz) = 1e+6
Low Frequency (Hz) = 0.1
Imp SF
Amplitude (V) = 0.005
Quiet Time (sec) = 2
Cycles (.1-1Hz) = 1

Freq/Hz, Z'/ohm, Z"/ohm, Z/ohm, Phase/deg

8.252e+5, 5.191e+0, 1.371e+1, 1.466e+1, 69.3
6.816e+5, 4.619e+0, 1.118e+1, 1.209e+1, 67.5
5.625e+5, 4.107e+0, 9.274e+0, 1.014e+1, 66.1
4.639e+5, 3.835e+0, 7.642e+0, 8.550e+0, 63.4
3.828e+5, 3.663e+0, 6.356e+0, 7.336e+0, 60.0
3.164e+5, 3.559e+0, 5.257e+0, 6.348e+0, 55.9
2.607e+5, 3.464e+0, 4.355e+0, 5.564e+0, 51.5
2.158e+5, 3.392e+0, 3.591e+0, 4.939e+0, 46.6
1.777e+5, 3.344e+0, 2.940e+0, 4.453e+0, 41.3
1.465e+5, 3.311e+0, 2.390e+0, 4.084e+0, 35.8
1.211e+5, 3.281e+0, 1.941e+0, 3.812e+0, 30.6
9.961e+4, 3.266e+0, 1.567e+0, 3.622e+0, 25.6
8.252e+4, 3.259e+0, 1.262e+0, 3.495e+0, 21.2
6.812e+4, 3.261e+0, 1.003e+0, 3.412e+0, 17.1
5.625e+4, 3.267e+0, 7.748e-1, 3.358e+0, 13.3
4.644e+4, 3.272e+0, 5.750e-1, 3.322e+0, 10.0
3.833e+4, 3.281e+0, 3.977e-1, 3.305e+0, 6.9
3.164e+4, 3.294e+0, 2.352e-1, 3.303e+0, 4.1
2.612e+4, 3.309e+0, 8.807e-2, 3.311e+0, 1.5
2.153e+4, 3.328e+0, -4.858e-2, 3.328e+0, -0.8
1.777e+4, 3.344e+0, -1.814e-1, 3.349e+0, -3.1
1.470e+4, 3.361e+0, -3.171e-1, 3.376e+0, -5.4
1.211e+4, 3.381e+0, -4.591e-1, 3.412e+0, -7.7
1.001e+4, 3.405e+0, -6.098e-1, 3.459e+0, -10.2
8.252e+3, 3.434e+0, -7.757e-1, 3.520e+0, -12.7
6.812e+3, 3.468e+0, -9.630e-1, 3.599e+0, -15.5
5.625e+3, 3.508e+0, -1.177e+0, 3.700e+0, -18.5
4.643e+3, 3.554e+0, -1.423e+0, 3.828e+0, -21.8
3.833e+3, 3.605e+0, -1.709e+0, 3.990e+0, -25.4
3.164e+3, 3.666e+0, -2.044e+0, 4.197e+0, -29.1
2.612e+3, 3.738e+0, -2.437e+0, 4.462e+0, -33.1
2.153e+3, 3.822e+0, -2.902e+0, 4.799e+0, -37.2
1.777e+3, 3.920e+0, -3.449e+0, 5.221e+0, -41.3
1.470e+3, 4.034e+0, -4.095e+0, 5.748e+0, -45.4
1.211e+3, 4.168e+0, -4.861e+0, 6.403e+0, -49.4
1.001e+3, 4.329e+0, -5.767e+0, 7.211e+0, -53.1
8.252e+2, 4.522e+0, -6.837e+0, 8.197e+0, -56.5
6.836e+2, 4.750e+0, -8.114e+0, 9.402e+0, -59.7
5.615e+2, 5.021e+0, -9.637e+0, 1.087e+1, -62.5
4.639e+2, 5.345e+0, -1.145e+1, 1.264e+1, -65.0
3.809e+2, 5.728e+0, -1.358e+1, 1.474e+1, -67.1
3.174e+2, 6.184e+0, -1.611e+1, 1.725e+1, -69.0
2.588e+2, 6.747e+0, -1.913e+1, 2.029e+1, -70.6
2.148e+2, 7.441e+0, -2.276e+1, 2.395e+1, -71.9
1.758e+2, 8.265e+0, -2.703e+1, 2.826e+1, -73.0
1.465e+2, 9.223e+0, -3.190e+1, 3.321e+1, -73.9
1.221e+2, 1.045e+1, -3.793e+1, 3.934e+1, -74.6
9.766e+1, 1.204e+1, -4.496e+1, 4.654e+1, -75.0
8.254e+1, 1.394e+1, -5.298e+1, 5.478e+1, -75.3
6.813e+1, 1.616e+1, -6.256e+1, 6.461e+1, -75.5
5.623e+1, 1.877e+1, -7.386e+1, 7.620e+1, -75.7
4.642e+1, 2.187e+1, -8.726e+1, 8.996e+1, -75.9
3.831e+1, 2.565e+1, -1.031e+2, 1.062e+2, -76.0
3.162e+1, 3.020e+1, -1.216e+2, 1.253e+2, -76.1
2.610e+1, 3.567e+1, -1.436e+2, 1.479e+2, -76.0
2.154e+1, 4.221e+1, -1.694e+2, 1.746e+2, -76.0
1.778e+1, 5.005e+1, -1.996e+2, 2.058e+2, -75.9
1.468e+1, 5.956e+1, -2.348e+2, 2.423e+2, -75.8
1.212e+1, 7.067e+1, -2.761e+2, 2.850e+2, -75.6
1.000e+1, 8.412e+1, -3.244e+2, 3.351e+2, -75.5
8.254e+0, 1.003e+2, -3.809e+2, 3.939e+2, -75.2
6.813e+0, 1.190e+2, -4.471e+2, 4.626e+2, -75.1
5.623e+0, 1.404e+2, -5.244e+2, 5.429e+2, -75.0
4.642e+0, 1.650e+2, -6.153e+2, 6.370e+2, -75.0
3.831e+0, 1.936e+2, -7.216e+2, 7.471e+2, -75.0
3.162e+0, 2.259e+2, -8.478e+2, 8.774e+2, -75.1
2.610e+0, 2.628e+2, -9.967e+2, 1.031e+3, -75.2
2.154e+0, 3.012e+2, -1.177e+3, 1.215e+3, -75.7
1.778e+0, 3.427e+2, -1.394e+3, 1.435e+3, -76.2
1.468e+0, 3.942e+2, -1.646e+3, 1.693e+3, -76.5
1.212e+0, 4.591e+2, -1.942e+3, 1.996e+3, -76.7
1.000e+0, 5.379e+2, -2.275e+3, 2.337e+3, -76.7
8.254e-1, 6.302e+2, -2.650e+3, 2.724e+3, -76.6
6.813e-1, 7.355e+2, -3.089e+3, 3.176e+3, -76.6
5.623e-1, 8.550e+2, -3.613e+3, 3.713e+3, -76.7
4.642e-1, 9.949e+2, -4.242e+3, 4.357e+3, -76.8
3.831e-1, 1.163e+3, -4.985e+3, 5.119e+3, -76.9
3.162e-1, 1.369e+3, -5.859e+3, 6.017e+3, -76.8
2.610e-1, 1.621e+3, -6.888e+3, 7.077e+3, -76.8
2.154e-1, 1.931e+3, -8.096e+3, 8.324e+3, -76.6
1.778e-1, 2.312e+3, -9.506e+3, 9.783e+3, -76.3
1.468e-1, 2.767e+3, -1.112e+4, 1.146e+4, -76.0
1.212e-1, 3.354e+3, -1.304e+4, 1.346e+4, -75.6
1.000e-1, 4.101e+3, -1.529e+4, 1.583e+4, -75.0

File: experiments/raw/ao/2026.7.2__ATP-R0.186-N1.029-fulltemp-fe4b/ATP-R0.186-N1.029-fulltemp-fe4b_T-22.7_f0.1_1000000_V0.txt
July 2, 2026   18:08:23
A.C. Impedance
File: e:\chi_data\atp-r0.186-n1.029-fulltemp-fe4b_t-22.7_f0.1_1000000_v0.txt
Data Source:  Experiment
Instrument Model:  CHI660E
Header: 
Note: 

Init E (V) = 0
High Frequency (Hz) = 1e+6
Low Frequency (Hz) = 0.1
Imp SF
Amplitude (V) = 0.005
Quiet Time (sec) = 2
Cycles (.1-1Hz) = 1

Freq/Hz, Z'/ohm, Z"/ohm, Z/ohm, Phase/deg

8.252e+5, 6.237e+0, 1.360e+1, 1.496e+1, 65.4
6.816e+5, 5.724e+0, 1.108e+1, 1.247e+1, 62.7
5.625e+5, 5.129e+0, 9.215e+0, 1.055e+1, 60.9
4.639e+5, 4.881e+0, 7.542e+0, 8.984e+0, 57.1
3.828e+5, 4.687e+0, 6.268e+0, 7.827e+0, 53.2
3.164e+5, 4.594e+0, 5.175e+0, 6.920e+0, 48.4
2.607e+5, 4.499e+0, 4.295e+0, 6.220e+0, 43.7
2.158e+5, 4.431e+0, 3.537e+0, 5.670e+0, 38.6
1.777e+5, 4.381e+0, 2.891e+0, 5.249e+0, 33.4
1.465e+5, 4.350e+0, 2.345e+0, 4.942e+0, 28.3
1.211e+5, 4.316e+0, 1.905e+0, 4.718e+0, 23.8
9.961e+4, 4.298e+0, 1.539e+0, 4.566e+0, 19.7
8.252e+4, 4.289e+0, 1.239e+0, 4.464e+0, 16.1
6.812e+4, 4.290e+0, 9.792e-1, 4.400e+0, 12.9
5.625e+4, 4.294e+0, 7.539e-1, 4.360e+0, 10.0
4.644e+4, 4.300e+0, 5.509e-1, 4.335e+0, 7.3
3.833e+4, 4.312e+0, 3.680e-1, 4.327e+0, 4.9
3.164e+4, 4.329e+0, 2.064e-1, 4.334e+0, 2.7
2.612e+4, 4.347e+0, 5.961e-2, 4.347e+0, 0.8
2.153e+4, 4.367e+0, -8.102e-2, 4.367e+0, -1.1
1.777e+4, 4.390e+0, -2.214e-1, 4.396e+0, -2.9
1.470e+4, 4.415e+0, -3.682e-1, 4.430e+0, -4.8
1.211e+4, 4.440e+0, -5.183e-1, 4.470e+0, -6.7
1.001e+4, 4.466e+0, -6.764e-1, 4.517e+0, -8.6
8.252e+3, 4.497e+0, -8.533e-1, 4.577e+0, -10.7
6.812e+3, 4.534e+0, -1.053e+0, 4.654e+0, -13.1
5.625e+3, 4.577e+0, -1.280e+0, 4.752e+0, -15.6
4.643e+3, 4.627e+0, -1.543e+0, 4.877e+0, -18.4
3.833e+3, 4.685e+0, -1.851e+0, 5.037e+0, -21.6
3.164e+3, 4.751e+0, -2.210e+0, 5.240e+0, -24.9
2.612e+3, 4.827e+0, -2.632e+0, 5.498e+0, -28.6
2.153e+3, 4.916e+0, -3.131e+0, 5.828e+0, -32.5
1.777e+3, 5.020e+0, -3.719e+0, 6.247e+0, -36.5
1.470e+3, 5.141e+0, -4.415e+0, 6.776e+0, -40.7
1.211e+3, 5.285e+0, -5.239e+0, 7.442e+0, -44.8
1.001e+3, 5.457e+0, -6.216e+0, 8.272e+0, -48.7
8.252e+2, 5.660e+0, -7.371e+0, 9.294e+0, -52.5
6.836e+2, 5.899e+0, -8.749e+0, 1.055e+1, -56.0
5.615e+2, 6.180e+0, -1.039e+1, 1.209e+1, -59.3
4.639e+2, 6.517e+0, -1.235e+1, 1.396e+1, -62.2
3.809e+2, 6.915e+0, -1.464e+1, 1.619e+1, -64.7
3.174e+2, 7.389e+0, -1.738e+1, 1.888e+1, -67.0
2.588e+2, 7.973e+0, -2.066e+1, 2.215e+1, -68.9
2.148e+2, 8.691e+0, -2.461e+1, 2.610e+1, -70.5
1.758e+2, 9.544e+0, -2.925e+1, 3.077e+1, -71.9
1.465e+2, 1.053e+1, -3.456e+1, 3.613e+1, -73.1
1.221e+2, 1.180e+1, -4.113e+1, 4.279e+1, -74.0
9.766e+1, 1.344e+1, -4.880e+1, 5.062e+1, -74.6
8.254e+1, 1.542e+1, -5.756e+1, 5.959e+1, -75.0
6.813e+1, 1.772e+1, -6.806e+1, 7.033e+1, -75.4
5.623e+1, 2.040e+1, -8.049e+1, 8.304e+1, -75.8
4.642e+1, 2.360e+1, -9.525e+1, 9.813e+1, -76.1
3.831e+1, 2.750e+1, -1.127e+2, 1.160e+2, -76.3
3.162e+1, 3.221e+1, -1.333e+2, 1.372e+2, -76.4
2.610e+1, 3.790e+1, -1.577e+2, 1.622e+2, -76.5
2.154e+1, 4.477e+1, -1.862e+2, 1.915e+2, -76.5
1.778e+1, 5.306e+1, -2.196e+2, 2.259e+2, -76.4
1.468e+1, 6.299e+1, -2.590e+2, 2.665e+2, -76.3
1.212e+1, 7.478e+1, -3.051e+2, 3.142e+2, -76.2
1.000e+1, 8.917e+1, -3.591e+2, 3.700e+2, -76.1
8.254e+0, 1.064e+2, -4.224e+2, 4.356e+2, -75.9
6.813e+0, 1.266e+2, -4.968e+2, 5.127e+2, -75.7
5.623e+0, 1.500e+2, -5.840e+2, 6.030e+2, -75.6
4.642e+0, 1.772e+2, -6.863e+2, 7.088e+2, -75.5
3.831e+0, 2.088e+2, -8.058e+2, 8.324e+2, -75.5
3.162e+0, 2.450e+2, -9.475e+2, 9.787e+2, -75.5
2.610e+0, 2.873e+2, -1.114e+3, 1.151e+3, -75.5
2.154e+0, 3.307e+2, -1.317e+3, 1.358e+3, -75.9
1.778e+0, 3.775e+2, -1.560e+3, 1.605e+3, -76.4
1.468e+0, 4.349e+2, -1.841e+3, 1.891e+3, -76.7
1.212e+0, 5.056e+2, -2.160e+3, 2.218e+3, -76.8
1.000e+0, 5.929e+2, -2.525e+3, 2.594e+3, -76.8
8.254e-1, 6.953e+2, -2.949e+3, 3.030e+3, -76.7
6.813e-1, 8.116e+2, -3.444e+3, 3.539e+3, -76.7
5.623e-1, 9.413e+2, -4.032e+3, 4.141e+3, -76.9
4.642e-1, 1.089e+3, -4.730e+3, 4.854e+3, -77.0
3.831e-1, 1.262e+3, -5.555e+3, 5.697e+3, -77.2
3.162e-1, 1.467e+3, -6.531e+3, 6.693e+3, -77.3
2.610e-1, 1.712e+3, -7.683e+3, 7.871e+3, -77.4
2.154e-1, 2.005e+3, -9.040e+3, 9.259e+3, -77.5
1.778e-1, 2.357e+3, -1.063e+4, 1.089e+4, -77.5
1.468e-1, 2.769e+3, -1.247e+4, 1.277e+4, -77.5
1.212e-1, 3.296e+3, -1.467e+4, 1.504e+4, -77.3
1.000e-1, 3.962e+3, -1.730e+4, 1.775e+4, -77.1

File: experiments/raw/ao/2026.7.2__ATP-R0.186-N1.029-fulltemp-fe4b/ATP-R0.186-N1.029-fulltemp-fe4b_T-31.7_f0.1_1000000_V0.txt
July 2, 2026   18:53:31
A.C. Impedance
File: e:\chi_data\atp-r0.186-n1.029-fulltemp-fe4b_t-31.7_f0.1_1000000_v0.txt
Data Source:  Experiment
Instrument Model:  CHI660E
Header: 
Note: 

Init E (V) = 0
High Frequency (Hz) = 1e+6
Low Frequency (Hz) = 0.1
Imp SF
Amplitude (V) = 0.005
Quiet Time (sec) = 2
Cycles (.1-1Hz) = 1

Freq/Hz, Z'/ohm, Z"/ohm, Z/ohm, Phase/deg

8.252e+5, 1.577e+1, 1.233e+1, 2.002e+1, 38.0
6.816e+5, 1.529e+1, 9.893e+0, 1.821e+1, 32.9
5.625e+5, 1.454e+1, 8.266e+0, 1.673e+1, 29.6
4.639e+5, 1.443e+1, 6.701e+0, 1.591e+1, 24.9
3.828e+5, 1.429e+1, 5.582e+0, 1.534e+1, 21.3
3.164e+5, 1.431e+1, 4.587e+0, 1.502e+1, 17.8
2.607e+5, 1.424e+1, 3.810e+0, 1.474e+1, 15.0
2.158e+5, 1.420e+1, 3.128e+0, 1.454e+1, 12.4
1.777e+5, 1.418e+1, 2.516e+0, 1.440e+1, 10.1
1.465e+5, 1.418e+1, 2.003e+0, 1.432e+1, 8.0
1.211e+5, 1.415e+1, 1.628e+0, 1.424e+1, 6.6
9.961e+4, 1.414e+1, 1.319e+0, 1.420e+1, 5.3
8.252e+4, 1.415e+1, 1.066e+0, 1.419e+1, 4.3
6.812e+4, 1.417e+1, 8.406e-1, 1.420e+1, 3.4
5.625e+4, 1.418e+1, 6.331e-1, 1.420e+1, 2.6
4.644e+4, 1.420e+1, 4.273e-1, 1.420e+1, 1.7
3.833e+4, 1.423e+1, 2.384e-1, 1.423e+1, 1.0
3.164e+4, 1.427e+1, 6.388e-2, 1.427e+1, 0.3
2.612e+4, 1.434e+1, -1.005e-1, 1.434e+1, -0.4
2.153e+4, 1.439e+1, -2.496e-1, 1.439e+1, -1.0
1.777e+4, 1.444e+1, -3.942e-1, 1.445e+1, -1.6
1.470e+4, 1.448e+1, -5.395e-1, 1.449e+1, -2.1
1.211e+4, 1.452e+1, -6.829e-1, 1.454e+1, -2.7
1.001e+4, 1.458e+1, -8.474e-1, 1.460e+1, -3.3
8.252e+3, 1.465e+1, -1.039e+0, 1.468e+1, -4.1
6.812e+3, 1.472e+1, -1.261e+0, 1.477e+1, -4.9
5.625e+3, 1.480e+1, -1.519e+0, 1.487e+1, -5.9
4.643e+3, 1.488e+1, -1.810e+0, 1.499e+1, -6.9
3.833e+3, 1.498e+1, -2.148e+0, 1.514e+1, -8.2
3.164e+3, 1.509e+1, -2.536e+0, 1.530e+1, -9.5
2.612e+3, 1.521e+1, -2.992e+0, 1.550e+1, -11.1
2.153e+3, 1.533e+1, -3.533e+0, 1.574e+1, -13.0
1.777e+3, 1.548e+1, -4.172e+0, 1.603e+1, -15.1
1.470e+3, 1.564e+1, -4.929e+0, 1.640e+1, -17.5
1.211e+3, 1.583e+1, -5.820e+0, 1.686e+1, -20.2
1.001e+3, 1.603e+1, -6.862e+0, 1.744e+1, -23.2
8.252e+2, 1.626e+1, -8.083e+0, 1.816e+1, -26.4
6.836e+2, 1.654e+1, -9.550e+0, 1.910e+1, -30.0
5.615e+2, 1.689e+1, -1.131e+1, 2.033e+1, -33.8
4.639e+2, 1.732e+1, -1.343e+1, 2.192e+1, -37.8
3.809e+2, 1.780e+1, -1.593e+1, 2.389e+1, -41.8
3.174e+2, 1.835e+1, -1.891e+1, 2.635e+1, -45.9
2.588e+2, 1.898e+1, -2.247e+1, 2.941e+1, -49.8
2.148e+2, 1.973e+1, -2.670e+1, 3.320e+1, -53.5
1.758e+2, 2.062e+1, -3.170e+1, 3.781e+1, -57.0
1.465e+2, 2.163e+1, -3.744e+1, 4.324e+1, -60.0
1.221e+2, 2.289e+1, -4.458e+1, 5.012e+1, -62.8
9.766e+1, 2.452e+1, -5.292e+1, 5.833e+1, -65.1
8.254e+1, 2.647e+1, -6.246e+1, 6.783e+1, -67.0
6.813e+1, 2.867e+1, -7.398e+1, 7.934e+1, -68.8
5.623e+1, 3.118e+1, -8.769e+1, 9.307e+1, -70.4
4.642e+1, 3.417e+1, -1.041e+2, 1.095e+2, -71.8
3.831e+1, 3.782e+1, -1.237e+2, 1.293e+2, -73.0
3.162e+1, 4.224e+1, -1.469e+2, 1.529e+2, -74.0
2.610e+1, 4.757e+1, -1.745e+2, 1.808e+2, -74.7
2.154e+1, 5.401e+1, -2.070e+2, 2.139e+2, -75.4
1.778e+1, 6.173e+1, -2.454e+2, 2.530e+2, -75.9
1.468e+1, 7.124e+1, -2.907e+2, 2.993e+2, -76.2
1.212e+1, 8.280e+1, -3.442e+2, 3.540e+2, -76.5
1.000e+1, 9.703e+1, -4.073e+2, 4.187e+2, -76.6
8.254e+0, 1.143e+2, -4.817e+2, 4.951e+2, -76.7
6.813e+0, 1.346e+2, -5.695e+2, 5.852e+2, -76.7
5.623e+0, 1.587e+2, -6.730e+2, 6.915e+2, -76.7
4.642e+0, 1.869e+2, -7.954e+2, 8.171e+2, -76.8
3.831e+0, 2.210e+2, -9.390e+2, 9.647e+2, -76.8
3.162e+0, 2.613e+2, -1.109e+3, 1.139e+3, -76.7
2.610e+0, 3.101e+2, -1.309e+3, 1.345e+3, -76.7
2.154e+0, 3.640e+2, -1.551e+3, 1.593e+3, -76.8
1.778e+0, 4.249e+2, -1.840e+3, 1.888e+3, -77.0
1.468e+0, 5.011e+2, -2.169e+3, 2.226e+3, -77.0
1.212e+0, 5.964e+2, -2.545e+3, 2.614e+3, -76.8
1.000e+0, 7.151e+2, -2.982e+3, 3.066e+3, -76.5
8.254e-1, 8.549e+2, -3.485e+3, 3.588e+3, -76.2
6.813e-1, 1.013e+3, -4.066e+3, 4.190e+3, -76.0
5.623e-1, 1.189e+3, -4.745e+3, 4.892e+3, -75.9
4.642e-1, 1.388e+3, -5.539e+3, 5.710e+3, -75.9
3.831e-1, 1.617e+3, -6.471e+3, 6.670e+3, -76.0
3.162e-1, 1.879e+3, -7.565e+3, 7.795e+3, -76.0
2.610e-1, 2.177e+3, -8.851e+3, 9.115e+3, -76.2
2.154e-1, 2.518e+3, -1.036e+4, 1.067e+4, -76.3
1.778e-1, 2.905e+3, -1.213e+4, 1.247e+4, -76.5
1.468e-1, 3.336e+3, -1.418e+4, 1.457e+4, -76.8
1.212e-1, 3.851e+3, -1.665e+4, 1.709e+4, -77.0
1.000e-1, 4.470e+3, -1.957e+4, 2.007e+4, -77.1

File: experiments/raw/ao/2026.7.2__ATP-R0.186-N1.029-fulltemp-fe4b/ATP-R0.186-N1.029-fulltemp-fe4b_T-40.7_f0.1_1000000_V0.txt
July 2, 2026   19:38:46
A.C. Impedance
File: e:\chi_data\atp-r0.186-n1.029-fulltemp-fe4b_t-40.7_f0.1_1000000_v0.txt
Data Source:  Experiment
Instrument Model:  CHI660E
Header: 
Note: 

Init E (V) = 0
High Frequency (Hz) = 1e+6
Low Frequency (Hz) = 0.1
Imp SF
Amplitude (V) = 0.005
Quiet Time (sec) = 2
Cycles (.1-1Hz) = 1

Freq/Hz, Z'/ohm, Z"/ohm, Z/ohm, Phase/deg

8.252e+5, 4.961e+1, 9.237e+0, 5.047e+1, 10.5
6.816e+5, 4.970e+1, 6.341e+0, 5.010e+1, 7.3
5.625e+5, 4.934e+1, 5.278e+0, 4.962e+1, 6.1
4.639e+5, 4.964e+1, 3.984e+0, 4.980e+1, 4.6
3.828e+5, 4.990e+1, 3.343e+0, 5.001e+1, 3.8
3.164e+5, 5.022e+1, 2.602e+0, 5.029e+1, 3.0
2.607e+5, 5.034e+1, 2.097e+0, 5.039e+1, 2.4
2.158e+5, 5.045e+1, 1.659e+0, 5.047e+1, 1.9
1.777e+5, 5.059e+1, 1.151e+0, 5.060e+1, 1.3
1.465e+5, 5.072e+1, 7.277e-1, 5.073e+1, 0.8
1.211e+5, 5.078e+1, 1.811e+0, 5.081e+1, 2.0
9.961e+4, 5.082e+1, 3.459e+0, 5.094e+1, 3.9
8.252e+4, 5.089e+1, 4.102e+0, 5.105e+1, 4.6
6.812e+4, 5.097e+1, 3.882e+0, 5.111e+1, 4.4
5.625e+4, 5.105e+1, 3.095e+0, 5.114e+1, 3.5
4.644e+4, 5.115e+1, 2.239e+0, 5.120e+1, 2.5
3.833e+4, 5.126e+1, 1.510e+0, 5.129e+1, 1.7
3.164e+4, 5.140e+1, 9.896e-1, 5.141e+1, 1.1
2.612e+4, 5.157e+1, 6.058e-1, 5.157e+1, 0.7
2.153e+4, 5.172e+1, 2.815e-1, 5.172e+1, 0.3
1.777e+4, 5.188e+1, -2.670e-2, 5.188e+1, -0.0
1.470e+4, 5.202e+1, -3.506e-1, 5.202e+1, -0.4
1.211e+4, 5.216e+1, -6.582e-1, 5.216e+1, -0.7
1.001e+4, 5.232e+1, -9.493e-1, 5.233e+1, -1.0
8.252e+3, 5.250e+1, -1.271e+0, 5.252e+1, -1.4
6.812e+3, 5.269e+1, -1.604e+0, 5.272e+1, -1.7
5.625e+3, 5.289e+1, -1.958e+0, 5.292e+1, -2.1
4.643e+3, 5.310e+1, -2.342e+0, 5.315e+1, -2.5
3.833e+3, 5.332e+1, -2.779e+0, 5.339e+1, -3.0
3.164e+3, 5.356e+1, -3.276e+0, 5.366e+1, -3.5
2.612e+3, 5.383e+1, -3.847e+0, 5.396e+1, -4.1
2.153e+3, 5.411e+1, -4.496e+0, 5.430e+1, -4.7
1.777e+3, 5.442e+1, -5.253e+0, 5.467e+1, -5.5
1.470e+3, 5.475e+1, -6.127e+0, 5.509e+1, -6.4
1.211e+3, 5.512e+1, -7.136e+0, 5.558e+1, -7.4
1.001e+3, 5.551e+1, -8.281e+0, 5.613e+1, -8.5
8.252e+2, 5.595e+1, -9.613e+0, 5.677e+1, -9.7
6.836e+2, 5.644e+1, -1.124e+1, 5.755e+1, -11.3
5.615e+2, 5.698e+1, -1.321e+1, 5.849e+1, -13.1
4.639e+2, 5.759e+1, -1.558e+1, 5.966e+1, -15.1
3.809e+2, 5.828e+1, -1.835e+1, 6.110e+1, -17.5
3.174e+2, 5.905e+1, -2.164e+1, 6.289e+1, -20.1
2.588e+2, 5.994e+1, -2.554e+1, 6.516e+1, -23.1
2.148e+2, 6.097e+1, -3.019e+1, 6.804e+1, -26.3
1.758e+2, 6.214e+1, -3.566e+1, 7.164e+1, -29.8
1.465e+2, 6.344e+1, -4.191e+1, 7.603e+1, -33.5
1.221e+2, 6.500e+1, -4.966e+1, 8.180e+1, -37.4
9.766e+1, 6.699e+1, -5.865e+1, 8.904e+1, -41.2
8.254e+1, 6.933e+1, -6.896e+1, 9.779e+1, -44.8
6.813e+1, 7.190e+1, -8.150e+1, 1.087e+2, -48.6
5.623e+1, 7.469e+1, -9.651e+1, 1.220e+2, -52.3
4.642e+1, 7.795e+1, -1.146e+2, 1.386e+2, -55.8
3.831e+1, 8.186e+1, -1.362e+2, 1.589e+2, -59.0
3.162e+1, 8.643e+1, -1.618e+2, 1.835e+2, -61.9
2.610e+1, 9.184e+1, -1.922e+2, 2.130e+2, -64.5
2.154e+1, 9.826e+1, -2.281e+2, 2.484e+2, -66.7
1.778e+1, 1.059e+2, -2.708e+2, 2.908e+2, -68.6
1.468e+1, 1.150e+2, -3.216e+2, 3.415e+2, -70.3
1.212e+1, 1.262e+2, -3.817e+2, 4.020e+2, -71.7
1.000e+1, 1.399e+2, -4.528e+2, 4.739e+2, -72.8
8.254e+0, 1.564e+2, -5.373e+2, 5.596e+2, -73.8
6.813e+0, 1.760e+2, -6.377e+2, 6.615e+2, -74.6
5.623e+0, 1.992e+2, -7.568e+2, 7.825e+2, -75.2
4.642e+0, 2.268e+2, -8.983e+2, 9.265e+2, -75.8
3.831e+0, 2.605e+2, -1.065e+3, 1.096e+3, -76.3
3.162e+0, 3.009e+2, -1.263e+3, 1.298e+3, -76.6
2.610e+0, 3.494e+2, -1.496e+3, 1.536e+3, -76.9
2.154e+0, 4.031e+2, -1.779e+3, 1.824e+3, -77.2
1.778e+0, 4.662e+2, -2.117e+3, 2.168e+3, -77.6
1.468e+0, 5.470e+2, -2.505e+3, 2.564e+3, -77.7
1.212e+0, 6.509e+2, -2.954e+3, 3.025e+3, -77.6
1.000e+0, 7.838e+2, -3.476e+3, 3.563e+3, -77.3
8.254e-1, 9.454e+2, -4.082e+3, 4.190e+3, -77.0
6.813e-1, 1.136e+3, -4.781e+3, 4.914e+3, -76.6
5.623e-1, 1.359e+3, -5.597e+3, 5.760e+3, -76.3
4.642e-1, 1.621e+3, -6.550e+3, 6.748e+3, -76.1
3.831e-1, 1.929e+3, -7.660e+3, 7.899e+3, -75.9
3.162e-1, 2.289e+3, -8.955e+3, 9.243e+3, -75.7
2.610e-1, 2.710e+3, -1.046e+4, 1.081e+4, -75.5
2.154e-1, 3.199e+3, -1.220e+4, 1.262e+4, -75.3
1.778e-1, 3.760e+3, -1.423e+4, 1.472e+4, -75.2
1.468e-1, 4.384e+3, -1.659e+4, 1.716e+4, -75.2
1.212e-1, 5.094e+3, -1.939e+4, 2.005e+4, -75.3
1.000e-1, 5.904e+3, -2.264e+4, 2.339e+4, -75.4

File: experiments/raw/ao/2026.7.2__ATP-R0.186-N1.029-fulltemp-fe4b/ATP-R0.186-N1.029-fulltemp-fe4b_T-49.7_f0.1_1000000_V0.txt
July 2, 2026   20:21:03
A.C. Impedance
File: e:\chi_data\atp-r0.186-n1.029-fulltemp-fe4b_t-49.7_f0.1_1000000_v0.txt
Data Source:  Experiment
Instrument Model:  CHI660E
Header: 
Note: 

Init E (V) = 0
High Frequency (Hz) = 1e+6
Low Frequency (Hz) = 0.1
Imp SF
Amplitude (V) = 0.005
Quiet Time (sec) = 2
Cycles (.1-1Hz) = 1

Freq/Hz, Z'/ohm, Z"/ohm, Z/ohm, Phase/deg

8.252e+5, 2.007e+2, -4.860e+1, 2.065e+2, -13.6
6.816e+5, 2.074e+2, -4.771e+1, 2.128e+2, -13.0
5.625e+5, 2.126e+2, -4.492e+1, 2.173e+2, -11.9
4.639e+5, 2.185e+2, -3.877e+1, 2.219e+2, -10.1
3.828e+5, 2.230e+2, -3.348e+1, 2.255e+2, -8.5
3.164e+5, 2.266e+2, -2.842e+1, 2.284e+2, -7.2
2.607e+5, 2.291e+2, -2.452e+1, 2.304e+2, -6.1
2.158e+5, 2.312e+2, -2.092e+1, 2.322e+2, -5.2
1.777e+5, 2.331e+2, -1.826e+1, 2.338e+2, -4.5
1.465e+5, 2.348e+2, -1.600e+1, 2.354e+2, -3.9
1.211e+5, 2.358e+2, -1.260e+1, 2.362e+2, -3.1
9.961e+4, 2.365e+2, -8.851e+0, 2.367e+2, -2.1
8.252e+4, 2.373e+2, -6.189e+0, 2.373e+2, -1.5
6.812e+4, 2.381e+2, -4.827e+0, 2.382e+2, -1.2
5.625e+4, 2.388e+2, -4.439e+0, 2.388e+2, -1.1
4.644e+4, 2.394e+2, -4.501e+0, 2.394e+2, -1.1
3.833e+4, 2.402e+2, -4.621e+0, 2.402e+2, -1.1
3.164e+4, 2.413e+2, -4.470e+0, 2.413e+2, -1.1
2.612e+4, 2.422e+2, -4.307e+0, 2.422e+2, -1.0
2.153e+4, 2.428e+2, -4.135e+0, 2.429e+2, -1.0
1.777e+4, 2.435e+2, -3.993e+0, 2.436e+2, -0.9
1.470e+4, 2.442e+2, -4.053e+0, 2.442e+2, -1.0
1.211e+4, 2.451e+2, -4.034e+0, 2.451e+2, -0.9
1.001e+4, 2.459e+2, -4.102e+0, 2.459e+2, -1.0
8.252e+3, 2.463e+2, -4.324e+0, 2.464e+2, -1.0
6.812e+3, 2.469e+2, -4.544e+0, 2.469e+2, -1.1
5.625e+3, 2.475e+2, -4.931e+0, 2.476e+2, -1.1
4.643e+3, 2.484e+2, -5.472e+0, 2.485e+2, -1.3
3.833e+3, 2.493e+2, -6.075e+0, 2.493e+2, -1.4
3.164e+3, 2.501e+2, -6.656e+0, 2.502e+2, -1.5
2.612e+3, 2.510e+2, -7.262e+0, 2.511e+2, -1.7
2.153e+3, 2.523e+2, -7.785e+0, 2.524e+2, -1.8
1.777e+3, 2.536e+2, -8.375e+0, 2.538e+2, -1.9
1.470e+3, 2.550e+2, -9.352e+0, 2.552e+2, -2.1
1.211e+3, 2.563e+2, -1.071e+1, 2.565e+2, -2.4
1.001e+3, 2.574e+2, -1.211e+1, 2.577e+2, -2.7
8.252e+2, 2.586e+2, -1.361e+1, 2.590e+2, -3.0
6.836e+2, 2.599e+2, -1.561e+1, 2.604e+2, -3.4
5.615e+2, 2.613e+2, -1.807e+1, 2.619e+2, -4.0
4.639e+2, 2.628e+2, -2.107e+1, 2.637e+2, -4.6
3.809e+2, 2.645e+2, -2.456e+1, 2.656e+2, -5.3
3.174e+2, 2.663e+2, -2.865e+1, 2.678e+2, -6.1
2.588e+2, 2.682e+2, -3.337e+1, 2.703e+2, -7.1
2.148e+2, 2.703e+2, -3.894e+1, 2.731e+2, -8.2
1.758e+2, 2.726e+2, -4.539e+1, 2.764e+2, -9.5
1.465e+2, 2.751e+2, -5.269e+1, 2.801e+2, -10.8
1.221e+2, 2.779e+2, -6.160e+1, 2.846e+2, -12.5
9.766e+1, 2.812e+2, -7.128e+1, 2.901e+2, -14.2
8.254e+1, 2.852e+2, -8.230e+1, 2.968e+2, -16.1
6.813e+1, 2.894e+2, -9.641e+1, 3.051e+2, -18.4
5.623e+1, 2.939e+2, -1.137e+2, 3.151e+2, -21.2
4.642e+1, 2.988e+2, -1.347e+2, 3.277e+2, -24.3
3.831e+1, 3.045e+2, -1.597e+2, 3.438e+2, -27.7
3.162e+1, 3.110e+2, -1.893e+2, 3.640e+2, -31.3
2.610e+1, 3.185e+2, -2.241e+2, 3.894e+2, -35.1
2.154e+1, 3.272e+2, -2.653e+2, 4.212e+2, -39.0
1.778e+1, 3.372e+2, -3.143e+2, 4.609e+2, -43.0
1.468e+1, 3.487e+2, -3.725e+2, 5.102e+2, -46.9
1.212e+1, 3.618e+2, -4.417e+2, 5.710e+2, -50.7
1.000e+1, 3.775e+2, -5.243e+2, 6.461e+2, -54.2
8.254e+0, 3.961e+2, -6.231e+2, 7.383e+2, -57.6
6.813e+0, 4.171e+2, -7.409e+2, 8.503e+2, -60.6
5.623e+0, 4.409e+2, -8.812e+2, 9.853e+2, -63.4
4.642e+0, 4.682e+2, -1.049e+3, 1.149e+3, -66.0
3.831e+0, 5.006e+2, -1.247e+3, 1.344e+3, -68.1
3.162e+0, 5.387e+2, -1.484e+3, 1.578e+3, -70.0
2.610e+0, 5.845e+2, -1.764e+3, 1.858e+3, -71.7
2.154e+0, 6.342e+2, -2.111e+3, 2.204e+3, -73.3
1.778e+0, 6.920e+2, -2.528e+3, 2.621e+3, -74.7
1.468e+0, 7.687e+2, -3.001e+3, 3.098e+3, -75.6
1.212e+0, 8.702e+2, -3.542e+3, 3.648e+3, -76.2
1.000e+0, 1.004e+3, -4.172e+3, 4.291e+3, -76.5
8.254e-1, 1.171e+3, -4.908e+3, 5.046e+3, -76.6
6.813e-1, 1.369e+3, -5.765e+3, 5.925e+3, -76.6
5.623e-1, 1.605e+3, -6.773e+3, 6.961e+3, -76.7
4.642e-1, 1.887e+3, -7.958e+3, 8.179e+3, -76.7
3.831e-1, 2.226e+3, -9.349e+3, 9.610e+3, -76.6
3.162e-1, 2.632e+3, -1.098e+4, 1.130e+4, -76.5
2.610e-1, 3.124e+3, -1.290e+4, 1.327e+4, -76.4
2.154e-1, 3.716e+3, -1.513e+4, 1.558e+4, -76.2
1.778e-1, 4.418e+3, -1.775e+4, 1.829e+4, -76.0
1.468e-1, 5.253e+3, -2.081e+4, 2.146e+4, -75.8
1.212e-1, 6.256e+3, -2.437e+4, 2.516e+4, -75.6
1.000e-1, 7.438e+3, -2.843e+4, 2.939e+4, -75.3

File: experiments/raw/ao/2026.7.2__ATP-R0.186-N1.029-fulltemp-fe4b/ATP-R0.186-N1.029-fulltemp-fe4b_T-52.7_f0.1_1000000_V0.txt
July 2, 2026   20:34:47
A.C. Impedance
File: e:\chi_data\atp-r0.186-n1.029-fulltemp-fe4b_t-52.7_f0.1_1000000_v0.txt
Data Source:  Experiment
Instrument Model:  CHI660E
Header: 
Note: 

Init E (V) = 0
High Frequency (Hz) = 1e+6
Low Frequency (Hz) = 0.1
Imp SF
Amplitude (V) = 0.005
Quiet Time (sec) = 2
Cycles (.1-1Hz) = 1

Freq/Hz, Z'/ohm, Z"/ohm, Z/ohm, Phase/deg

8.252e+5, 2.834e+2, -6.899e+1, 2.917e+2, -13.7
6.816e+5, 3.111e+2, -7.596e+1, 3.202e+2, -13.7
5.625e+5, 3.304e+2, -7.567e+1, 3.390e+2, -12.9
4.639e+5, 3.510e+2, -7.369e+1, 3.587e+2, -11.9
3.828e+5, 3.673e+2, -6.859e+1, 3.736e+2, -10.6
3.164e+5, 3.815e+2, -6.265e+1, 3.866e+2, -9.3
2.607e+5, 3.918e+2, -5.582e+1, 3.958e+2, -8.1
2.158e+5, 3.998e+2, -4.918e+1, 4.028e+2, -7.0
1.777e+5, 4.063e+2, -4.392e+1, 4.087e+2, -6.2
1.465e+5, 4.117e+2, -3.914e+1, 4.136e+2, -5.4
1.211e+5, 4.158e+2, -3.382e+1, 4.172e+2, -4.6
9.961e+4, 4.188e+2, -2.858e+1, 4.198e+2, -3.9
8.252e+4, 4.211e+2, -2.383e+1, 4.218e+2, -3.2
6.812e+4, 4.234e+2, -1.984e+1, 4.238e+2, -2.7
5.625e+4, 4.250e+2, -1.667e+1, 4.253e+2, -2.2
4.644e+4, 4.264e+2, -1.440e+1, 4.266e+2, -1.9
3.833e+4, 4.282e+2, -1.295e+1, 4.284e+2, -1.7
3.164e+4, 4.305e+2, -1.237e+1, 4.307e+2, -1.6
2.612e+4, 4.325e+2, -1.170e+1, 4.326e+2, -1.6
2.153e+4, 4.338e+2, -1.055e+1, 4.339e+2, -1.4
1.777e+4, 4.353e+2, -9.631e+0, 4.354e+2, -1.3
1.470e+4, 4.366e+2, -9.051e+0, 4.367e+2, -1.2
1.211e+4, 4.382e+2, -8.457e+0, 4.383e+2, -1.1
1.001e+4, 4.398e+2, -6.668e+0, 4.399e+2, -0.9
8.252e+3, 4.409e+2, -4.397e+0, 4.409e+2, -0.6
6.812e+3, 4.419e+2, -3.595e+0, 4.419e+2, -0.5
5.625e+3, 4.430e+2, -4.035e+0, 4.431e+2, -0.5
4.643e+3, 4.445e+2, -5.142e+0, 4.445e+2, -0.7
3.833e+3, 4.461e+2, -6.403e+0, 4.462e+2, -0.8
3.164e+3, 4.479e+2, -7.743e+0, 4.480e+2, -1.0
2.612e+3, 4.497e+2, -8.944e+0, 4.497e+2, -1.1
2.153e+3, 4.515e+2, -1.019e+1, 4.516e+2, -1.3
1.777e+3, 4.533e+2, -1.147e+1, 4.535e+2, -1.4
1.470e+3, 4.553e+2, -1.283e+1, 4.555e+2, -1.6
1.211e+3, 4.572e+2, -1.427e+1, 4.575e+2, -1.8
1.001e+3, 4.591e+2, -1.562e+1, 4.593e+2, -1.9
8.252e+2, 4.610e+2, -1.701e+1, 4.613e+2, -2.1
6.836e+2, 4.631e+2, -1.903e+1, 4.635e+2, -2.4
5.615e+2, 4.654e+2, -2.164e+1, 4.659e+2, -2.7
4.639e+2, 4.678e+2, -2.489e+1, 4.685e+2, -3.0
3.809e+2, 4.704e+2, -2.876e+1, 4.712e+2, -3.5
3.174e+2, 4.730e+2, -3.326e+1, 4.742e+2, -4.0
2.588e+2, 4.757e+2, -3.846e+1, 4.773e+2, -4.6
2.148e+2, 4.787e+2, -4.452e+1, 4.808e+2, -5.3
1.758e+2, 4.820e+2, -5.146e+1, 4.848e+2, -6.1
1.465e+2, 4.855e+2, -5.935e+1, 4.891e+2, -7.0
1.221e+2, 4.894e+2, -6.879e+1, 4.942e+2, -8.0
9.766e+1, 4.937e+2, -7.842e+1, 4.999e+2, -9.0
8.254e+1, 4.986e+2, -8.935e+1, 5.065e+2, -10.2
6.813e+1, 5.038e+2, -1.040e+2, 5.144e+2, -11.7
5.623e+1, 5.092e+2, -1.224e+2, 5.237e+2, -13.5
4.642e+1, 5.154e+2, -1.450e+2, 5.354e+2, -15.7
3.831e+1, 5.225e+2, -1.717e+2, 5.500e+2, -18.2
3.162e+1, 5.304e+2, -2.030e+2, 5.679e+2, -20.9
2.610e+1, 5.395e+2, -2.400e+2, 5.905e+2, -24.0
2.154e+1, 5.500e+2, -2.838e+2, 6.190e+2, -27.3
1.778e+1, 5.624e+2, -3.359e+2, 6.550e+2, -30.8
1.468e+1, 5.765e+2, -3.976e+2, 7.003e+2, -34.6
1.212e+1, 5.929e+2, -4.709e+2, 7.571e+2, -38.5
1.000e+1, 6.123e+2, -5.588e+2, 8.289e+2, -42.4
8.254e+0, 6.346e+2, -6.646e+2, 9.189e+2, -46.3
6.813e+0, 6.595e+2, -7.910e+2, 1.030e+3, -50.2
5.623e+0, 6.871e+2, -9.418e+2, 1.166e+3, -53.9
4.642e+0, 7.183e+2, -1.124e+3, 1.334e+3, -57.4
3.831e+0, 7.530e+2, -1.337e+3, 1.534e+3, -60.6
3.162e+0, 7.925e+2, -1.593e+3, 1.779e+3, -63.5
2.610e+0, 8.396e+2, -1.896e+3, 2.073e+3, -66.1
2.154e+0, 8.896e+2, -2.278e+3, 2.446e+3, -68.7
1.778e+0, 9.455e+2, -2.741e+3, 2.899e+3, -71.0
1.468e+0, 1.018e+3, -3.253e+3, 3.408e+3, -72.6
1.212e+0, 1.114e+3, -3.831e+3, 3.990e+3, -73.8
1.000e+0, 1.243e+3, -4.501e+3, 4.669e+3, -74.6
8.254e-1, 1.406e+3, -5.282e+3, 5.466e+3, -75.1
6.813e-1, 1.600e+3, -6.198e+3, 6.401e+3, -75.5
5.623e-1, 1.834e+3, -7.280e+3, 7.507e+3, -75.9
4.642e-1, 2.118e+3, -8.553e+3, 8.811e+3, -76.1
3.831e-1, 2.461e+3, -1.005e+4, 1.035e+4, -76.2
3.162e-1, 2.876e+3, -1.182e+4, 1.216e+4, -76.3
2.610e-1, 3.377e+3, -1.389e+4, 1.430e+4, -76.3
2.154e-1, 3.980e+3, -1.633e+4, 1.681e+4, -76.3
1.778e-1, 4.709e+3, -1.918e+4, 1.975e+4, -76.2
1.468e-1, 5.577e+3, -2.253e+4, 2.321e+4, -76.1
1.212e-1, 6.623e+3, -2.644e+4, 2.725e+4, -75.9
1.000e-1, 7.866e+3, -3.090e+4, 3.188e+4, -75.7

File: experiments/raw/ao/2026.7.2__ATP-R0.186-N1.029-fulltemp-fe4b/ATP-R0.186-N1.029-fulltemp-fe4b_T-64.7_f0.1_1000000_V0.txt
July 2, 2026   21:26:41
A.C. Impedance
File: e:\chi_data\atp-r0.186-n1.029-fulltemp-fe4b_t-64.7_f0.1_1000000_v0.txt
Data Source:  Experiment
Instrument Model:  CHI660E
Header: 
Note: 

Init E (V) = 0
High Frequency (Hz) = 1e+6
Low Frequency (Hz) = 0.1
Imp SF
Amplitude (V) = 0.005
Quiet Time (sec) = 2
Cycles (.1-1Hz) = 1

Freq/Hz, Z'/ohm, Z"/ohm, Z/ohm, Phase/deg

8.252e+5, 4.468e+2, -8.177e+2, 9.318e+2, -61.3
6.816e+5, 5.646e+2, -9.850e+2, 1.135e+3, -60.2
5.625e+5, 7.042e+2, -1.156e+3, 1.353e+3, -58.6
4.639e+5, 8.881e+2, -1.307e+3, 1.580e+3, -55.8
3.828e+5, 1.101e+3, -1.449e+3, 1.820e+3, -52.8
3.164e+5, 1.343e+3, -1.574e+3, 2.069e+3, -49.5
2.607e+5, 1.601e+3, -1.684e+3, 2.323e+3, -46.4
2.158e+5, 1.881e+3, -1.761e+3, 2.577e+3, -43.1
1.777e+5, 2.193e+3, -1.827e+3, 2.854e+3, -39.8
1.465e+5, 2.507e+3, -1.866e+3, 3.126e+3, -36.7
1.211e+5, 2.851e+3, -1.878e+3, 3.414e+3, -33.4
9.961e+4, 3.221e+3, -1.798e+3, 3.688e+3, -29.2
8.252e+4, 3.555e+3, -1.632e+3, 3.911e+3, -24.7
6.812e+4, 3.843e+3, -1.469e+3, 4.115e+3, -20.9
5.625e+4, 4.062e+3, -1.299e+3, 4.264e+3, -17.7
4.644e+4, 4.223e+3, -1.161e+3, 4.380e+3, -15.4
3.833e+4, 4.356e+3, -1.059e+3, 4.483e+3, -13.7
3.164e+4, 4.482e+3, -9.563e+2, 4.583e+3, -12.0
2.612e+4, 4.586e+3, -8.372e+2, 4.662e+3, -10.3
2.153e+4, 4.677e+3, -7.131e+2, 4.731e+3, -8.7
1.777e+4, 4.733e+3, -5.286e+2, 4.762e+3, -6.4
1.470e+4, 4.782e+3, -3.959e+2, 4.798e+3, -4.7
1.211e+4, 4.847e+3, -3.566e+2, 4.860e+3, -4.2
1.001e+4, 4.846e+3, -3.235e+2, 4.856e+3, -3.8
8.252e+3, 4.804e+3, -3.086e+2, 4.814e+3, -3.7
6.812e+3, 4.781e+3, -2.800e+2, 4.789e+3, -3.4
5.625e+3, 4.790e+3, -2.615e+2, 4.797e+3, -3.1
4.643e+3, 4.822e+3, -2.432e+2, 4.828e+3, -2.9
3.833e+3, 4.850e+3, -2.253e+2, 4.855e+3, -2.7
3.164e+3, 4.871e+3, -2.088e+2, 4.876e+3, -2.5
2.612e+3, 4.889e+3, -2.004e+2, 4.893e+3, -2.3
2.153e+3, 4.912e+3, -1.911e+2, 4.916e+3, -2.2
1.777e+3, 4.940e+3, -1.831e+2, 4.944e+3, -2.1
1.470e+3, 4.968e+3, -1.806e+2, 4.971e+3, -2.1
1.211e+3, 4.992e+3, -1.794e+2, 4.995e+3, -2.1
1.001e+3, 5.021e+3, -1.716e+2, 5.024e+3, -2.0
8.252e+2, 5.059e+3, -1.617e+2, 5.062e+3, -1.8
6.836e+2, 5.095e+3, -1.551e+2, 5.097e+3, -1.7
5.615e+2, 5.131e+3, -1.509e+2, 5.133e+3, -1.7
4.639e+2, 5.162e+3, -1.483e+2, 5.164e+3, -1.6
3.809e+2, 5.189e+3, -1.483e+2, 5.191e+3, -1.6
3.174e+2, 5.219e+3, -1.488e+2, 5.221e+3, -1.6
2.588e+2, 5.245e+3, -1.469e+2, 5.247e+3, -1.6
2.148e+2, 5.270e+3, -1.473e+2, 5.272e+3, -1.6
1.758e+2, 5.296e+3, -1.524e+2, 5.298e+3, -1.6
1.465e+2, 5.315e+3, -1.573e+2, 5.318e+3, -1.7
1.221e+2, 5.335e+3, -1.614e+2, 5.337e+3, -1.7
9.766e+1, 5.357e+3, -1.559e+2, 5.359e+3, -1.7
8.254e+1, 5.377e+3, -1.495e+2, 5.379e+3, -1.6
6.813e+1, 5.399e+3, -1.611e+2, 5.402e+3, -1.7
5.623e+1, 5.419e+3, -1.859e+2, 5.422e+3, -2.0
4.642e+1, 5.439e+3, -2.218e+2, 5.444e+3, -2.3
3.831e+1, 5.464e+3, -2.643e+2, 5.470e+3, -2.8
3.162e+1, 5.491e+3, -3.114e+2, 5.500e+3, -3.2
2.610e+1, 5.520e+3, -3.644e+2, 5.533e+3, -3.8
2.154e+1, 5.552e+3, -4.237e+2, 5.568e+3, -4.4
1.778e+1, 5.585e+3, -4.914e+2, 5.606e+3, -5.0
1.468e+1, 5.621e+3, -5.722e+2, 5.651e+3, -5.8
1.212e+1, 5.660e+3, -6.638e+2, 5.698e+3, -6.7
1.000e+1, 5.710e+3, -7.702e+2, 5.762e+3, -7.7
8.254e+0, 5.776e+3, -9.003e+2, 5.846e+3, -8.9
6.813e+0, 5.848e+3, -1.058e+3, 5.943e+3, -10.3
5.623e+0, 5.928e+3, -1.248e+3, 6.058e+3, -11.9
4.642e+0, 6.023e+3, -1.476e+3, 6.202e+3, -13.8
3.831e+0, 6.131e+3, -1.749e+3, 6.375e+3, -15.9
3.162e+0, 6.269e+3, -2.084e+3, 6.606e+3, -18.4
2.610e+0, 6.432e+3, -2.489e+3, 6.897e+3, -21.2
2.154e+0, 6.698e+3, -3.030e+3, 7.352e+3, -24.3
1.778e+0, 7.038e+3, -3.717e+3, 7.959e+3, -27.8
1.468e+0, 7.323e+3, -4.502e+3, 8.596e+3, -31.6
1.212e+0, 7.558e+3, -5.391e+3, 9.284e+3, -35.5
1.000e+0, 7.768e+3, -6.402e+3, 1.007e+4, -39.5
8.254e-1, 7.924e+3, -7.494e+3, 1.091e+4, -43.4
6.813e-1, 8.031e+3, -8.701e+3, 1.184e+4, -47.3
5.623e-1, 8.166e+3, -1.013e+4, 1.301e+4, -51.1
4.642e-1, 8.352e+3, -1.182e+4, 1.447e+4, -54.8
3.831e-1, 8.612e+3, -1.383e+4, 1.629e+4, -58.1
3.162e-1, 8.957e+3, -1.619e+4, 1.851e+4, -61.1
2.610e-1, 9.404e+3, -1.903e+4, 2.123e+4, -63.7
2.154e-1, 9.971e+3, -2.233e+4, 2.446e+4, -65.9
1.778e-1, 1.068e+4, -2.612e+4, 2.822e+4, -67.8
1.468e-1, 1.156e+4, -3.061e+4, 3.272e+4, -69.3
1.212e-1, 1.266e+4, -3.596e+4, 3.812e+4, -70.6
1.000e-1, 1.397e+4, -4.221e+4, 4.446e+4, -71.7

File: experiments/raw/ao/2026.7.2__ATP-R0.186-N1.029-fulltemp-fe4b/ATP-R0.186-N1.029-fulltemp-fe4b_T1.0_f0.1_1000000_V0.txt
July 2, 2026   16:27:31
A.C. Impedance
File: e:\chi_data\atp-r0.186-n1.029-fulltemp-fe4b_t1.0_f0.1_1000000_v0.txt
Data Source:  Experiment
Instrument Model:  CHI660E
Header: 
Note: 

Init E (V) = 0
High Frequency (Hz) = 1e+6
Low Frequency (Hz) = 0.1
Imp SF
Amplitude (V) = 0.005
Quiet Time (sec) = 2
Cycles (.1-1Hz) = 1

Freq/Hz, Z'/ohm, Z"/ohm, Z/ohm, Phase/deg

8.252e+5, 4.361e+0, 1.386e+1, 1.453e+1, 72.5
6.816e+5, 3.789e+0, 1.127e+1, 1.189e+1, 71.4
5.625e+5, 3.289e+0, 9.346e+0, 9.908e+0, 70.6
4.639e+5, 3.018e+0, 7.661e+0, 8.234e+0, 68.5
3.828e+5, 2.836e+0, 6.383e+0, 6.984e+0, 66.0
3.164e+5, 2.722e+0, 5.288e+0, 5.948e+0, 62.8
2.607e+5, 2.622e+0, 4.392e+0, 5.116e+0, 59.2
2.158e+5, 2.546e+0, 3.616e+0, 4.422e+0, 54.8
1.777e+5, 2.498e+0, 2.959e+0, 3.872e+0, 49.8
1.465e+5, 2.466e+0, 2.410e+0, 3.448e+0, 44.3
1.211e+5, 2.434e+0, 1.965e+0, 3.128e+0, 38.9
9.961e+4, 2.415e+0, 1.592e+0, 2.893e+0, 33.4
8.252e+4, 2.406e+0, 1.283e+0, 2.726e+0, 28.1
6.812e+4, 2.407e+0, 1.018e+0, 2.613e+0, 22.9
5.625e+4, 2.413e+0, 7.920e-1, 2.539e+0, 18.2
4.644e+4, 2.409e+0, 5.430e-1, 2.469e+0, 12.7
3.833e+4, 2.402e+0, 2.945e-1, 2.420e+0, 7.0
3.164e+4, 2.403e+0, 1.071e-1, 2.406e+0, 2.6
2.612e+4, 2.410e+0, -3.251e-2, 2.410e+0, -0.8
2.153e+4, 2.424e+0, -1.406e-1, 2.428e+0, -3.3
1.777e+4, 2.444e+0, -2.421e-1, 2.456e+0, -5.7
1.470e+4, 2.464e+0, -3.460e-1, 2.488e+0, -8.0
1.211e+4, 2.494e+0, -4.471e-1, 2.534e+0, -10.2
1.001e+4, 2.530e+0, -5.582e-1, 2.590e+0, -12.4
8.252e+3, 2.562e+0, -7.004e-1, 2.656e+0, -15.3
6.812e+3, 2.595e+0, -8.713e-1, 2.737e+0, -18.6
5.625e+3, 2.628e+0, -1.073e+0, 2.839e+0, -22.2
4.643e+3, 2.666e+0, -1.306e+0, 2.969e+0, -26.1
3.833e+3, 2.712e+0, -1.573e+0, 3.136e+0, -30.1
3.164e+3, 2.767e+0, -1.885e+0, 3.348e+0, -34.3
2.612e+3, 2.830e+0, -2.252e+0, 3.617e+0, -38.5
2.153e+3, 2.905e+0, -2.686e+0, 3.957e+0, -42.8
1.777e+3, 2.994e+0, -3.197e+0, 4.381e+0, -46.9
1.470e+3, 3.100e+0, -3.802e+0, 4.905e+0, -50.8
1.211e+3, 3.225e+0, -4.516e+0, 5.549e+0, -54.5
1.001e+3, 3.375e+0, -5.361e+0, 6.334e+0, -57.8
8.252e+2, 3.553e+0, -6.358e+0, 7.283e+0, -60.8
6.836e+2, 3.766e+0, -7.550e+0, 8.437e+0, -63.5
5.615e+2, 4.023e+0, -8.971e+0, 9.832e+0, -65.8
4.639e+2, 4.334e+0, -1.067e+1, 1.152e+1, -67.9
3.809e+2, 4.703e+0, -1.266e+1, 1.350e+1, -69.6
3.174e+2, 5.145e+0, -1.502e+1, 1.587e+1, -71.1
2.588e+2, 5.681e+0, -1.782e+1, 1.870e+1, -72.3
2.148e+2, 6.351e+0, -2.117e+1, 2.210e+1, -73.3
1.758e+2, 7.172e+0, -2.514e+1, 2.614e+1, -74.1
1.465e+2, 8.132e+0, -2.966e+1, 3.076e+1, -74.7
1.221e+2, 9.353e+0, -3.524e+1, 3.646e+1, -75.1
9.766e+1, 1.093e+1, -4.173e+1, 4.313e+1, -75.3
8.254e+1, 1.284e+1, -4.909e+1, 5.074e+1, -75.3
6.813e+1, 1.504e+1, -5.785e+1, 5.977e+1, -75.4
5.623e+1, 1.760e+1, -6.816e+1, 7.040e+1, -75.5
4.642e+1, 2.064e+1, -8.037e+1, 8.297e+1, -75.6
3.831e+1, 2.434e+1, -9.474e+1, 9.782e+1, -75.6
3.162e+1, 2.873e+1, -1.116e+2, 1.152e+2, -75.6
2.610e+1, 3.402e+1, -1.313e+2, 1.357e+2, -75.5
2.154e+1, 4.034e+1, -1.545e+2, 1.596e+2, -75.4
1.778e+1, 4.783e+1, -1.814e+2, 1.876e+2, -75.2
1.468e+1, 5.670e+1, -2.130e+2, 2.204e+2, -75.1
1.212e+1, 6.722e+1, -2.497e+2, 2.585e+2, -74.9
1.000e+1, 7.987e+1, -2.925e+2, 3.032e+2, -74.7
8.254e+0, 9.466e+1, -3.427e+2, 3.556e+2, -74.6
6.813e+0, 1.115e+2, -4.016e+2, 4.168e+2, -74.5
5.623e+0, 1.307e+2, -4.706e+2, 4.884e+2, -74.5
4.642e+0, 1.524e+2, -5.516e+2, 5.723e+2, -74.6
3.831e+0, 1.775e+2, -6.465e+2, 6.705e+2, -74.6
3.162e+0, 2.062e+2, -7.592e+2, 7.867e+2, -74.8
2.610e+0, 2.394e+2, -8.928e+2, 9.244e+2, -75.0
2.154e+0, 2.736e+2, -1.055e+3, 1.090e+3, -75.5
1.778e+0, 3.107e+2, -1.250e+3, 1.288e+3, -76.0
1.468e+0, 3.576e+2, -1.477e+3, 1.520e+3, -76.4
1.212e+0, 4.180e+2, -1.748e+3, 1.798e+3, -76.6
1.000e+0, 4.936e+2, -2.050e+3, 2.109e+3, -76.5
8.254e-1, 5.821e+2, -2.388e+3, 2.458e+3, -76.3
6.813e-1, 6.871e+2, -2.784e+3, 2.867e+3, -76.1
5.623e-1, 8.136e+2, -3.251e+3, 3.351e+3, -75.9
4.642e-1, 9.667e+2, -3.805e+3, 3.926e+3, -75.7
3.831e-1, 1.155e+3, -4.458e+3, 4.605e+3, -75.5
3.162e-1, 1.389e+3, -5.224e+3, 5.405e+3, -75.1
2.610e-1, 1.680e+3, -6.115e+3, 6.341e+3, -74.6
2.154e-1, 2.043e+3, -7.146e+3, 7.432e+3, -74.0
1.778e-1, 2.487e+3, -8.332e+3, 8.695e+3, -73.4
1.468e-1, 3.020e+3, -9.682e+3, 1.014e+4, -72.7
1.212e-1, 3.703e+3, -1.124e+4, 1.184e+4, -71.8
1.000e-1, 4.563e+3, -1.304e+4, 1.381e+4, -70.7

File: experiments/raw/ao/2026.7.2__ATP-R0.186-N1.029-fulltemp-fe4b/ATP-R0.186-N1.029-fulltemp-fe4b_T10.0_f0.1_1000000_V0.txt
July 2, 2026   15:41:11
A.C. Impedance
File: e:\chi_data\atp-r0.186-n1.029-fulltemp-fe4b_t10.0_f0.1_1000000_v0.txt
Data Source:  Experiment
Instrument Model:  CHI660E
Header: 
Note: 

Init E (V) = 0
High Frequency (Hz) = 1e+6
Low Frequency (Hz) = 0.1
Imp SF
Amplitude (V) = 0.005
Quiet Time (sec) = 2
Cycles (.1-1Hz) = 1

Freq/Hz, Z'/ohm, Z"/ohm, Z/ohm, Phase/deg

8.252e+5, 4.140e+0, 1.379e+1, 1.440e+1, 73.3
6.816e+5, 3.538e+0, 1.125e+1, 1.180e+1, 72.5
5.625e+5, 2.986e+0, 9.387e+0, 9.850e+0, 72.4
4.639e+5, 2.728e+0, 7.703e+0, 8.172e+0, 70.5
3.828e+5, 2.548e+0, 6.411e+0, 6.899e+0, 68.3
3.164e+5, 2.440e+0, 5.294e+0, 5.829e+0, 65.3
2.607e+5, 2.338e+0, 4.392e+0, 4.975e+0, 62.0
2.158e+5, 2.262e+0, 3.619e+0, 4.268e+0, 58.0
1.777e+5, 2.210e+0, 2.971e+0, 3.703e+0, 53.4
1.465e+5, 2.176e+0, 2.422e+0, 3.256e+0, 48.1
1.211e+5, 2.147e+0, 1.972e+0, 2.915e+0, 42.6
9.961e+4, 2.127e+0, 1.598e+0, 2.661e+0, 36.9
8.252e+4, 2.109e+0, 1.197e+0, 2.425e+0, 29.6
6.812e+4, 2.094e+0, 7.996e-1, 2.241e+0, 20.9
5.625e+4, 2.085e+0, 5.194e-1, 2.148e+0, 14.0
4.644e+4, 2.090e+0, 3.290e-1, 2.115e+0, 8.9
3.833e+4, 2.103e+0, 2.038e-1, 2.113e+0, 5.5
3.164e+4, 2.116e+0, 1.003e-1, 2.118e+0, 2.7
2.612e+4, 2.131e+0, 1.544e-3, 2.131e+0, 0.0
2.153e+4, 2.143e+0, -9.904e-2, 2.145e+0, -2.6
1.777e+4, 2.156e+0, -2.033e-1, 2.166e+0, -5.4
1.470e+4, 2.172e+0, -3.114e-1, 2.194e+0, -8.2
1.211e+4, 2.190e+0, -4.245e-1, 2.231e+0, -11.0
1.001e+4, 2.211e+0, -5.506e-1, 2.278e+0, -14.0
8.252e+3, 2.231e+0, -6.918e-1, 2.336e+0, -17.2
6.812e+3, 2.255e+0, -8.500e-1, 2.410e+0, -20.7
5.625e+3, 2.285e+0, -1.031e+0, 2.507e+0, -24.3
4.643e+3, 2.331e+0, -1.239e+0, 2.640e+0, -28.0
3.833e+3, 2.389e+0, -1.483e+0, 2.812e+0, -31.8
3.164e+3, 2.451e+0, -1.773e+0, 3.025e+0, -35.9
2.612e+3, 2.516e+0, -2.118e+0, 3.289e+0, -40.1
2.153e+3, 2.587e+0, -2.528e+0, 3.617e+0, -44.3
1.777e+3, 2.670e+0, -3.011e+0, 4.024e+0, -48.4
1.470e+3, 2.769e+0, -3.582e+0, 4.528e+0, -52.3
1.211e+3, 2.890e+0, -4.256e+0, 5.144e+0, -55.8
1.001e+3, 3.033e+0, -5.052e+0, 5.892e+0, -59.0
8.252e+2, 3.201e+0, -5.991e+0, 6.792e+0, -61.9
6.836e+2, 3.404e+0, -7.114e+0, 7.887e+0, -64.4
5.615e+2, 3.650e+0, -8.457e+0, 9.211e+0, -66.7
4.639e+2, 3.945e+0, -1.006e+1, 1.080e+1, -68.6
3.809e+2, 4.295e+0, -1.193e+1, 1.268e+1, -70.2
3.174e+2, 4.722e+0, -1.415e+1, 1.492e+1, -71.6
2.588e+2, 5.241e+0, -1.679e+1, 1.759e+1, -72.7
2.148e+2, 5.885e+0, -1.995e+1, 2.080e+1, -73.6
1.758e+2, 6.666e+0, -2.367e+1, 2.459e+1, -74.3
1.465e+2, 7.580e+0, -2.792e+1, 2.893e+1, -74.8
1.221e+2, 8.758e+0, -3.315e+1, 3.429e+1, -75.2
9.766e+1, 1.028e+1, -3.924e+1, 4.057e+1, -75.3
8.254e+1, 1.209e+1, -4.615e+1, 4.770e+1, -75.3
6.813e+1, 1.418e+1, -5.435e+1, 5.617e+1, -75.4
5.623e+1, 1.661e+1, -6.400e+1, 6.612e+1, -75.4
4.642e+1, 1.952e+1, -7.541e+1, 7.789e+1, -75.5
3.831e+1, 2.303e+1, -8.884e+1, 9.178e+1, -75.5
3.162e+1, 2.723e+1, -1.046e+2, 1.081e+2, -75.4
2.610e+1, 3.227e+1, -1.231e+2, 1.272e+2, -75.3
2.154e+1, 3.822e+1, -1.447e+2, 1.497e+2, -75.2
1.778e+1, 4.525e+1, -1.701e+2, 1.760e+2, -75.1
1.468e+1, 5.356e+1, -1.997e+2, 2.068e+2, -75.0
1.212e+1, 6.337e+1, -2.342e+2, 2.426e+2, -74.9
1.000e+1, 7.511e+1, -2.745e+2, 2.846e+2, -74.7
8.254e+0, 8.877e+1, -3.217e+2, 3.337e+2, -74.6
6.813e+0, 1.043e+2, -3.771e+2, 3.912e+2, -74.5
5.623e+0, 1.220e+2, -4.422e+2, 4.587e+2, -74.6
4.642e+0, 1.422e+2, -5.190e+2, 5.382e+2, -74.7
3.831e+0, 1.656e+2, -6.092e+2, 6.313e+2, -74.8
3.162e+0, 1.922e+2, -7.159e+2, 7.413e+2, -75.0
2.610e+0, 2.231e+2, -8.423e+2, 8.713e+2, -75.2
2.154e+0, 2.561e+2, -9.969e+2, 1.029e+3, -75.6
1.778e+0, 2.915e+2, -1.183e+3, 1.218e+3, -76.2
1.468e+0, 3.371e+2, -1.398e+3, 1.438e+3, -76.4
1.212e+0, 3.979e+2, -1.653e+3, 1.700e+3, -76.5
1.000e+0, 4.728e+2, -1.941e+3, 1.998e+3, -76.3
8.254e-1, 5.626e+2, -2.263e+3, 2.332e+3, -76.0
6.813e-1, 6.695e+2, -2.638e+3, 2.722e+3, -75.8
5.623e-1, 7.978e+2, -3.086e+3, 3.188e+3, -75.5
4.642e-1, 9.562e+2, -3.617e+3, 3.741e+3, -75.2
3.831e-1, 1.153e+3, -4.242e+3, 4.396e+3, -74.8
3.162e-1, 1.402e+3, -4.973e+3, 5.167e+3, -74.3
2.610e-1, 1.716e+3, -5.818e+3, 6.066e+3, -73.6
2.154e-1, 2.112e+3, -6.792e+3, 7.113e+3, -72.7
1.778e-1, 2.605e+3, -7.904e+3, 8.322e+3, -71.8
1.468e-1, 3.203e+3, -9.157e+3, 9.701e+3, -70.7
1.212e-1, 3.978e+3, -1.059e+4, 1.132e+4, -69.4
1.000e-1, 4.957e+3, -1.224e+4, 1.321e+4, -68.0

File: experiments/raw/ao/2026.7.2__ATP-R0.186-N1.029-fulltemp-fe4b/ATP-R0.186-N1.029-fulltemp-fe4b_T19.0_f0.1_1000000_V0.txt
July 2, 2026   14:49:54
A.C. Impedance
File: e:\chi_data\atp-r0.186-n1.029-fulltemp-fe4b_t19.0_f0.1_1000000_v0.txt
Data Source:  Experiment
Instrument Model:  CHI660E
Header: 
Note: 

Init E (V) = 0
High Frequency (Hz) = 1e+6
Low Frequency (Hz) = 0.1
Imp SF
Amplitude (V) = 0.005
Quiet Time (sec) = 2
Cycles (.1-1Hz) = 1

Freq/Hz, Z'/ohm, Z"/ohm, Z/ohm, Phase/deg

8.252e+5, 4.014e+0, 1.392e+1, 1.449e+1, 73.9
6.816e+5, 3.405e+0, 1.132e+1, 1.182e+1, 73.3
5.625e+5, 2.880e+0, 9.415e+0, 9.845e+0, 73.0
4.639e+5, 2.570e+0, 7.716e+0, 8.133e+0, 71.6
3.828e+5, 2.392e+0, 6.419e+0, 6.850e+0, 69.6
3.164e+5, 2.274e+0, 5.301e+0, 5.768e+0, 66.8
2.607e+5, 2.181e+0, 4.401e+0, 4.912e+0, 63.6
2.158e+5, 2.105e+0, 3.626e+0, 4.193e+0, 59.9
1.777e+5, 2.062e+0, 2.969e+0, 3.615e+0, 55.2
1.465e+5, 2.032e+0, 2.417e+0, 3.157e+0, 49.9
1.211e+5, 2.003e+0, 1.971e+0, 2.810e+0, 44.5
9.961e+4, 1.983e+0, 1.599e+0, 2.548e+0, 38.9
8.252e+4, 1.963e+0, 1.200e+0, 2.301e+0, 31.5
6.812e+4, 1.945e+0, 8.072e-1, 2.106e+0, 22.5
5.625e+4, 1.938e+0, 5.274e-1, 2.008e+0, 15.2
4.644e+4, 1.939e+0, 3.310e-1, 1.967e+0, 9.7
3.833e+4, 1.948e+0, 2.017e-1, 1.959e+0, 5.9
3.164e+4, 1.963e+0, 1.017e-1, 1.965e+0, 3.0
2.612e+4, 1.976e+0, 9.507e-3, 1.976e+0, 0.3
2.153e+4, 1.988e+0, -8.637e-2, 1.990e+0, -2.5
1.777e+4, 2.001e+0, -1.869e-1, 2.009e+0, -5.3
1.470e+4, 2.016e+0, -2.959e-1, 2.038e+0, -8.3
1.211e+4, 2.034e+0, -4.114e-1, 2.076e+0, -11.4
1.001e+4, 2.054e+0, -5.356e-1, 2.123e+0, -14.6
8.252e+3, 2.074e+0, -6.737e-1, 2.181e+0, -18.0
6.812e+3, 2.097e+0, -8.281e-1, 2.255e+0, -21.5
5.625e+3, 2.126e+0, -1.006e+0, 2.352e+0, -25.3
4.643e+3, 2.161e+0, -1.212e+0, 2.478e+0, -29.3
3.833e+3, 2.211e+0, -1.452e+0, 2.645e+0, -33.3
3.164e+3, 2.273e+0, -1.736e+0, 2.860e+0, -37.4
2.612e+3, 2.338e+0, -2.074e+0, 3.126e+0, -41.6
2.153e+3, 2.409e+0, -2.477e+0, 3.455e+0, -45.8
1.777e+3, 2.488e+0, -2.952e+0, 3.860e+0, -49.9
1.470e+3, 2.581e+0, -3.513e+0, 4.359e+0, -53.7
1.211e+3, 2.692e+0, -4.178e+0, 4.970e+0, -57.2
1.001e+3, 2.825e+0, -4.963e+0, 5.711e+0, -60.3
8.252e+2, 2.984e+0, -5.889e+0, 6.602e+0, -63.1
6.836e+2, 3.175e+0, -6.998e+0, 7.684e+0, -65.6
5.615e+2, 3.406e+0, -8.324e+0, 8.993e+0, -67.7
4.639e+2, 3.685e+0, -9.909e+0, 1.057e+1, -69.6
3.809e+2, 4.017e+0, -1.177e+1, 1.243e+1, -71.1
3.174e+2, 4.420e+0, -1.397e+1, 1.465e+1, -72.4
2.588e+2, 4.908e+0, -1.659e+1, 1.730e+1, -73.5
2.148e+2, 5.517e+0, -1.972e+1, 2.048e+1, -74.4
1.758e+2, 6.260e+0, -2.343e+1, 2.425e+1, -75.0
1.465e+2, 7.131e+0, -2.767e+1, 2.857e+1, -75.5
1.221e+2, 8.240e+0, -3.289e+1, 3.390e+1, -75.9
9.766e+1, 9.679e+0, -3.896e+1, 4.014e+1, -76.0
8.254e+1, 1.142e+1, -4.585e+1, 4.725e+1, -76.0
6.813e+1, 1.342e+1, -5.406e+1, 5.570e+1, -76.1
5.623e+1, 1.575e+1, -6.374e+1, 6.565e+1, -76.1
4.642e+1, 1.854e+1, -7.519e+1, 7.744e+1, -76.1
3.831e+1, 2.191e+1, -8.871e+1, 9.137e+1, -76.1
3.162e+1, 2.594e+1, -1.046e+2, 1.077e+2, -76.1
2.610e+1, 3.077e+1, -1.232e+2, 1.270e+2, -76.0
2.154e+1, 3.645e+1, -1.450e+2, 1.495e+2, -75.9
1.778e+1, 4.323e+1, -1.705e+2, 1.759e+2, -75.8
1.468e+1, 5.125e+1, -2.003e+2, 2.068e+2, -75.6
1.212e+1, 6.053e+1, -2.352e+2, 2.429e+2, -75.6
1.000e+1, 7.160e+1, -2.762e+2, 2.853e+2, -75.5
8.254e+0, 8.452e+1, -3.243e+2, 3.351e+2, -75.4
6.813e+0, 9.910e+1, -3.808e+2, 3.935e+2, -75.4
5.623e+0, 1.157e+2, -4.474e+2, 4.621e+2, -75.5
4.642e+0, 1.346e+2, -5.262e+2, 5.431e+2, -75.7
3.831e+0, 1.566e+2, -6.189e+2, 6.384e+2, -75.8
3.162e+0, 1.815e+2, -7.292e+2, 7.515e+2, -76.0
2.610e+0, 2.109e+2, -8.602e+2, 8.857e+2, -76.2
2.154e+0, 2.417e+2, -1.020e+3, 1.048e+3, -76.7
1.778e+0, 2.758e+2, -1.212e+3, 1.243e+3, -77.2
1.468e+0, 3.200e+2, -1.436e+3, 1.471e+3, -77.4
1.212e+0, 3.773e+2, -1.702e+3, 1.744e+3, -77.5
1.000e+0, 4.503e+2, -2.006e+3, 2.056e+3, -77.3
8.254e-1, 5.402e+2, -2.347e+3, 2.408e+3, -77.0
6.813e-1, 6.503e+2, -2.746e+3, 2.822e+3, -76.7
5.623e-1, 7.851e+2, -3.220e+3, 3.315e+3, -76.3
4.642e-1, 9.535e+2, -3.784e+3, 3.902e+3, -75.9
3.831e-1, 1.166e+3, -4.447e+3, 4.598e+3, -75.3
3.162e-1, 1.439e+3, -5.222e+3, 5.416e+3, -74.6
2.610e-1, 1.791e+3, -6.117e+3, 6.374e+3, -73.7
2.154e-1, 2.240e+3, -7.145e+3, 7.488e+3, -72.6
1.778e-1, 2.808e+3, -8.308e+3, 8.770e+3, -71.3
1.468e-1, 3.517e+3, -9.600e+3, 1.022e+4, -69.9
1.212e-1, 4.442e+3, -1.105e+4, 1.191e+4, -68.1
1.000e-1, 5.612e+3, -1.267e+4, 1.386e+4, -66.1
