Repository: LJZ-sudo/acid-in-clay-close

# Closed-Loop EIS 分析子项目（2026 清理版）

本目录是 **EIS 自驱动闭环分析系统 + 论文图表/结果** 的主代码仓。  
旧版本代码和历史输出会逐步移动到 `archive_*` 目录，仅作参考。

---

## 1. 当前系统的四个核心目标

1. **方法可靠性**：  
   从 CHI 原始 EIS 数据自动完成 Rb 拟合、导电率计算和多段 Arrhenius 分析，证明自动结果物理合理，并优于传统低分辨率/两段拟合基线。

2. **自驱动相变检测与采样优化**：  
   在线分析 EIS 曲线和导电率变化，实时检测相变/机制转变区域，在 3 K 粗步长与 1 K 精细步长之间自动切换。

3. **AI 机理 + 新材料/下一步实验指导**：  
   基于 Phase 1/3 结果和材料知识库生成深度机理报告，提出机理假设、新配比/新材料预测，并给出可直接执行的后续实验建议。

4. **我们的系统 vs 商用大模型**：  
   对比“带闭环 + ML + 知识库的 Agent 报告”和“直接调用商用大模型”的机制分析质量，在机理深度、数据利用、实验可操作性等维度展示优势。

---

## 2. 运行入口（目前仍在使用）

### 2.1 Phase 3 全流程（基于 Phase 1 结果）

在 `V1.0-qianduan/close/` 目录下：

```bash
cd close
python phase3/run_all.py
```

`run_all.py` 顺序调用：

1. `step1_data_preparation.py`
2. `step2_train_models.py`
3. `step3_confinement_analysis.py`
4. `step4_ml_ai_validation.py`
5. `step_meyer_neldel.py`
6. `step6_cross_material.py`
7. `step5_final_report.py`

输出写入 `close/output/phase3_results/`，用于论文主结果和 AI 报告的定量输入。

> 说明：Phase 1（原始 EIS → Rb → Arrhenius 分段）在主项目中已完成，这里主要复用 `specific_conductance/` 中的实现。算法细节见 `paper/SI_table/SI_Note2_Arrhenius_segmentation.md`。

### 2.2 自驱动闭环 & 相变检测

**完整闭环处理（已有 CHI 数据）：**

```bash
cd close
python auto_control/run_closed_loop.py \
  --data-dir E:\chi_data \
  --config experiment_data/experiment_data.json \
  --thickness 0.01 \
  --area 1.0 \
  --min-points 5 \
  --output-dir experiment_data \
  --bundle-report
```

功能概览：

- 扫描 `E:\chi_data` 内 CHI 输出文件；
- 自动完成数据读取 → Rb 半圆拟合 → 导电率计算；
- 对成功点做 Arrhenius 分段分析；
- 生成 `report.json` + `report.md` + 可选 AI 报告打包产物。

**相变检测 + 自适应步长实验：**

- 主要逻辑在：
  - `auto_control/integrated_temp_chi_controller.py`
  - `auto_control/integrated_workflow.py`
  - `specific_conductance/data_processing.py`, `rb_fitting.py`, `conductivity.py`
- 相变检测和 Phase Jump Score 的细节见：
  - `paper/SI_table/SI_Note4_phase_transition_detection.md`

---

## 3. 目录结构总览

更细的分层见 `PROJECT_MAP.md`，这里只列关键部分。

```text
close/
├── auto_control/          # 闭环控制 & 相变检测 & 报告生成
├── config/                # 材料参数 & 分析超参数
├── data/                  # 原始 EIS 数据 & 材料 Excel
├── docs/                  # 项目综合说明 & 论文草稿 & SI 草稿
├── output/                # Phase1/2/3 结果 & 深度分析输出
├── paper/                 # SI Note、主表格、机理报告评分、写作指南
├── paper_figure/          # 论文图脚本 + 数据 + 配色/版本说明
├── phase1/                # Phase 1 pipeline 规划（部分逻辑从主项目迁移）
├── phase2/                # AI 机理 & 新材料/实验建议
├── phase3/                # ML + 限域效应 + 交叉验证 + 跨材料
├── phase3-v2.0/           # Phase3 v2.0 深度分析（如仍在用则视为核心）
├── specific_conductance/  # Rb 拟合、电导率计算、温控辅助
├── utils/                 # 文件/数学/绘图工具
└── archive_*/             # 旧代码/旧输出/旧文档（逐步迁移中）
```

---

## 4. 与论文结构的对应关系

- **Figure 1：架构 / 物理–数字交换**
  - 代码：`auto_control/`, `specific_conductance/`，以及主项目中的 `frontend_web` Orchestrator。
  - 文档：`paper/INTEGRATED_SYSTEM_GUIDE.md`, `paper/CLOSE_AGENT_GUIDE.md`。

- **Figure 2：自驱动相变检测 & 自适应采样**
  - 代码：`auto_control/integrated_temp_chi_controller.py`, `integrated_workflow.py`。
  - 文档：`paper/SI_table/SI_Note4_phase_transition_detection.md`。
  - 数据：典型自驱动实验的 `experiment_data/` 记录。

- **Figure 3：ML 分段 / ΔEa / 机理 & 新材料预测**
  - 代码：`phase3/step*_*.py`, `phase3-v2.0/*`。
  - 表格：`paper/SI_table/TableS2_confinement_effect_by_temperature.csv` 等。
  - AI 报告：`output/phase2_reports/`, `paper/SI_reports/*`。

- **Figure 4：我们的系统 vs 商用模型**
  - 代码：`paper_figure/figure4_model_comparison/*`。
  - 文档：`paper/SI_table/TableS7_report_evaluation_scores.csv`，`paper_figure/figure4_model_comparison/scoring_prompt.md`。

---

## 5. 清理与维护约定

- **新增主线代码**：优先放入 `auto_control/`, `phase3/`, `specific_conductance/`, `paper_figure/` 等 Core 目录，并在 `PROJECT_MAP.md` 中登记。
- **调试/一次性脚本**：放入 Support 区（在 `PROJECT_MAP.md` 中注明用途），用完且确认不会再用时移动到 `archive_code/`。
- **过时输出/文档**：在文件顶部注明 `OBSOLETE`，并移动到 `archive_output/` 或 `archive_docs/`，避免与当前主线混淆。

---

# front_half_v2 内置数据

> 2026-05-18 note: this README documents historical `front_half_v2` data
> conventions. For the current AiCE/Stage0 mainline directory classification,
> use `data/MANIFEST.md`.

- **`phase1_results/`**：从仓库 `output/phase1_results/` 复制的 **S8*** 与 **S60*** 的 `*_analysis_result.json`，供离线或与 manifest 无关时由 `io/manifest_resolver.py` 优先解析。
- **`phase2_reports/`**：历史/演示用机理报告副本；**runtime 默认不会**自动当作输入。若需参与 planning，请在 run 的 `manifest.json` 中设置 **`source_mechanism_report`** 指向具体文件，或使用 LLM 在 `experiment_data/history/<sample_id>/` 生成。

运行 `front_half_v2` 时，`project_root` 应为 **`V1.0-qianduan-mainline`**，以便路径  
`front_half_v2/data/...` 与 `config`、`phase2` 等模块一致可用。

若需追加样品：将对应 JSON/MD 放入上述子目录，文件名保持  
`<sample_id>_analysis_result.json` 与 `<sample_id>_mechanism_report.md`。

**材料说明与 R/N/L/S 定义**：推荐在 phase1 JSON 中含 ``material_description``、``parameter_definitions``（见 ``phase1_material_lexicon.json``），或运行  
``python -m front_half_v2.tools.enrich_phase1_metadata`` 批量注入。

**规范化输入预览**：``canonical_phase1_inputs/<sample_id>_canonical_input.json`` 由 ``extract_canonical_phase1_input`` 从对应 ``phase1_results`` 生成（v1.1 起不含 kk_validation / drt_analysis，原因见 ``front_half_v2/TODO_KK_DRT_REPAIR.md``），便于人工检查模板是否够用；与线上主 JSON 可能不同步时需重新批量导出。

File: experiments/raw/ao/2026.7.2__ATP-R0.186-N1.029-fulltemp-fe4b/ATP-R0.186-N1.029-fulltemp-fe4b_T-43.7_f0.1_1000000_V0.txt
July 2, 2026   19:53:02
A.C. Impedance
File: e:\chi_data\atp-r0.186-n1.029-fulltemp-fe4b_t-43.7_f0.1_1000000_v0.txt
Data Source:  Experiment
Instrument Model:  CHI660E
Header: 
Note: 

Init E (V) = 0
High Frequency (Hz) = 1e+6
Low Frequency (Hz) = 0.1
Imp SF
Amplitude (V) = 0.005
Quiet Time (sec) = 2
Cycles (.1-1Hz) = 1

Freq/Hz, Z'/ohm, Z"/ohm, Z/ohm, Phase/deg

8.252e+5, 7.718e+1, 2.850e+0, 7.724e+1, 2.1
6.816e+5, 7.757e+1, 6.969e-1, 7.757e+1, 0.5
5.625e+5, 7.771e+1, 4.155e-1, 7.772e+1, 0.3
4.639e+5, 7.829e+1, -1.848e-1, 7.829e+1, -0.1
3.828e+5, 7.893e+1, -1.528e-1, 7.893e+1, -0.1
3.164e+5, 7.945e+1, -2.857e-1, 7.945e+1, -0.2
2.607e+5, 7.980e+1, -2.976e-1, 7.980e+1, -0.2
2.158e+5, 8.006e+1, -4.317e-1, 8.006e+1, -0.3
1.777e+5, 8.040e+1, -8.161e-1, 8.040e+1, -0.6
1.465e+5, 8.076e+1, -1.076e+0, 8.077e+1, -0.8
1.211e+5, 8.093e+1, 2.750e-1, 8.093e+1, 0.2
9.961e+4, 8.102e+1, 2.244e+0, 8.105e+1, 1.6
8.252e+4, 8.116e+1, 3.146e+0, 8.122e+1, 2.2
6.812e+4, 8.135e+1, 3.064e+0, 8.140e+1, 2.2
5.625e+4, 8.148e+1, 2.411e+0, 8.152e+1, 1.7
4.644e+4, 8.162e+1, 1.612e+0, 8.163e+1, 1.1
3.833e+4, 8.182e+1, 9.210e-1, 8.182e+1, 0.6
3.164e+4, 8.201e+1, 4.338e-1, 8.201e+1, 0.3
2.612e+4, 8.223e+1, 4.294e-2, 8.223e+1, 0.0
2.153e+4, 8.244e+1, -2.730e-1, 8.244e+1, -0.2
1.777e+4, 8.273e+1, -5.717e-1, 8.273e+1, -0.4
1.470e+4, 8.305e+1, -8.634e-1, 8.305e+1, -0.6
1.211e+4, 8.328e+1, -1.163e+0, 8.328e+1, -0.8
1.001e+4, 8.349e+1, -1.470e+0, 8.350e+1, -1.0
8.252e+3, 8.373e+1, -1.798e+0, 8.375e+1, -1.2
6.812e+3, 8.401e+1, -2.139e+0, 8.403e+1, -1.5
5.625e+3, 8.432e+1, -2.484e+0, 8.436e+1, -1.7
4.643e+3, 8.466e+1, -2.880e+0, 8.471e+1, -1.9
3.833e+3, 8.499e+1, -3.346e+0, 8.505e+1, -2.3
3.164e+3, 8.534e+1, -3.871e+0, 8.542e+1, -2.6
2.612e+3, 8.572e+1, -4.484e+0, 8.584e+1, -3.0
2.153e+3, 8.612e+1, -5.191e+0, 8.628e+1, -3.4
1.777e+3, 8.656e+1, -6.005e+0, 8.677e+1, -4.0
1.470e+3, 8.705e+1, -6.931e+0, 8.732e+1, -4.6
1.211e+3, 8.756e+1, -8.001e+0, 8.793e+1, -5.2
1.001e+3, 8.808e+1, -9.190e+0, 8.856e+1, -6.0
8.252e+2, 8.864e+1, -1.056e+1, 8.927e+1, -6.8
6.836e+2, 8.926e+1, -1.230e+1, 9.011e+1, -7.8
5.615e+2, 8.995e+1, -1.440e+1, 9.110e+1, -9.1
4.639e+2, 9.076e+1, -1.691e+1, 9.232e+1, -10.6
3.809e+2, 9.165e+1, -1.982e+1, 9.377e+1, -12.2
3.174e+2, 9.264e+1, -2.326e+1, 9.551e+1, -14.1
2.588e+2, 9.373e+1, -2.734e+1, 9.764e+1, -16.3
2.148e+2, 9.495e+1, -3.219e+1, 1.003e+2, -18.7
1.758e+2, 9.634e+1, -3.790e+1, 1.035e+2, -21.5
1.465e+2, 9.788e+1, -4.443e+1, 1.075e+2, -24.4
1.221e+2, 9.964e+1, -5.249e+1, 1.126e+2, -27.8
9.766e+1, 1.018e+2, -6.170e+1, 1.190e+2, -31.2
8.254e+1, 1.045e+2, -7.226e+1, 1.271e+2, -34.7
6.813e+1, 1.075e+2, -8.526e+1, 1.372e+2, -38.4
5.623e+1, 1.108e+2, -1.009e+2, 1.498e+2, -42.3
4.642e+1, 1.144e+2, -1.197e+2, 1.656e+2, -46.3
3.831e+1, 1.185e+2, -1.421e+2, 1.850e+2, -50.2
3.162e+1, 1.234e+2, -1.686e+2, 2.089e+2, -53.8
2.610e+1, 1.290e+2, -2.001e+2, 2.381e+2, -57.2
2.154e+1, 1.357e+2, -2.376e+2, 2.736e+2, -60.3
1.778e+1, 1.436e+2, -2.820e+2, 3.165e+2, -63.0
1.468e+1, 1.529e+2, -3.347e+2, 3.679e+2, -65.4
1.212e+1, 1.640e+2, -3.970e+2, 4.295e+2, -67.5
1.000e+1, 1.778e+2, -4.711e+2, 5.035e+2, -69.3
8.254e+0, 1.942e+2, -5.595e+2, 5.923e+2, -70.9
6.813e+0, 2.136e+2, -6.648e+2, 6.983e+2, -72.2
5.623e+0, 2.367e+2, -7.898e+2, 8.245e+2, -73.3
4.642e+0, 2.637e+2, -9.383e+2, 9.746e+2, -74.3
3.831e+0, 2.968e+2, -1.113e+3, 1.152e+3, -75.1
3.162e+0, 3.362e+2, -1.322e+3, 1.364e+3, -75.7
2.610e+0, 3.837e+2, -1.569e+3, 1.615e+3, -76.3
2.154e+0, 4.363e+2, -1.870e+3, 1.920e+3, -76.9
1.778e+0, 4.992e+2, -2.229e+3, 2.285e+3, -77.4
1.468e+0, 5.817e+2, -2.641e+3, 2.704e+3, -77.6
1.212e+0, 6.866e+2, -3.116e+3, 3.191e+3, -77.6
1.000e+0, 8.200e+2, -3.669e+3, 3.760e+3, -77.4
8.254e-1, 9.842e+2, -4.313e+3, 4.424e+3, -77.1
6.813e-1, 1.179e+3, -5.058e+3, 5.194e+3, -76.9
5.623e-1, 1.408e+3, -5.930e+3, 6.095e+3, -76.6
4.642e-1, 1.679e+3, -6.950e+3, 7.150e+3, -76.4
3.831e-1, 2.000e+3, -8.147e+3, 8.389e+3, -76.2
3.162e-1, 2.384e+3, -9.543e+3, 9.836e+3, -76.0
2.610e-1, 2.841e+3, -1.116e+4, 1.152e+4, -75.7
2.154e-1, 3.375e+3, -1.304e+4, 1.347e+4, -75.5
1.778e-1, 3.996e+3, -1.523e+4, 1.575e+4, -75.3
1.468e-1, 4.710e+3, -1.777e+4, 1.838e+4, -75.2
1.212e-1, 5.532e+3, -2.075e+4, 2.147e+4, -75.1
1.000e-1, 6.467e+3, -2.420e+4, 2.505e+4, -75.0

File: experiments/raw/ao/2026.7.2__ATP-R0.186-N1.029-fulltemp-fe4b/ATP-R0.186-N1.029-fulltemp-fe4b_T-46.7_f0.1_1000000_V0.txt
July 2, 2026   20:07:12
A.C. Impedance
File: e:\chi_data\atp-r0.186-n1.029-fulltemp-fe4b_t-46.7_f0.1_1000000_v0.txt
Data Source:  Experiment
Instrument Model:  CHI660E
Header: 
Note: 

Init E (V) = 0
High Frequency (Hz) = 1e+6
Low Frequency (Hz) = 0.1
Imp SF
Amplitude (V) = 0.005
Quiet Time (sec) = 2
Cycles (.1-1Hz) = 1

Freq/Hz, Z'/ohm, Z"/ohm, Z/ohm, Phase/deg

8.252e+5, 1.242e+2, -1.200e+1, 1.248e+2, -5.5
6.816e+5, 1.268e+2, -1.267e+1, 1.274e+2, -5.7
5.625e+5, 1.278e+2, -1.154e+1, 1.283e+2, -5.2
4.639e+5, 1.294e+2, -1.046e+1, 1.298e+2, -4.6
3.828e+5, 1.307e+2, -8.967e+0, 1.311e+2, -3.9
3.164e+5, 1.321e+2, -7.834e+0, 1.324e+2, -3.4
2.607e+5, 1.331e+2, -6.812e+0, 1.333e+2, -2.9
2.158e+5, 1.339e+2, -5.920e+0, 1.340e+2, -2.5
1.777e+5, 1.346e+2, -5.709e+0, 1.347e+2, -2.4
1.465e+5, 1.352e+2, -5.375e+0, 1.353e+2, -2.3
1.211e+5, 1.356e+2, -3.323e+0, 1.357e+2, -1.4
9.961e+4, 1.359e+2, -8.341e-1, 1.359e+2, -0.4
8.252e+4, 1.362e+2, 5.161e-1, 1.362e+2, 0.2
6.812e+4, 1.365e+2, 8.262e-1, 1.365e+2, 0.3
5.625e+4, 1.368e+2, 4.936e-1, 1.368e+2, 0.2
4.644e+4, 1.370e+2, 4.705e-3, 1.370e+2, 0.0
3.833e+4, 1.373e+2, -4.646e-1, 1.373e+2, -0.2
3.164e+4, 1.378e+2, -8.571e-1, 1.378e+2, -0.4
2.612e+4, 1.383e+2, -1.176e+0, 1.383e+2, -0.5
2.153e+4, 1.386e+2, -1.426e+0, 1.386e+2, -0.6
1.777e+4, 1.392e+2, -1.617e+0, 1.392e+2, -0.7
1.470e+4, 1.397e+2, -1.818e+0, 1.397e+2, -0.7
1.211e+4, 1.401e+2, -2.028e+0, 1.402e+2, -0.8
1.001e+4, 1.405e+2, -2.285e+0, 1.406e+2, -0.9
8.252e+3, 1.408e+2, -2.570e+0, 1.409e+2, -1.0
6.812e+3, 1.412e+2, -2.909e+0, 1.413e+2, -1.2
5.625e+3, 1.417e+2, -3.332e+0, 1.417e+2, -1.3
4.643e+3, 1.422e+2, -3.785e+0, 1.423e+2, -1.5
3.833e+3, 1.428e+2, -4.319e+0, 1.429e+2, -1.7
3.164e+3, 1.434e+2, -4.916e+0, 1.435e+2, -2.0
2.612e+3, 1.440e+2, -5.561e+0, 1.441e+2, -2.2
2.153e+3, 1.446e+2, -6.316e+0, 1.447e+2, -2.5
1.777e+3, 1.452e+2, -7.172e+0, 1.454e+2, -2.8
1.470e+3, 1.459e+2, -8.166e+0, 1.461e+2, -3.2
1.211e+3, 1.467e+2, -9.334e+0, 1.470e+2, -3.6
1.001e+3, 1.474e+2, -1.057e+1, 1.478e+2, -4.1
8.252e+2, 1.482e+2, -1.199e+1, 1.487e+2, -4.6
6.836e+2, 1.490e+2, -1.380e+1, 1.496e+2, -5.3
5.615e+2, 1.499e+2, -1.603e+1, 1.508e+2, -6.1
4.639e+2, 1.509e+2, -1.873e+1, 1.521e+2, -7.1
3.809e+2, 1.521e+2, -2.186e+1, 1.537e+2, -8.2
3.174e+2, 1.534e+2, -2.554e+1, 1.555e+2, -9.5
2.588e+2, 1.548e+2, -2.986e+1, 1.576e+2, -10.9
2.148e+2, 1.563e+2, -3.498e+1, 1.602e+2, -12.6
1.758e+2, 1.581e+2, -4.098e+1, 1.633e+2, -14.5
1.465e+2, 1.599e+2, -4.783e+1, 1.669e+2, -16.7
1.221e+2, 1.619e+2, -5.625e+1, 1.714e+2, -19.2
9.766e+1, 1.647e+2, -6.573e+1, 1.773e+2, -21.8
8.254e+1, 1.681e+2, -7.660e+1, 1.847e+2, -24.5
6.813e+1, 1.717e+2, -9.013e+1, 1.939e+2, -27.7
5.623e+1, 1.755e+2, -1.065e+2, 2.053e+2, -31.2
4.642e+1, 1.797e+2, -1.263e+2, 2.196e+2, -35.1
3.831e+1, 1.844e+2, -1.498e+2, 2.376e+2, -39.1
3.162e+1, 1.898e+2, -1.777e+2, 2.600e+2, -43.1
2.610e+1, 1.962e+2, -2.108e+2, 2.879e+2, -47.1
2.154e+1, 2.036e+2, -2.499e+2, 3.223e+2, -50.8
1.778e+1, 2.121e+2, -2.963e+2, 3.644e+2, -54.4
1.468e+1, 2.220e+2, -3.515e+2, 4.157e+2, -57.7
1.212e+1, 2.337e+2, -4.170e+2, 4.780e+2, -60.7
1.000e+1, 2.480e+2, -4.948e+2, 5.535e+2, -63.4
8.254e+0, 2.649e+2, -5.879e+2, 6.448e+2, -65.7
6.813e+0, 2.845e+2, -6.988e+2, 7.545e+2, -67.8
5.623e+0, 3.074e+2, -8.306e+2, 8.856e+2, -69.7
4.642e+0, 3.344e+2, -9.879e+2, 1.043e+3, -71.3
3.831e+0, 3.670e+2, -1.173e+3, 1.230e+3, -72.6
3.162e+0, 4.055e+2, -1.395e+3, 1.453e+3, -73.8
2.610e+0, 4.519e+2, -1.657e+3, 1.717e+3, -74.7
2.154e+0, 5.034e+2, -1.978e+3, 2.041e+3, -75.7
1.778e+0, 5.645e+2, -2.363e+3, 2.430e+3, -76.6
1.468e+0, 6.449e+2, -2.803e+3, 2.876e+3, -77.0
1.212e+0, 7.494e+2, -3.309e+3, 3.393e+3, -77.2
1.000e+0, 8.845e+2, -3.900e+3, 3.999e+3, -77.2
8.254e-1, 1.051e+3, -4.586e+3, 4.705e+3, -77.1
6.813e-1, 1.250e+3, -5.385e+3, 5.528e+3, -76.9
5.623e-1, 1.482e+3, -6.323e+3, 6.494e+3, -76.8
4.642e-1, 1.759e+3, -7.421e+3, 7.627e+3, -76.7
3.831e-1, 2.092e+3, -8.709e+3, 8.957e+3, -76.5
3.162e-1, 2.491e+3, -1.021e+4, 1.051e+4, -76.3
2.610e-1, 2.968e+3, -1.197e+4, 1.233e+4, -76.1
2.154e-1, 3.537e+3, -1.402e+4, 1.446e+4, -75.8
1.778e-1, 4.214e+3, -1.641e+4, 1.695e+4, -75.6
1.468e-1, 5.007e+3, -1.919e+4, 1.983e+4, -75.4
1.212e-1, 5.928e+3, -2.244e+4, 2.321e+4, -75.2
1.000e-1, 6.985e+3, -2.618e+4, 2.710e+4, -75.1

File: experiments/raw/ao/2026.7.2__ATP-R0.186-N1.029-fulltemp-fe4b/ATP-R0.186-N1.029-fulltemp-fe4b_T-5.0_f0.1_1000000_V0.txt
July 2, 2026   16:59:40
A.C. Impedance
File: e:\chi_data\atp-r0.186-n1.029-fulltemp-fe4b_t-5.0_f0.1_1000000_v0.txt
Data Source:  Experiment
Instrument Model:  CHI660E
Header: 
Note: 

Init E (V) = 0
High Frequency (Hz) = 1e+6
Low Frequency (Hz) = 0.1
Imp SF
Amplitude (V) = 0.005
Quiet Time (sec) = 2
Cycles (.1-1Hz) = 1

Freq/Hz, Z'/ohm, Z"/ohm, Z/ohm, Phase/deg

8.252e+5, 4.762e+0, 1.386e+1, 1.466e+1, 71.0
6.816e+5, 4.103e+0, 1.119e+1, 1.192e+1, 69.9
5.625e+5, 3.504e+0, 9.339e+0, 9.975e+0, 69.4
4.639e+5, 3.234e+0, 7.642e+0, 8.298e+0, 67.1
3.828e+5, 3.061e+0, 6.376e+0, 7.072e+0, 64.4
3.164e+5, 2.968e+0, 5.266e+0, 6.045e+0, 60.6
2.607e+5, 2.877e+0, 4.374e+0, 5.236e+0, 56.7
2.158e+5, 2.807e+0, 3.602e+0, 4.567e+0, 52.1
1.777e+5, 2.755e+0, 2.957e+0, 4.042e+0, 47.0
1.465e+5, 2.721e+0, 2.408e+0, 3.634e+0, 41.5
1.211e+5, 2.694e+0, 1.955e+0, 3.329e+0, 36.0
9.961e+4, 2.679e+0, 1.578e+0, 3.110e+0, 30.5
8.252e+4, 2.671e+0, 1.270e+0, 2.958e+0, 25.4
6.812e+4, 2.670e+0, 1.008e+0, 2.854e+0, 20.7
5.625e+4, 2.673e+0, 7.832e-1, 2.785e+0, 16.3
4.644e+4, 2.680e+0, 5.846e-1, 2.743e+0, 12.3
3.833e+4, 2.689e+0, 4.098e-1, 2.720e+0, 8.7
3.164e+4, 2.702e+0, 2.530e-1, 2.713e+0, 5.3
2.612e+4, 2.714e+0, 1.127e-1, 2.717e+0, 2.4
2.153e+4, 2.729e+0, -1.830e-2, 2.729e+0, -0.4
1.777e+4, 2.745e+0, -1.479e-1, 2.749e+0, -3.1
1.470e+4, 2.763e+0, -2.795e-1, 2.777e+0, -5.8
1.211e+4, 2.784e+0, -4.163e-1, 2.815e+0, -8.5
1.001e+4, 2.807e+0, -5.628e-1, 2.863e+0, -11.3
8.252e+3, 2.833e+0, -7.238e-1, 2.924e+0, -14.3
6.812e+3, 2.865e+0, -9.036e-1, 3.004e+0, -17.5
5.625e+3, 2.900e+0, -1.107e+0, 3.104e+0, -20.9
4.643e+3, 2.941e+0, -1.342e+0, 3.232e+0, -24.5
3.833e+3, 2.988e+0, -1.614e+0, 3.397e+0, -28.4
3.164e+3, 3.045e+0, -1.935e+0, 3.607e+0, -32.4
2.612e+3, 3.110e+0, -2.310e+0, 3.874e+0, -36.6
2.153e+3, 3.187e+0, -2.753e+0, 4.211e+0, -40.8
1.777e+3, 3.280e+0, -3.273e+0, 4.634e+0, -44.9
1.470e+3, 3.388e+0, -3.889e+0, 5.158e+0, -48.9
1.211e+3, 3.516e+0, -4.620e+0, 5.806e+0, -52.7
1.001e+3, 3.669e+0, -5.484e+0, 6.598e+0, -56.2
8.252e+2, 3.850e+0, -6.503e+0, 7.557e+0, -59.4
6.836e+2, 4.068e+0, -7.723e+0, 8.729e+0, -62.2
5.615e+2, 4.328e+0, -9.179e+0, 1.015e+1, -64.8
4.639e+2, 4.638e+0, -1.091e+1, 1.186e+1, -67.0
3.809e+2, 5.008e+0, -1.294e+1, 1.388e+1, -68.8
3.174e+2, 5.460e+0, -1.535e+1, 1.629e+1, -70.4
2.588e+2, 6.003e+0, -1.821e+1, 1.918e+1, -71.8
2.148e+2, 6.674e+0, -2.165e+1, 2.266e+1, -72.9
1.758e+2, 7.494e+0, -2.572e+1, 2.679e+1, -73.8
1.465e+2, 8.454e+0, -3.037e+1, 3.153e+1, -74.4
1.221e+2, 9.687e+0, -3.612e+1, 3.740e+1, -75.0
9.766e+1, 1.127e+1, -4.280e+1, 4.426e+1, -75.2
8.254e+1, 1.318e+1, -5.036e+1, 5.206e+1, -75.3
6.813e+1, 1.540e+1, -5.939e+1, 6.135e+1, -75.5
5.623e+1, 1.798e+1, -7.002e+1, 7.229e+1, -75.6
4.642e+1, 2.109e+1, -8.262e+1, 8.527e+1, -75.7
3.831e+1, 2.486e+1, -9.747e+1, 1.006e+2, -75.7
3.162e+1, 2.938e+1, -1.148e+2, 1.185e+2, -75.6
2.610e+1, 3.482e+1, -1.353e+2, 1.397e+2, -75.6
2.154e+1, 4.135e+1, -1.592e+2, 1.645e+2, -75.4
1.778e+1, 4.906e+1, -1.872e+2, 1.935e+2, -75.3
1.468e+1, 5.818e+1, -2.199e+2, 2.275e+2, -75.2
1.212e+1, 6.888e+1, -2.582e+2, 2.672e+2, -75.1
1.000e+1, 8.174e+1, -3.027e+2, 3.136e+2, -74.9
8.254e+0, 9.690e+1, -3.549e+2, 3.679e+2, -74.7
6.813e+0, 1.142e+2, -4.161e+2, 4.315e+2, -74.6
5.623e+0, 1.340e+2, -4.877e+2, 5.058e+2, -74.6
4.642e+0, 1.566e+2, -5.722e+2, 5.932e+2, -74.7
3.831e+0, 1.823e+2, -6.709e+2, 6.952e+2, -74.8
3.162e+0, 2.114e+2, -7.879e+2, 8.158e+2, -75.0
2.610e+0, 2.449e+2, -9.264e+2, 9.582e+2, -75.2
2.154e+0, 2.788e+2, -1.095e+3, 1.130e+3, -75.7
1.778e+0, 3.139e+2, -1.297e+3, 1.335e+3, -76.4
1.468e+0, 3.578e+2, -1.533e+3, 1.574e+3, -76.9
1.212e+0, 4.129e+2, -1.815e+3, 1.861e+3, -77.2
1.000e+0, 4.821e+2, -2.133e+3, 2.187e+3, -77.3
8.254e-1, 5.650e+2, -2.488e+3, 2.551e+3, -77.2
6.813e-1, 6.596e+2, -2.905e+3, 2.979e+3, -77.2
5.623e-1, 7.677e+2, -3.404e+3, 3.489e+3, -77.3
4.642e-1, 8.952e+2, -4.004e+3, 4.103e+3, -77.4
3.831e-1, 1.050e+3, -4.717e+3, 4.833e+3, -77.5
3.162e-1, 1.242e+3, -5.560e+3, 5.697e+3, -77.4
2.610e-1, 1.484e+3, -6.551e+3, 6.717e+3, -77.2
2.154e-1, 1.787e+3, -7.713e+3, 7.917e+3, -77.0
1.778e-1, 2.158e+3, -9.071e+3, 9.324e+3, -76.6
1.468e-1, 2.604e+3, -1.064e+4, 1.096e+4, -76.2
1.212e-1, 3.193e+3, -1.250e+4, 1.290e+4, -75.7
1.000e-1, 3.953e+3, -1.466e+4, 1.518e+4, -74.9

File: experiments/raw/ao/2026.7.2__ATP-R0.186-N1.029-fulltemp-fe4b/ATP-R0.186-N1.029-fulltemp-fe4b_T-73.7_f0.1_1000000_V0.txt
July 2, 2026   22:02:15
A.C. Impedance
File: e:\chi_data\atp-r0.186-n1.029-fulltemp-fe4b_t-73.7_f0.1_1000000_v0.txt
Data Source:  Experiment
Instrument Model:  CHI660E
Header: 
Note: 

Init E (V) = 0
High Frequency (Hz) = 1e+6
Low Frequency (Hz) = 0.1
Imp SF
Amplitude (V) = 0.005
Quiet Time (sec) = 2
Cycles (.1-1Hz) = 1

Freq/Hz, Z'/ohm, Z"/ohm, Z/ohm, Phase/deg

8.252e+5, 2.646e+2, -1.222e+3, 1.251e+3, -77.8
6.816e+5, 3.177e+2, -1.550e+3, 1.582e+3, -78.4
5.625e+5, 4.382e+2, -1.887e+3, 1.937e+3, -76.9
4.639e+5, 5.677e+2, -2.309e+3, 2.378e+3, -76.2
3.828e+5, 7.052e+2, -2.758e+3, 2.847e+3, -75.7
3.164e+5, 9.051e+2, -3.251e+3, 3.374e+3, -74.4
2.607e+5, 1.240e+3, -3.770e+3, 3.969e+3, -71.8
2.158e+5, 1.621e+3, -4.389e+3, 4.678e+3, -69.7
1.777e+5, 2.097e+3, -5.113e+3, 5.526e+3, -67.7
1.465e+5, 2.641e+3, -5.949e+3, 6.508e+3, -66.1
1.211e+5, 3.297e+3, -6.779e+3, 7.539e+3, -64.1
9.961e+4, 4.358e+3, -7.618e+3, 8.777e+3, -60.2
8.252e+4, 5.605e+3, -8.555e+3, 1.023e+4, -56.8
6.812e+4, 6.808e+3, -9.436e+3, 1.164e+4, -54.2
5.625e+4, 8.303e+3, -1.035e+4, 1.327e+4, -51.3
4.644e+4, 1.003e+4, -1.091e+4, 1.483e+4, -47.4
3.833e+4, 1.179e+4, -1.137e+4, 1.637e+4, -44.0
3.164e+4, 1.381e+4, -1.177e+4, 1.815e+4, -40.4
2.612e+4, 1.597e+4, -1.179e+4, 1.985e+4, -36.4
2.153e+4, 1.796e+4, -1.184e+4, 2.151e+4, -33.4
1.777e+4, 2.091e+4, -1.246e+4, 2.434e+4, -30.8
1.470e+4, 2.369e+4, -1.239e+4, 2.674e+4, -27.6
1.211e+4, 2.483e+4, -1.065e+4, 2.701e+4, -23.2
1.001e+4, 2.629e+4, -8.979e+3, 2.778e+4, -18.9
8.252e+3, 2.841e+4, -8.009e+3, 2.952e+4, -15.7
6.812e+3, 3.019e+4, -7.305e+3, 3.106e+4, -13.6
5.625e+3, 3.140e+4, -6.619e+3, 3.209e+4, -11.9
4.643e+3, 3.211e+4, -5.946e+3, 3.266e+4, -10.5
3.833e+3, 3.263e+4, -5.309e+3, 3.306e+4, -9.2
3.164e+3, 3.315e+4, -4.699e+3, 3.348e+4, -8.1
2.612e+3, 3.359e+4, -4.229e+3, 3.386e+4, -7.2
2.153e+3, 3.390e+4, -3.845e+3, 3.411e+4, -6.5
1.777e+3, 3.417e+4, -3.591e+3, 3.435e+4, -6.0
1.470e+3, 3.449e+4, -3.433e+3, 3.466e+4, -5.7
1.211e+3, 3.485e+4, -3.210e+3, 3.499e+4, -5.3
1.001e+3, 3.397e+4, -2.714e+3, 3.407e+4, -4.6
8.252e+2, 3.227e+4, -2.157e+3, 3.234e+4, -3.8
6.836e+2, 3.130e+4, -1.895e+3, 3.136e+4, -3.5
5.615e+2, 3.109e+4, -1.864e+3, 3.115e+4, -3.4
4.639e+2, 3.152e+4, -1.933e+3, 3.158e+4, -3.5
3.809e+2, 3.202e+4, -1.993e+3, 3.208e+4, -3.6
3.174e+2, 3.246e+4, -2.015e+3, 3.252e+4, -3.6
2.588e+2, 3.289e+4, -1.918e+3, 3.295e+4, -3.3
2.148e+2, 3.337e+4, -1.888e+3, 3.342e+4, -3.2
1.758e+2, 3.373e+4, -2.040e+3, 3.379e+4, -3.5
1.465e+2, 3.387e+4, -1.875e+3, 3.392e+4, -3.2
1.221e+2, 3.401e+4, -1.418e+3, 3.404e+4, -2.4
9.766e+1, 3.421e+4, -1.019e+3, 3.422e+4, -1.7
8.254e+1, 3.440e+4, -7.156e+2, 3.441e+4, -1.2
6.813e+1, 3.459e+4, -6.080e+2, 3.460e+4, -1.0
5.623e+1, 3.475e+4, -5.944e+2, 3.476e+4, -1.0
4.642e+1, 3.487e+4, -6.242e+2, 3.487e+4, -1.0
3.831e+1, 3.495e+4, -6.623e+2, 3.496e+4, -1.1
3.162e+1, 3.504e+4, -7.017e+2, 3.505e+4, -1.1
2.610e+1, 3.514e+4, -7.463e+2, 3.515e+4, -1.2
2.154e+1, 3.526e+4, -8.252e+2, 3.527e+4, -1.3
1.778e+1, 3.538e+4, -9.197e+2, 3.539e+4, -1.5
1.468e+1, 3.549e+4, -1.015e+3, 3.550e+4, -1.6
1.212e+1, 3.564e+4, -1.137e+3, 3.566e+4, -1.8
1.000e+1, 3.578e+4, -1.227e+3, 3.580e+4, -2.0
8.254e+0, 3.589e+4, -1.307e+3, 3.591e+4, -2.1
6.813e+0, 3.601e+4, -1.471e+3, 3.604e+4, -2.3
5.623e+0, 3.615e+4, -1.700e+3, 3.619e+4, -2.7
4.642e+0, 3.634e+4, -2.012e+3, 3.640e+4, -3.2
3.831e+0, 3.656e+4, -2.371e+3, 3.663e+4, -3.7
3.162e+0, 3.680e+4, -2.748e+3, 3.690e+4, -4.3
2.610e+0, 3.706e+4, -3.200e+3, 3.720e+4, -4.9
2.154e+0, 3.739e+4, -3.733e+3, 3.757e+4, -5.7
1.778e+0, 3.780e+4, -4.368e+3, 3.805e+4, -6.6
1.468e+0, 3.823e+4, -5.139e+3, 3.857e+4, -7.7
1.212e+0, 3.869e+4, -6.024e+3, 3.915e+4, -8.9
1.000e+0, 3.920e+4, -7.019e+3, 3.983e+4, -10.2
8.254e-1, 3.971e+4, -8.224e+3, 4.056e+4, -11.7
6.813e-1, 4.021e+4, -9.728e+3, 4.137e+4, -13.6
5.623e-1, 4.077e+4, -1.157e+4, 4.237e+4, -15.8
4.642e-1, 4.140e+4, -1.378e+4, 4.364e+4, -18.4
3.831e-1, 4.212e+4, -1.639e+4, 4.520e+4, -21.3
3.162e-1, 4.292e+4, -1.946e+4, 4.713e+4, -24.4
2.610e-1, 4.394e+4, -2.314e+4, 4.966e+4, -27.8
2.154e-1, 4.499e+4, -2.741e+4, 5.268e+4, -31.4
1.778e-1, 4.601e+4, -3.230e+4, 5.621e+4, -35.1
1.468e-1, 4.718e+4, -3.805e+4, 6.061e+4, -38.9
1.212e-1, 4.861e+4, -4.483e+4, 6.612e+4, -42.7
1.000e-1, 5.033e+4, -5.270e+4, 7.287e+4, -46.3

File: experiments/raw/ao/2026.7.2__ATP-R0.186-N1.029-fulltemp-fe4b/ATP-R0.186-N1.029-fulltemp-fe4b_T13.0_f0.1_1000000_V0.txt
July 2, 2026   15:25:17
A.C. Impedance
File: e:\chi_data\atp-r0.186-n1.029-fulltemp-fe4b_t13.0_f0.1_1000000_v0.txt
Data Source:  Experiment
Instrument Model:  CHI660E
Header: 
Note: 

Init E (V) = 0
High Frequency (Hz) = 1e+6
Low Frequency (Hz) = 0.1
Imp SF
Amplitude (V) = 0.005
Quiet Time (sec) = 2
Cycles (.1-1Hz) = 1

Freq/Hz, Z'/ohm, Z"/ohm, Z/ohm, Phase/deg

8.252e+5, 4.046e+0, 1.380e+1, 1.438e+1, 73.7
6.816e+5, 3.481e+0, 1.130e+1, 1.182e+1, 72.9
5.625e+5, 2.939e+0, 9.409e+0, 9.857e+0, 72.7
4.639e+5, 2.659e+0, 7.720e+0, 8.165e+0, 71.0
3.828e+5, 2.467e+0, 6.419e+0, 6.877e+0, 69.0
3.164e+5, 2.351e+0, 5.300e+0, 5.798e+0, 66.1
2.607e+5, 2.248e+0, 4.392e+0, 4.934e+0, 62.9
2.158e+5, 2.178e+0, 3.616e+0, 4.221e+0, 58.9
1.777e+5, 2.130e+0, 2.964e+0, 3.650e+0, 54.3
1.465e+5, 2.099e+0, 2.418e+0, 3.202e+0, 49.0
1.211e+5, 2.068e+0, 1.975e+0, 2.860e+0, 43.7
9.961e+4, 2.048e+0, 1.606e+0, 2.603e+0, 38.1
8.252e+4, 2.027e+0, 1.205e+0, 2.358e+0, 30.7
6.812e+4, 2.011e+0, 8.077e-1, 2.167e+0, 21.9
5.625e+4, 2.006e+0, 5.259e-1, 2.074e+0, 14.7
4.644e+4, 2.009e+0, 3.329e-1, 2.036e+0, 9.4
3.833e+4, 2.018e+0, 2.062e-1, 2.029e+0, 5.8
3.164e+4, 2.030e+0, 1.041e-1, 2.033e+0, 2.9
2.612e+4, 2.042e+0, 7.420e-3, 2.042e+0, 0.2
2.153e+4, 2.055e+0, -9.195e-2, 2.057e+0, -2.6
1.777e+4, 2.073e+0, -1.929e-1, 2.082e+0, -5.3
1.470e+4, 2.091e+0, -3.007e-1, 2.113e+0, -8.2
1.211e+4, 2.109e+0, -4.141e-1, 2.150e+0, -11.1
1.001e+4, 2.127e+0, -5.379e-1, 2.194e+0, -14.2
8.252e+3, 2.147e+0, -6.758e-1, 2.251e+0, -17.5
6.812e+3, 2.171e+0, -8.301e-1, 2.324e+0, -20.9
5.625e+3, 2.201e+0, -1.007e+0, 2.420e+0, -24.6
4.643e+3, 2.245e+0, -1.212e+0, 2.551e+0, -28.4
3.833e+3, 2.302e+0, -1.452e+0, 2.721e+0, -32.2
3.164e+3, 2.360e+0, -1.737e+0, 2.931e+0, -36.4
2.612e+3, 2.423e+0, -2.076e+0, 3.190e+0, -40.6
2.153e+3, 2.492e+0, -2.478e+0, 3.514e+0, -44.8
1.777e+3, 2.573e+0, -2.951e+0, 3.915e+0, -48.9
1.470e+3, 2.668e+0, -3.509e+0, 4.408e+0, -52.8
1.211e+3, 2.782e+0, -4.171e+0, 5.013e+0, -56.3
1.001e+3, 2.919e+0, -4.953e+0, 5.750e+0, -59.5
8.252e+2, 3.083e+0, -5.876e+0, 6.636e+0, -62.3
6.836e+2, 3.279e+0, -6.979e+0, 7.711e+0, -64.8
5.615e+2, 3.515e+0, -8.298e+0, 9.012e+0, -67.0
4.639e+2, 3.803e+0, -9.873e+0, 1.058e+1, -68.9
3.809e+2, 4.142e+0, -1.172e+1, 1.243e+1, -70.5
3.174e+2, 4.553e+0, -1.391e+1, 1.463e+1, -71.9
2.588e+2, 5.048e+0, -1.650e+1, 1.726e+1, -73.0
2.148e+2, 5.663e+0, -1.961e+1, 2.041e+1, -73.9
1.758e+2, 6.415e+0, -2.328e+1, 2.415e+1, -74.6
1.465e+2, 7.295e+0, -2.747e+1, 2.842e+1, -75.1
1.221e+2, 8.435e+0, -3.265e+1, 3.372e+1, -75.5
9.766e+1, 9.905e+0, -3.867e+1, 3.991e+1, -75.6
8.254e+1, 1.166e+1, -4.550e+1, 4.697e+1, -75.6
6.813e+1, 1.369e+1, -5.363e+1, 5.535e+1, -75.7
5.623e+1, 1.606e+1, -6.319e+1, 6.519e+1, -75.7
4.642e+1, 1.891e+1, -7.449e+1, 7.685e+1, -75.8
3.831e+1, 2.238e+1, -8.784e+1, 9.064e+1, -75.7
3.162e+1, 2.655e+1, -1.035e+2, 1.068e+2, -75.6
2.610e+1, 3.151e+1, -1.217e+2, 1.257e+2, -75.5
2.154e+1, 3.745e+1, -1.431e+2, 1.479e+2, -75.3
1.778e+1, 4.451e+1, -1.682e+2, 1.740e+2, -75.2
1.468e+1, 5.288e+1, -1.975e+2, 2.045e+2, -75.0
1.212e+1, 6.287e+1, -2.316e+2, 2.400e+2, -74.8
1.000e+1, 7.479e+1, -2.714e+2, 2.815e+2, -74.6
8.254e+0, 8.860e+1, -3.180e+2, 3.301e+2, -74.4
6.813e+0, 1.044e+2, -3.726e+2, 3.870e+2, -74.4
5.623e+0, 1.226e+2, -4.367e+2, 4.536e+2, -74.3
4.642e+0, 1.435e+2, -5.122e+2, 5.319e+2, -74.4
3.831e+0, 1.677e+2, -6.006e+2, 6.236e+2, -74.4
3.162e+0, 1.959e+2, -7.055e+2, 7.322e+2, -74.5
2.610e+0, 2.289e+2, -8.295e+2, 8.605e+2, -74.6
2.154e+0, 2.644e+2, -9.804e+2, 1.015e+3, -74.9
1.778e+0, 3.045e+2, -1.161e+3, 1.200e+3, -75.3
1.468e+0, 3.562e+2, -1.370e+3, 1.415e+3, -75.4
1.212e+0, 4.289e+2, -1.611e+3, 1.667e+3, -75.1
1.000e+0, 5.127e+2, -1.883e+3, 1.951e+3, -74.8
8.254e-1, 6.056e+2, -2.194e+3, 2.277e+3, -74.6
6.813e-1, 7.216e+2, -2.556e+3, 2.656e+3, -74.2
5.623e-1, 8.653e+2, -2.977e+3, 3.100e+3, -73.8
4.642e-1, 1.045e+3, -3.471e+3, 3.625e+3, -73.2
3.831e-1, 1.265e+3, -4.048e+3, 4.241e+3, -72.6
3.162e-1, 1.540e+3, -4.714e+3, 4.959e+3, -71.9
2.610e-1, 1.883e+3, -5.474e+3, 5.789e+3, -71.0
2.154e-1, 2.311e+3, -6.341e+3, 6.749e+3, -70.0
1.778e-1, 2.840e+3, -7.318e+3, 7.850e+3, -68.8
1.468e-1, 3.480e+3, -8.397e+3, 9.089e+3, -67.5
1.212e-1, 4.286e+3, -9.602e+3, 1.051e+4, -65.9
1.000e-1, 5.282e+3, -1.095e+4, 1.216e+4, -64.2
