Repository: LJZ-sudo/acid-in-clay-close

# Closed-Loop EIS 分析子项目（2026 清理版）

本目录是 **EIS 自驱动闭环分析系统 + 论文图表/结果** 的主代码仓。  
旧版本代码和历史输出会逐步移动到 `archive_*` 目录，仅作参考。

---

## 1. 当前系统的四个核心目标

1. **方法可靠性**：  
   从 CHI 原始 EIS 数据自动完成 Rb 拟合、导电率计算和多段 Arrhenius 分析，证明自动结果物理合理，并优于传统低分辨率/两段拟合基线。

2. **自驱动相变检测与采样优化**：  
   在线分析 EIS 曲线和导电率变化，实时检测相变/机制转变区域，在 3 K 粗步长与 1 K 精细步长之间自动切换。

3. **AI 机理 + 新材料/下一步实验指导**：  
   基于 Phase 1/3 结果和材料知识库生成深度机理报告，提出机理假设、新配比/新材料预测，并给出可直接执行的后续实验建议。

4. **我们的系统 vs 商用大模型**：  
   对比“带闭环 + ML + 知识库的 Agent 报告”和“直接调用商用大模型”的机制分析质量，在机理深度、数据利用、实验可操作性等维度展示优势。

---

## 2. 运行入口（目前仍在使用）

### 2.1 Phase 3 全流程（基于 Phase 1 结果）

在 `V1.0-qianduan/close/` 目录下：

```bash
cd close
python phase3/run_all.py
```

`run_all.py` 顺序调用：

1. `step1_data_preparation.py`
2. `step2_train_models.py`
3. `step3_confinement_analysis.py`
4. `step4_ml_ai_validation.py`
5. `step_meyer_neldel.py`
6. `step6_cross_material.py`
7. `step5_final_report.py`

输出写入 `close/output/phase3_results/`，用于论文主结果和 AI 报告的定量输入。

> 说明：Phase 1（原始 EIS → Rb → Arrhenius 分段）在主项目中已完成，这里主要复用 `specific_conductance/` 中的实现。算法细节见 `paper/SI_table/SI_Note2_Arrhenius_segmentation.md`。

### 2.2 自驱动闭环 & 相变检测

**完整闭环处理（已有 CHI 数据）：**

```bash
cd close
python auto_control/run_closed_loop.py \
  --data-dir E:\chi_data \
  --config experiment_data/experiment_data.json \
  --thickness 0.01 \
  --area 1.0 \
  --min-points 5 \
  --output-dir experiment_data \
  --bundle-report
```

功能概览：

- 扫描 `E:\chi_data` 内 CHI 输出文件；
- 自动完成数据读取 → Rb 半圆拟合 → 导电率计算；
- 对成功点做 Arrhenius 分段分析；
- 生成 `report.json` + `report.md` + 可选 AI 报告打包产物。

**相变检测 + 自适应步长实验：**

- 主要逻辑在：
  - `auto_control/integrated_temp_chi_controller.py`
  - `auto_control/integrated_workflow.py`
  - `specific_conductance/data_processing.py`, `rb_fitting.py`, `conductivity.py`
- 相变检测和 Phase Jump Score 的细节见：
  - `paper/SI_table/SI_Note4_phase_transition_detection.md`

---

## 3. 目录结构总览

更细的分层见 `PROJECT_MAP.md`，这里只列关键部分。

```text
close/
├── auto_control/          # 闭环控制 & 相变检测 & 报告生成
├── config/                # 材料参数 & 分析超参数
├── data/                  # 原始 EIS 数据 & 材料 Excel
├── docs/                  # 项目综合说明 & 论文草稿 & SI 草稿
├── output/                # Phase1/2/3 结果 & 深度分析输出
├── paper/                 # SI Note、主表格、机理报告评分、写作指南
├── paper_figure/          # 论文图脚本 + 数据 + 配色/版本说明
├── phase1/                # Phase 1 pipeline 规划（部分逻辑从主项目迁移）
├── phase2/                # AI 机理 & 新材料/实验建议
├── phase3/                # ML + 限域效应 + 交叉验证 + 跨材料
├── phase3-v2.0/           # Phase3 v2.0 深度分析（如仍在用则视为核心）
├── specific_conductance/  # Rb 拟合、电导率计算、温控辅助
├── utils/                 # 文件/数学/绘图工具
└── archive_*/             # 旧代码/旧输出/旧文档（逐步迁移中）
```

---

## 4. 与论文结构的对应关系

- **Figure 1：架构 / 物理–数字交换**
  - 代码：`auto_control/`, `specific_conductance/`，以及主项目中的 `frontend_web` Orchestrator。
  - 文档：`paper/INTEGRATED_SYSTEM_GUIDE.md`, `paper/CLOSE_AGENT_GUIDE.md`。

- **Figure 2：自驱动相变检测 & 自适应采样**
  - 代码：`auto_control/integrated_temp_chi_controller.py`, `integrated_workflow.py`。
  - 文档：`paper/SI_table/SI_Note4_phase_transition_detection.md`。
  - 数据：典型自驱动实验的 `experiment_data/` 记录。

- **Figure 3：ML 分段 / ΔEa / 机理 & 新材料预测**
  - 代码：`phase3/step*_*.py`, `phase3-v2.0/*`。
  - 表格：`paper/SI_table/TableS2_confinement_effect_by_temperature.csv` 等。
  - AI 报告：`output/phase2_reports/`, `paper/SI_reports/*`。

- **Figure 4：我们的系统 vs 商用模型**
  - 代码：`paper_figure/figure4_model_comparison/*`。
  - 文档：`paper/SI_table/TableS7_report_evaluation_scores.csv`，`paper_figure/figure4_model_comparison/scoring_prompt.md`。

---

## 5. 清理与维护约定

- **新增主线代码**：优先放入 `auto_control/`, `phase3/`, `specific_conductance/`, `paper_figure/` 等 Core 目录，并在 `PROJECT_MAP.md` 中登记。
- **调试/一次性脚本**：放入 Support 区（在 `PROJECT_MAP.md` 中注明用途），用完且确认不会再用时移动到 `archive_code/`。
- **过时输出/文档**：在文件顶部注明 `OBSOLETE`，并移动到 `archive_output/` 或 `archive_docs/`，避免与当前主线混淆。

---

# front_half_v2 内置数据

> 2026-05-18 note: this README documents historical `front_half_v2` data
> conventions. For the current AiCE/Stage0 mainline directory classification,
> use `data/MANIFEST.md`.

- **`phase1_results/`**：从仓库 `output/phase1_results/` 复制的 **S8*** 与 **S60*** 的 `*_analysis_result.json`，供离线或与 manifest 无关时由 `io/manifest_resolver.py` 优先解析。
- **`phase2_reports/`**：历史/演示用机理报告副本；**runtime 默认不会**自动当作输入。若需参与 planning，请在 run 的 `manifest.json` 中设置 **`source_mechanism_report`** 指向具体文件，或使用 LLM 在 `experiment_data/history/<sample_id>/` 生成。

运行 `front_half_v2` 时，`project_root` 应为 **`V1.0-qianduan-mainline`**，以便路径  
`front_half_v2/data/...` 与 `config`、`phase2` 等模块一致可用。

若需追加样品：将对应 JSON/MD 放入上述子目录，文件名保持  
`<sample_id>_analysis_result.json` 与 `<sample_id>_mechanism_report.md`。

**材料说明与 R/N/L/S 定义**：推荐在 phase1 JSON 中含 ``material_description``、``parameter_definitions``（见 ``phase1_material_lexicon.json``），或运行  
``python -m front_half_v2.tools.enrich_phase1_metadata`` 批量注入。

**规范化输入预览**：``canonical_phase1_inputs/<sample_id>_canonical_input.json`` 由 ``extract_canonical_phase1_input`` 从对应 ``phase1_results`` 生成（v1.1 起不含 kk_validation / drt_analysis，原因见 ``front_half_v2/TODO_KK_DRT_REPAIR.md``），便于人工检查模板是否够用；与线上主 JSON 可能不同步时需重新批量导出。

File: experiments/raw/ao/2026.6.30__ATP-R0.186-N1.029-fulltemp-fe3/ATP-R0.186-N1.029-fulltemp-fe3_T-11.0_f0.1_1000000_V0.txt
June 30, 2026   16:35:43
A.C. Impedance
File: e:\chi_data\atp-r0.186-n1.029-fulltemp-fe3_t-11.0_f0.1_1000000_v0.txt
Data Source:  Experiment
Instrument Model:  CHI660E
Header: 
Note: 

Init E (V) = 0
High Frequency (Hz) = 1e+6
Low Frequency (Hz) = 0.1
Imp SF
Amplitude (V) = 0.005
Quiet Time (sec) = 2
Cycles (.1-1Hz) = 1

Freq/Hz, Z'/ohm, Z"/ohm, Z/ohm, Phase/deg

8.252e+5, 5.282e+0, 1.373e+1, 1.471e+1, 69.0
6.816e+5, 4.708e+0, 1.121e+1, 1.216e+1, 67.2
5.625e+5, 4.055e+0, 9.287e+0, 1.013e+1, 66.4
4.639e+5, 3.832e+0, 7.626e+0, 8.534e+0, 63.3
3.828e+5, 3.654e+0, 6.338e+0, 7.316e+0, 60.0
3.164e+5, 3.582e+0, 5.239e+0, 6.346e+0, 55.6
2.607e+5, 3.487e+0, 4.342e+0, 5.569e+0, 51.2
2.158e+5, 3.420e+0, 3.579e+0, 4.951e+0, 46.3
1.777e+5, 3.365e+0, 2.930e+0, 4.462e+0, 41.0
1.465e+5, 3.329e+0, 2.381e+0, 4.093e+0, 35.6
1.211e+5, 3.294e+0, 1.933e+0, 3.819e+0, 30.4
9.961e+4, 3.277e+0, 1.558e+0, 3.628e+0, 25.4
8.252e+4, 3.268e+0, 1.249e+0, 3.498e+0, 20.9
6.812e+4, 3.270e+0, 9.851e-1, 3.415e+0, 16.8
5.625e+4, 3.273e+0, 7.558e-1, 3.359e+0, 13.0
4.644e+4, 3.283e+0, 5.512e-1, 3.329e+0, 9.5
3.833e+4, 3.296e+0, 3.677e-1, 3.317e+0, 6.4
3.164e+4, 3.307e+0, 2.023e-1, 3.313e+0, 3.5
2.612e+4, 3.319e+0, 5.163e-2, 3.320e+0, 0.9
2.153e+4, 3.332e+0, -9.314e-2, 3.334e+0, -1.6
1.777e+4, 3.347e+0, -2.355e-1, 3.355e+0, -4.0
1.470e+4, 3.366e+0, -3.826e-1, 3.388e+0, -6.5
1.211e+4, 3.388e+0, -5.410e-1, 3.431e+0, -9.1
1.001e+4, 3.412e+0, -7.118e-1, 3.485e+0, -11.8
8.252e+3, 3.439e+0, -9.031e-1, 3.556e+0, -14.7
6.812e+3, 3.472e+0, -1.119e+0, 3.648e+0, -17.9
5.625e+3, 3.510e+0, -1.367e+0, 3.767e+0, -21.3
4.643e+3, 3.554e+0, -1.654e+0, 3.920e+0, -25.0
3.833e+3, 3.605e+0, -1.991e+0, 4.119e+0, -28.9
3.164e+3, 3.666e+0, -2.387e+0, 4.375e+0, -33.1
2.612e+3, 3.737e+0, -2.857e+0, 4.704e+0, -37.4
2.153e+3, 3.822e+0, -3.414e+0, 5.125e+0, -41.8
1.777e+3, 3.923e+0, -4.068e+0, 5.652e+0, -46.0
1.470e+3, 4.044e+0, -4.846e+0, 6.311e+0, -50.2
1.211e+3, 4.189e+0, -5.770e+0, 7.130e+0, -54.0
1.001e+3, 4.364e+0, -6.868e+0, 8.138e+0, -57.6
8.252e+2, 4.574e+0, -8.168e+0, 9.362e+0, -60.7
6.836e+2, 4.825e+0, -9.719e+0, 1.085e+1, -63.6
5.615e+2, 5.128e+0, -1.157e+1, 1.266e+1, -66.1
4.639e+2, 5.491e+0, -1.378e+1, 1.483e+1, -68.3
3.809e+2, 5.921e+0, -1.636e+1, 1.740e+1, -70.1
3.174e+2, 6.456e+0, -1.946e+1, 2.050e+1, -71.6
2.588e+2, 7.109e+0, -2.317e+1, 2.424e+1, -72.9
2.148e+2, 7.897e+0, -2.761e+1, 2.871e+1, -74.0
1.758e+2, 8.835e+0, -3.281e+1, 3.398e+1, -74.9
1.465e+2, 9.925e+0, -3.877e+1, 4.002e+1, -75.6
1.221e+2, 1.131e+1, -4.616e+1, 4.753e+1, -76.2
9.766e+1, 1.310e+1, -5.479e+1, 5.634e+1, -76.6
8.254e+1, 1.527e+1, -6.462e+1, 6.640e+1, -76.7
6.813e+1, 1.777e+1, -7.642e+1, 7.845e+1, -76.9
5.623e+1, 2.063e+1, -9.040e+1, 9.272e+1, -77.1
4.642e+1, 2.401e+1, -1.070e+2, 1.097e+2, -77.4
3.831e+1, 2.814e+1, -1.268e+2, 1.299e+2, -77.5
3.162e+1, 3.312e+1, -1.503e+2, 1.539e+2, -77.6
2.610e+1, 3.908e+1, -1.779e+2, 1.822e+2, -77.6
2.154e+1, 4.619e+1, -2.104e+2, 2.154e+2, -77.6
1.778e+1, 5.475e+1, -2.486e+2, 2.545e+2, -77.6
1.468e+1, 6.500e+1, -2.934e+2, 3.005e+2, -77.5
1.212e+1, 7.705e+1, -3.461e+2, 3.546e+2, -77.4
1.000e+1, 9.151e+1, -4.080e+2, 4.182e+2, -77.4
8.254e+0, 1.085e+2, -4.810e+2, 4.931e+2, -77.3
6.813e+0, 1.277e+2, -5.669e+2, 5.811e+2, -77.3
5.623e+0, 1.494e+2, -6.681e+2, 6.846e+2, -77.4
4.642e+0, 1.735e+2, -7.882e+2, 8.070e+2, -77.6
3.831e+0, 2.010e+2, -9.299e+2, 9.514e+2, -77.8
3.162e+0, 2.313e+2, -1.099e+3, 1.124e+3, -78.1
2.610e+0, 2.654e+2, -1.302e+3, 1.329e+3, -78.5
2.154e+0, 2.977e+2, -1.548e+3, 1.576e+3, -79.1
1.778e+0, 3.291e+2, -1.846e+3, 1.875e+3, -79.9
1.468e+0, 3.694e+2, -2.190e+3, 2.221e+3, -80.4
1.212e+0, 4.217e+2, -2.590e+3, 2.624e+3, -80.8
1.000e+0, 4.865e+2, -3.062e+3, 3.100e+3, -81.0
8.254e-1, 5.611e+2, -3.618e+3, 3.661e+3, -81.2
6.813e-1, 6.431e+2, -4.281e+3, 4.329e+3, -81.5
5.623e-1, 7.341e+2, -5.075e+3, 5.128e+3, -81.8
4.642e-1, 8.386e+2, -6.024e+3, 6.082e+3, -82.1
3.831e-1, 9.590e+2, -7.159e+3, 7.223e+3, -82.4
3.162e-1, 1.099e+3, -8.518e+3, 8.589e+3, -82.6
2.610e-1, 1.266e+3, -1.014e+4, 1.022e+4, -82.9
2.154e-1, 1.464e+3, -1.208e+4, 1.217e+4, -83.1
1.778e-1, 1.697e+3, -1.436e+4, 1.446e+4, -83.3
1.468e-1, 1.965e+3, -1.701e+4, 1.713e+4, -83.4
1.212e-1, 2.304e+3, -2.025e+4, 2.039e+4, -83.5
1.000e-1, 2.732e+3, -2.419e+4, 2.434e+4, -83.6

File: experiments/raw/ao/2026.6.30__ATP-R0.186-N1.029-fulltemp-fe3/ATP-R0.186-N1.029-fulltemp-fe3_T-14.0_f0.1_1000000_V0.txt
June 30, 2026   16:51:25
A.C. Impedance
File: e:\chi_data\atp-r0.186-n1.029-fulltemp-fe3_t-14.0_f0.1_1000000_v0.txt
Data Source:  Experiment
Instrument Model:  CHI660E
Header: 
Note: 

Init E (V) = 0
High Frequency (Hz) = 1e+6
Low Frequency (Hz) = 0.1
Imp SF
Amplitude (V) = 0.005
Quiet Time (sec) = 2
Cycles (.1-1Hz) = 1

Freq/Hz, Z'/ohm, Z"/ohm, Z/ohm, Phase/deg

8.252e+5, 5.306e+0, 1.375e+1, 1.474e+1, 68.9
6.816e+5, 4.698e+0, 1.124e+1, 1.218e+1, 67.3
5.625e+5, 4.137e+0, 9.297e+0, 1.018e+1, 66.0
4.639e+5, 3.871e+0, 7.621e+0, 8.548e+0, 63.1
3.828e+5, 3.692e+0, 6.329e+0, 7.327e+0, 59.7
3.164e+5, 3.592e+0, 5.233e+0, 6.348e+0, 55.5
2.607e+5, 3.499e+0, 4.339e+0, 5.574e+0, 51.1
2.158e+5, 3.428e+0, 3.569e+0, 4.949e+0, 46.2
1.777e+5, 3.380e+0, 2.911e+0, 4.461e+0, 40.7
1.465e+5, 3.349e+0, 2.361e+0, 4.097e+0, 35.2
1.211e+5, 3.317e+0, 1.919e+0, 3.832e+0, 30.1
9.961e+4, 3.299e+0, 1.552e+0, 3.646e+0, 25.2
8.252e+4, 3.293e+0, 1.248e+0, 3.521e+0, 20.8
6.812e+4, 3.296e+0, 9.846e-1, 3.440e+0, 16.6
5.625e+4, 3.298e+0, 7.563e-1, 3.384e+0, 12.9
4.644e+4, 3.301e+0, 5.548e-1, 3.347e+0, 9.5
3.833e+4, 3.307e+0, 3.733e-1, 3.328e+0, 6.4
3.164e+4, 3.321e+0, 2.062e-1, 3.328e+0, 3.6
2.612e+4, 3.338e+0, 4.922e-2, 3.339e+0, 0.8
2.153e+4, 3.356e+0, -9.991e-2, 3.357e+0, -1.7
1.777e+4, 3.375e+0, -2.446e-1, 3.384e+0, -4.1
1.470e+4, 3.398e+0, -3.914e-1, 3.421e+0, -6.6
1.211e+4, 3.421e+0, -5.455e-1, 3.464e+0, -9.1
1.001e+4, 3.444e+0, -7.159e-1, 3.517e+0, -11.7
8.252e+3, 3.471e+0, -9.073e-1, 3.588e+0, -14.6
6.812e+3, 3.504e+0, -1.125e+0, 3.680e+0, -17.8
5.625e+3, 3.543e+0, -1.376e+0, 3.801e+0, -21.2
4.643e+3, 3.589e+0, -1.665e+0, 3.957e+0, -24.9
3.833e+3, 3.643e+0, -2.005e+0, 4.159e+0, -28.8
3.164e+3, 3.707e+0, -2.405e+0, 4.418e+0, -33.0
2.612e+3, 3.780e+0, -2.876e+0, 4.750e+0, -37.3
2.153e+3, 3.867e+0, -3.433e+0, 5.171e+0, -41.6
1.777e+3, 3.967e+0, -4.091e+0, 5.699e+0, -45.9
1.470e+3, 4.086e+0, -4.874e+0, 6.360e+0, -50.0
1.211e+3, 4.232e+0, -5.805e+0, 7.184e+0, -53.9
1.001e+3, 4.410e+0, -6.911e+0, 8.198e+0, -57.5
8.252e+2, 4.622e+0, -8.218e+0, 9.428e+0, -60.6
6.836e+2, 4.874e+0, -9.778e+0, 1.093e+1, -63.5
5.615e+2, 5.177e+0, -1.164e+1, 1.274e+1, -66.0
4.639e+2, 5.542e+0, -1.387e+1, 1.493e+1, -68.2
3.809e+2, 5.974e+0, -1.647e+1, 1.752e+1, -70.1
3.174e+2, 6.510e+0, -1.959e+1, 2.064e+1, -71.6
2.588e+2, 7.169e+0, -2.333e+1, 2.440e+1, -72.9
2.148e+2, 7.966e+0, -2.779e+1, 2.891e+1, -74.0
1.758e+2, 8.913e+0, -3.303e+1, 3.421e+1, -74.9
1.465e+2, 1.001e+1, -3.904e+1, 4.030e+1, -75.6
1.221e+2, 1.140e+1, -4.651e+1, 4.789e+1, -76.2
9.766e+1, 1.322e+1, -5.520e+1, 5.676e+1, -76.5
8.254e+1, 1.540e+1, -6.510e+1, 6.690e+1, -76.7
6.813e+1, 1.790e+1, -7.699e+1, 7.905e+1, -76.9
5.623e+1, 2.076e+1, -9.109e+1, 9.342e+1, -77.2
4.642e+1, 2.415e+1, -1.078e+2, 1.105e+2, -77.4
3.831e+1, 2.828e+1, -1.278e+2, 1.309e+2, -77.5
3.162e+1, 3.328e+1, -1.515e+2, 1.551e+2, -77.6
2.610e+1, 3.930e+1, -1.794e+2, 1.836e+2, -77.6
2.154e+1, 4.645e+1, -2.121e+2, 2.172e+2, -77.6
1.778e+1, 5.499e+1, -2.507e+2, 2.567e+2, -77.6
1.468e+1, 6.523e+1, -2.961e+2, 3.032e+2, -77.6
1.212e+1, 7.750e+1, -3.494e+2, 3.579e+2, -77.5
1.000e+1, 9.231e+1, -4.121e+2, 4.223e+2, -77.4
8.254e+0, 1.096e+2, -4.857e+2, 4.979e+2, -77.3
6.813e+0, 1.290e+2, -5.724e+2, 5.868e+2, -77.3
5.623e+0, 1.509e+2, -6.747e+2, 6.913e+2, -77.4
4.642e+0, 1.753e+2, -7.957e+2, 8.148e+2, -77.6
3.831e+0, 2.031e+2, -9.387e+2, 9.604e+2, -77.8
3.162e+0, 2.334e+2, -1.109e+3, 1.134e+3, -78.1
2.610e+0, 2.682e+2, -1.315e+3, 1.342e+3, -78.5
2.154e+0, 3.022e+2, -1.565e+3, 1.594e+3, -79.1
1.778e+0, 3.361e+2, -1.865e+3, 1.895e+3, -79.8
1.468e+0, 3.779e+2, -2.211e+3, 2.243e+3, -80.3
1.212e+0, 4.298e+2, -2.614e+3, 2.649e+3, -80.7
1.000e+0, 4.947e+2, -3.089e+3, 3.128e+3, -80.9
8.254e-1, 5.705e+2, -3.649e+3, 3.693e+3, -81.1
6.813e-1, 6.531e+2, -4.315e+3, 4.365e+3, -81.4
5.623e-1, 7.451e+2, -5.114e+3, 5.168e+3, -81.7
4.642e-1, 8.515e+2, -6.069e+3, 6.129e+3, -82.0
3.831e-1, 9.727e+2, -7.215e+3, 7.280e+3, -82.3
3.162e-1, 1.115e+3, -8.585e+3, 8.657e+3, -82.6
2.610e-1, 1.283e+3, -1.022e+4, 1.030e+4, -82.8
2.154e-1, 1.486e+3, -1.217e+4, 1.226e+4, -83.0
1.778e-1, 1.723e+3, -1.447e+4, 1.458e+4, -83.2
1.468e-1, 1.985e+3, -1.716e+4, 1.727e+4, -83.4
1.212e-1, 2.320e+3, -2.044e+4, 2.057e+4, -83.5
1.000e-1, 2.749e+3, -2.441e+4, 2.457e+4, -83.6

File: experiments/raw/ao/2026.6.30__ATP-R0.186-N1.029-fulltemp-fe3/ATP-R0.186-N1.029-fulltemp-fe3_T-17.0_f0.1_1000000_V0.txt
June 30, 2026   17:07:31
A.C. Impedance
File: e:\chi_data\atp-r0.186-n1.029-fulltemp-fe3_t-17.0_f0.1_1000000_v0.txt
Data Source:  Experiment
Instrument Model:  CHI660E
Header: 
Note: 

Init E (V) = 0
High Frequency (Hz) = 1e+6
Low Frequency (Hz) = 0.1
Imp SF
Amplitude (V) = 0.005
Quiet Time (sec) = 2
Cycles (.1-1Hz) = 1

Freq/Hz, Z'/ohm, Z"/ohm, Z/ohm, Phase/deg

8.252e+5, 5.710e+0, 1.364e+1, 1.479e+1, 67.3
6.816e+5, 5.179e+0, 1.113e+1, 1.228e+1, 65.0
5.625e+5, 4.603e+0, 9.240e+0, 1.032e+1, 63.5
4.639e+5, 4.331e+0, 7.587e+0, 8.736e+0, 60.3
3.828e+5, 4.129e+0, 6.308e+0, 7.539e+0, 56.8
3.164e+5, 4.025e+0, 5.216e+0, 6.588e+0, 52.3
2.607e+5, 3.931e+0, 4.324e+0, 5.844e+0, 47.7
2.158e+5, 3.865e+0, 3.558e+0, 5.253e+0, 42.6
1.777e+5, 3.817e+0, 2.908e+0, 4.798e+0, 37.3
1.465e+5, 3.786e+0, 2.363e+0, 4.463e+0, 32.0
1.211e+5, 3.757e+0, 1.922e+0, 4.220e+0, 27.1
9.961e+4, 3.739e+0, 1.552e+0, 4.048e+0, 22.5
8.252e+4, 3.729e+0, 1.242e+0, 3.930e+0, 18.4
6.812e+4, 3.727e+0, 9.739e-1, 3.852e+0, 14.6
5.625e+4, 3.728e+0, 7.412e-1, 3.801e+0, 11.2
4.644e+4, 3.732e+0, 5.358e-1, 3.770e+0, 8.2
3.833e+4, 3.744e+0, 3.534e-1, 3.761e+0, 5.4
3.164e+4, 3.759e+0, 1.889e-1, 3.763e+0, 2.9
2.612e+4, 3.776e+0, 3.758e-2, 3.776e+0, 0.6
2.153e+4, 3.793e+0, -1.101e-1, 3.795e+0, -1.7
1.777e+4, 3.812e+0, -2.575e-1, 3.821e+0, -3.9
1.470e+4, 3.833e+0, -4.077e-1, 3.855e+0, -6.1
1.211e+4, 3.856e+0, -5.671e-1, 3.898e+0, -8.4
1.001e+4, 3.882e+0, -7.422e-1, 3.952e+0, -10.8
8.252e+3, 3.910e+0, -9.396e-1, 4.021e+0, -13.5
6.812e+3, 3.944e+0, -1.164e+0, 4.112e+0, -16.4
5.625e+3, 3.983e+0, -1.420e+0, 4.229e+0, -19.6
4.643e+3, 4.030e+0, -1.717e+0, 4.381e+0, -23.1
3.833e+3, 4.085e+0, -2.065e+0, 4.577e+0, -26.8
3.164e+3, 4.150e+0, -2.473e+0, 4.831e+0, -30.8
2.612e+3, 4.224e+0, -2.957e+0, 5.156e+0, -35.0
2.153e+3, 4.312e+0, -3.530e+0, 5.573e+0, -39.3
1.777e+3, 4.418e+0, -4.208e+0, 6.101e+0, -43.6
1.470e+3, 4.541e+0, -5.014e+0, 6.765e+0, -47.8
1.211e+3, 4.689e+0, -5.973e+0, 7.594e+0, -51.9
1.001e+3, 4.869e+0, -7.111e+0, 8.618e+0, -55.6
8.252e+2, 5.083e+0, -8.453e+0, 9.864e+0, -59.0
6.836e+2, 5.339e+0, -1.006e+1, 1.139e+1, -62.0
5.615e+2, 5.646e+0, -1.197e+1, 1.324e+1, -64.8
4.639e+2, 6.015e+0, -1.427e+1, 1.548e+1, -67.1
3.809e+2, 6.450e+0, -1.695e+1, 1.814e+1, -69.2
3.174e+2, 6.995e+0, -2.018e+1, 2.135e+1, -70.9
2.588e+2, 7.669e+0, -2.404e+1, 2.523e+1, -72.3
2.148e+2, 8.473e+0, -2.864e+1, 2.987e+1, -73.5
1.758e+2, 9.430e+0, -3.405e+1, 3.533e+1, -74.5
1.465e+2, 1.055e+1, -4.025e+1, 4.161e+1, -75.3
1.221e+2, 1.196e+1, -4.794e+1, 4.941e+1, -76.0
9.766e+1, 1.380e+1, -5.691e+1, 5.856e+1, -76.4
8.254e+1, 1.605e+1, -6.715e+1, 6.904e+1, -76.6
6.813e+1, 1.864e+1, -7.944e+1, 8.160e+1, -76.8
5.623e+1, 2.161e+1, -9.400e+1, 9.645e+1, -77.1
4.642e+1, 2.512e+1, -1.113e+2, 1.141e+2, -77.3
3.831e+1, 2.937e+1, -1.319e+2, 1.352e+2, -77.5
3.162e+1, 3.445e+1, -1.564e+2, 1.601e+2, -77.6
2.610e+1, 4.054e+1, -1.852e+2, 1.896e+2, -77.7
2.154e+1, 4.783e+1, -2.192e+2, 2.243e+2, -77.7
1.778e+1, 5.667e+1, -2.591e+2, 2.652e+2, -77.7
1.468e+1, 6.732e+1, -3.061e+2, 3.134e+2, -77.6
1.212e+1, 8.001e+1, -3.612e+2, 3.699e+2, -77.5
1.000e+1, 9.524e+1, -4.260e+2, 4.365e+2, -77.4
8.254e+0, 1.131e+2, -5.023e+2, 5.149e+2, -77.3
6.813e+0, 1.336e+2, -5.922e+2, 6.071e+2, -77.3
5.623e+0, 1.567e+2, -6.982e+2, 7.155e+2, -77.4
4.642e+0, 1.826e+2, -8.234e+2, 8.434e+2, -77.5
3.831e+0, 2.121e+2, -9.710e+2, 9.939e+2, -77.7
3.162e+0, 2.446e+2, -1.147e+3, 1.173e+3, -78.0
2.610e+0, 2.816e+2, -1.357e+3, 1.386e+3, -78.3
2.154e+0, 3.165e+2, -1.612e+3, 1.643e+3, -78.9
1.778e+0, 3.503e+2, -1.919e+3, 1.951e+3, -79.7
1.468e+0, 3.937e+2, -2.275e+3, 2.309e+3, -80.2
1.212e+0, 4.507e+2, -2.689e+3, 2.726e+3, -80.5
1.000e+0, 5.218e+2, -3.178e+3, 3.220e+3, -80.7
8.254e-1, 6.034e+2, -3.755e+3, 3.803e+3, -80.9
6.813e-1, 6.918e+2, -4.440e+3, 4.494e+3, -81.1
5.623e-1, 7.872e+2, -5.259e+3, 5.317e+3, -81.5
4.642e-1, 8.959e+2, -6.238e+3, 6.302e+3, -81.8
3.831e-1, 1.021e+3, -7.407e+3, 7.477e+3, -82.1
3.162e-1, 1.168e+3, -8.805e+3, 8.882e+3, -82.4
2.610e-1, 1.340e+3, -1.048e+4, 1.056e+4, -82.7
2.154e-1, 1.544e+3, -1.247e+4, 1.257e+4, -82.9
1.778e-1, 1.780e+3, -1.482e+4, 1.493e+4, -83.2
1.468e-1, 2.050e+3, -1.757e+4, 1.768e+4, -83.3
1.212e-1, 2.396e+3, -2.092e+4, 2.105e+4, -83.5
1.000e-1, 2.836e+3, -2.497e+4, 2.513e+4, -83.5

File: experiments/raw/ao/2026.6.30__ATP-R0.186-N1.029-fulltemp-fe3/ATP-R0.186-N1.029-fulltemp-fe3_T-5.0_f0.1_1000000_V0.txt
June 30, 2026   16:01:56
A.C. Impedance
File: e:\chi_data\atp-r0.186-n1.029-fulltemp-fe3_t-5.0_f0.1_1000000_v0.txt
Data Source:  Experiment
Instrument Model:  CHI660E
Header: 
Note: 

Init E (V) = 0
High Frequency (Hz) = 1e+6
Low Frequency (Hz) = 0.1
Imp SF
Amplitude (V) = 0.005
Quiet Time (sec) = 2
Cycles (.1-1Hz) = 1

Freq/Hz, Z'/ohm, Z"/ohm, Z/ohm, Phase/deg

8.252e+5, 4.734e+0, 1.384e+1, 1.463e+1, 71.1
6.816e+5, 4.074e+0, 1.124e+1, 1.196e+1, 70.1
5.625e+5, 3.560e+0, 9.362e+0, 1.002e+1, 69.2
4.639e+5, 3.290e+0, 7.658e+0, 8.335e+0, 66.7
3.828e+5, 3.130e+0, 6.366e+0, 7.093e+0, 63.8
3.164e+5, 3.022e+0, 5.254e+0, 6.061e+0, 60.1
2.607e+5, 2.929e+0, 4.364e+0, 5.256e+0, 56.1
2.158e+5, 2.855e+0, 3.597e+0, 4.592e+0, 51.6
1.777e+5, 2.807e+0, 2.942e+0, 4.066e+0, 46.3
1.465e+5, 2.776e+0, 2.390e+0, 3.663e+0, 40.7
1.211e+5, 2.747e+0, 1.944e+0, 3.365e+0, 35.3
9.961e+4, 2.730e+0, 1.571e+0, 3.150e+0, 29.9
8.252e+4, 2.720e+0, 1.263e+0, 2.999e+0, 24.9
6.812e+4, 2.718e+0, 9.973e-1, 2.895e+0, 20.1
5.625e+4, 2.718e+0, 7.680e-1, 2.824e+0, 15.8
4.644e+4, 2.721e+0, 5.651e-1, 2.779e+0, 11.7
3.833e+4, 2.731e+0, 3.858e-1, 2.758e+0, 8.0
3.164e+4, 2.746e+0, 2.216e-1, 2.755e+0, 4.6
2.612e+4, 2.761e+0, 7.177e-2, 2.762e+0, 1.5
2.153e+4, 2.775e+0, -6.860e-2, 2.776e+0, -1.4
1.777e+4, 2.790e+0, -2.096e-1, 2.798e+0, -4.3
1.470e+4, 2.807e+0, -3.536e-1, 2.829e+0, -7.2
1.211e+4, 2.826e+0, -5.043e-1, 2.871e+0, -10.1
1.001e+4, 2.848e+0, -6.680e-1, 2.926e+0, -13.2
8.252e+3, 2.875e+0, -8.505e-1, 2.998e+0, -16.5
6.812e+3, 2.907e+0, -1.058e+0, 3.093e+0, -20.0
5.625e+3, 2.943e+0, -1.297e+0, 3.216e+0, -23.8
4.643e+3, 2.986e+0, -1.573e+0, 3.375e+0, -27.8
3.833e+3, 3.035e+0, -1.894e+0, 3.577e+0, -32.0
3.164e+3, 3.092e+0, -2.271e+0, 3.837e+0, -36.3
2.612e+3, 3.161e+0, -2.718e+0, 4.169e+0, -40.7
2.153e+3, 3.244e+0, -3.248e+0, 4.591e+0, -45.0
1.777e+3, 3.343e+0, -3.874e+0, 5.117e+0, -49.2
1.470e+3, 3.460e+0, -4.615e+0, 5.768e+0, -53.1
1.211e+3, 3.599e+0, -5.495e+0, 6.569e+0, -56.8
1.001e+3, 3.769e+0, -6.539e+0, 7.547e+0, -60.0
8.252e+2, 3.973e+0, -7.772e+0, 8.729e+0, -62.9
6.836e+2, 4.218e+0, -9.244e+0, 1.016e+1, -65.5
5.615e+2, 4.512e+0, -1.100e+1, 1.189e+1, -67.7
4.639e+2, 4.865e+0, -1.309e+1, 1.397e+1, -69.6
3.809e+2, 5.282e+0, -1.554e+1, 1.641e+1, -71.2
3.174e+2, 5.784e+0, -1.845e+1, 1.933e+1, -72.6
2.588e+2, 6.404e+0, -2.195e+1, 2.287e+1, -73.7
2.148e+2, 7.165e+0, -2.616e+1, 2.712e+1, -74.7
1.758e+2, 8.071e+0, -3.110e+1, 3.213e+1, -75.5
1.465e+2, 9.122e+0, -3.675e+1, 3.787e+1, -76.1
1.221e+2, 1.045e+1, -4.376e+1, 4.499e+1, -76.6
9.766e+1, 1.218e+1, -5.193e+1, 5.334e+1, -76.8
8.254e+1, 1.425e+1, -6.123e+1, 6.287e+1, -76.9
6.813e+1, 1.662e+1, -7.239e+1, 7.427e+1, -77.1
5.623e+1, 1.934e+1, -8.561e+1, 8.777e+1, -77.3
4.642e+1, 2.259e+1, -1.013e+2, 1.038e+2, -77.4
3.831e+1, 2.656e+1, -1.199e+2, 1.228e+2, -77.5
3.162e+1, 3.132e+1, -1.420e+2, 1.454e+2, -77.6
2.610e+1, 3.697e+1, -1.681e+2, 1.721e+2, -77.6
2.154e+1, 4.377e+1, -1.987e+2, 2.035e+2, -77.6
1.778e+1, 5.197e+1, -2.347e+2, 2.404e+2, -77.5
1.468e+1, 6.168e+1, -2.769e+2, 2.837e+2, -77.4
1.212e+1, 7.311e+1, -3.265e+2, 3.345e+2, -77.4
1.000e+1, 8.663e+1, -3.846e+2, 3.943e+2, -77.3
8.254e+0, 1.022e+2, -4.532e+2, 4.645e+2, -77.3
6.813e+0, 1.197e+2, -5.341e+2, 5.474e+2, -77.4
5.623e+0, 1.393e+2, -6.298e+2, 6.450e+2, -77.5
4.642e+0, 1.608e+2, -7.434e+2, 7.606e+2, -77.8
3.831e+0, 1.853e+2, -8.777e+2, 8.970e+2, -78.1
3.162e+0, 2.128e+2, -1.038e+3, 1.060e+3, -78.4
2.610e+0, 2.439e+2, -1.230e+3, 1.254e+3, -78.8
2.154e+0, 2.728e+2, -1.463e+3, 1.488e+3, -79.4
1.778e+0, 3.000e+2, -1.745e+3, 1.770e+3, -80.2
1.468e+0, 3.357e+2, -2.071e+3, 2.098e+3, -80.8
1.212e+0, 3.833e+2, -2.454e+3, 2.484e+3, -81.1
1.000e+0, 4.429e+2, -2.907e+3, 2.940e+3, -81.3
8.254e-1, 5.127e+2, -3.442e+3, 3.480e+3, -81.5
6.813e-1, 5.895e+2, -4.077e+3, 4.120e+3, -81.8
5.623e-1, 6.743e+2, -4.836e+3, 4.883e+3, -82.1
4.642e-1, 7.726e+2, -5.745e+3, 5.797e+3, -82.3
3.831e-1, 8.875e+2, -6.833e+3, 6.890e+3, -82.6
3.162e-1, 1.023e+3, -8.134e+3, 8.198e+3, -82.8
2.610e-1, 1.184e+3, -9.689e+3, 9.761e+3, -83.0
2.154e-1, 1.373e+3, -1.155e+4, 1.163e+4, -83.2
1.778e-1, 1.598e+3, -1.374e+4, 1.383e+4, -83.4
1.468e-1, 1.854e+3, -1.628e+4, 1.638e+4, -83.5
1.212e-1, 2.199e+3, -1.941e+4, 1.954e+4, -83.5
1.000e-1, 2.663e+3, -2.325e+4, 2.340e+4, -83.5

File: experiments/raw/ao/2026.6.30__ATP-R0.186-N1.029-fulltemp-fe3/ATP-R0.186-N1.029-fulltemp-fe3_T-50.0_f0.1_1000000_V0.txt
June 30, 2026   19:41:19
A.C. Impedance
File: e:\chi_data\atp-r0.186-n1.029-fulltemp-fe3_t-50.0_f0.1_1000000_v0.txt
Data Source:  Experiment
Instrument Model:  CHI660E
Header: 
Note: 

Init E (V) = 0
High Frequency (Hz) = 1e+6
Low Frequency (Hz) = 0.1
Imp SF
Amplitude (V) = 0.005
Quiet Time (sec) = 2
Cycles (.1-1Hz) = 1

Freq/Hz, Z'/ohm, Z"/ohm, Z/ohm, Phase/deg

8.252e+5, 1.178e+2, -9.156e+0, 1.181e+2, -4.4
6.816e+5, 1.204e+2, -1.142e+1, 1.209e+2, -5.4
5.625e+5, 1.216e+2, -1.057e+1, 1.221e+2, -5.0
4.639e+5, 1.231e+2, -9.626e+0, 1.235e+2, -4.5
3.828e+5, 1.243e+2, -7.980e+0, 1.246e+2, -3.7
3.164e+5, 1.255e+2, -6.828e+0, 1.257e+2, -3.1
2.607e+5, 1.265e+2, -5.963e+0, 1.267e+2, -2.7
2.158e+5, 1.274e+2, -5.483e+0, 1.275e+2, -2.5
1.777e+5, 1.281e+2, -5.201e+0, 1.282e+2, -2.3
1.465e+5, 1.286e+2, -4.700e+0, 1.287e+2, -2.1
1.211e+5, 1.290e+2, -2.671e+0, 1.290e+2, -1.2
9.961e+4, 1.293e+2, -2.327e-1, 1.293e+2, -0.1
8.252e+4, 1.295e+2, 1.024e+0, 1.295e+2, 0.5
6.812e+4, 1.298e+2, 1.267e+0, 1.298e+2, 0.6
5.625e+4, 1.301e+2, 8.660e-1, 1.301e+2, 0.4
4.644e+4, 1.304e+2, 1.962e-1, 1.304e+2, 0.1
3.833e+4, 1.307e+2, -3.902e-1, 1.307e+2, -0.2
3.164e+4, 1.310e+2, -7.316e-1, 1.310e+2, -0.3
2.612e+4, 1.313e+2, -9.339e-1, 1.313e+2, -0.4
2.153e+4, 1.318e+2, -1.095e+0, 1.318e+2, -0.5
1.777e+4, 1.323e+2, -1.310e+0, 1.323e+2, -0.6
1.470e+4, 1.327e+2, -1.558e+0, 1.327e+2, -0.7
1.211e+4, 1.331e+2, -1.850e+0, 1.331e+2, -0.8
1.001e+4, 1.334e+2, -2.157e+0, 1.334e+2, -0.9
8.252e+3, 1.338e+2, -2.451e+0, 1.338e+2, -1.0
6.812e+3, 1.341e+2, -2.762e+0, 1.342e+2, -1.2
5.625e+3, 1.345e+2, -3.152e+0, 1.345e+2, -1.3
4.643e+3, 1.350e+2, -3.667e+0, 1.350e+2, -1.6
3.833e+3, 1.355e+2, -4.274e+0, 1.355e+2, -1.8
3.164e+3, 1.360e+2, -4.959e+0, 1.360e+2, -2.1
2.612e+3, 1.364e+2, -5.731e+0, 1.366e+2, -2.4
2.153e+3, 1.370e+2, -6.641e+0, 1.371e+2, -2.8
1.777e+3, 1.375e+2, -7.704e+0, 1.377e+2, -3.2
1.470e+3, 1.381e+2, -8.927e+0, 1.384e+2, -3.7
1.211e+3, 1.388e+2, -1.037e+1, 1.391e+2, -4.3
1.001e+3, 1.395e+2, -1.192e+1, 1.400e+2, -4.9
8.252e+2, 1.401e+2, -1.376e+1, 1.408e+2, -5.6
6.836e+2, 1.409e+2, -1.606e+1, 1.418e+2, -6.5
5.615e+2, 1.417e+2, -1.891e+1, 1.430e+2, -7.6
4.639e+2, 1.427e+2, -2.235e+1, 1.444e+2, -8.9
3.809e+2, 1.437e+2, -2.632e+1, 1.461e+2, -10.4
3.174e+2, 1.450e+2, -3.105e+1, 1.483e+2, -12.1
2.588e+2, 1.463e+2, -3.668e+1, 1.508e+2, -14.1
2.148e+2, 1.478e+2, -4.340e+1, 1.540e+2, -16.4
1.758e+2, 1.494e+2, -5.130e+1, 1.580e+2, -18.9
1.465e+2, 1.512e+2, -6.039e+1, 1.628e+2, -21.8
1.221e+2, 1.533e+2, -7.170e+1, 1.692e+2, -25.1
9.766e+1, 1.561e+2, -8.470e+1, 1.776e+2, -28.5
8.254e+1, 1.595e+2, -9.966e+1, 1.881e+2, -32.0
6.813e+1, 1.631e+2, -1.182e+2, 2.014e+2, -35.9
5.623e+1, 1.669e+2, -1.406e+2, 2.182e+2, -40.1
4.642e+1, 1.710e+2, -1.676e+2, 2.395e+2, -44.4
3.831e+1, 1.759e+2, -2.000e+2, 2.663e+2, -48.7
3.162e+1, 1.816e+2, -2.385e+2, 2.998e+2, -52.7
2.610e+1, 1.883e+2, -2.843e+2, 3.410e+2, -56.5
2.154e+1, 1.962e+2, -3.389e+2, 3.916e+2, -59.9
1.778e+1, 2.057e+2, -4.040e+2, 4.534e+2, -63.0
1.468e+1, 2.171e+2, -4.816e+2, 5.283e+2, -65.7
1.212e+1, 2.307e+2, -5.740e+2, 6.186e+2, -68.1
1.000e+1, 2.476e+2, -6.841e+2, 7.275e+2, -70.1
8.254e+0, 2.681e+2, -8.157e+2, 8.586e+2, -71.8
6.813e+0, 2.923e+2, -9.724e+2, 1.015e+3, -73.3
5.623e+0, 3.212e+2, -1.159e+3, 1.202e+3, -74.5
4.642e+0, 3.553e+2, -1.381e+3, 1.426e+3, -75.6
3.831e+0, 3.974e+2, -1.644e+3, 1.691e+3, -76.4
3.162e+0, 4.493e+2, -1.959e+3, 2.009e+3, -77.1
2.610e+0, 5.129e+2, -2.331e+3, 2.387e+3, -77.6
2.154e+0, 5.813e+2, -2.786e+3, 2.846e+3, -78.2
1.778e+0, 6.603e+2, -3.329e+3, 3.394e+3, -78.8
1.468e+0, 7.640e+2, -3.957e+3, 4.030e+3, -79.1
1.212e+0, 9.015e+2, -4.687e+3, 4.773e+3, -79.1
1.000e+0, 1.082e+3, -5.539e+3, 5.644e+3, -78.9
8.254e-1, 1.304e+3, -6.537e+3, 6.665e+3, -78.7
6.813e-1, 1.567e+3, -7.702e+3, 7.859e+3, -78.5
5.623e-1, 1.875e+3, -9.073e+3, 9.264e+3, -78.3
4.642e-1, 2.244e+3, -1.068e+4, 1.092e+4, -78.1
3.831e-1, 2.687e+3, -1.256e+4, 1.285e+4, -77.9
3.162e-1, 3.214e+3, -1.477e+4, 1.511e+4, -77.7
2.610e-1, 3.839e+3, -1.734e+4, 1.776e+4, -77.5
2.154e-1, 4.578e+3, -2.034e+4, 2.084e+4, -77.3
1.778e-1, 5.441e+3, -2.383e+4, 2.444e+4, -77.1
1.468e-1, 6.429e+3, -2.792e+4, 2.865e+4, -77.0
1.212e-1, 7.546e+3, -3.271e+4, 3.357e+4, -77.0
1.000e-1, 8.792e+3, -3.824e+4, 3.924e+4, -77.1

File: experiments/raw/ao/2026.6.30__ATP-R0.186-N1.029-fulltemp-fe3/ATP-R0.186-N1.029-fulltemp-fe3_T-56.0_f0.1_1000000_V0.txt
June 30, 2026   20:07:02
A.C. Impedance
File: e:\chi_data\atp-r0.186-n1.029-fulltemp-fe3_t-56.0_f0.1_1000000_v0.txt
Data Source:  Experiment
Instrument Model:  CHI660E
Header: 
Note: 

Init E (V) = 0
High Frequency (Hz) = 1e+6
Low Frequency (Hz) = 0.1
Imp SF
Amplitude (V) = 0.005
Quiet Time (sec) = 2
Cycles (.1-1Hz) = 1

Freq/Hz, Z'/ohm, Z"/ohm, Z/ohm, Phase/deg

8.252e+5, 2.702e+2, -5.360e+1, 2.755e+2, -11.2
6.816e+5, 2.928e+2, -6.334e+1, 2.996e+2, -12.2
5.625e+5, 3.120e+2, -6.301e+1, 3.183e+2, -11.4
4.639e+5, 3.292e+2, -6.286e+1, 3.351e+2, -10.8
3.828e+5, 3.440e+2, -5.843e+1, 3.489e+2, -9.6
3.164e+5, 3.559e+2, -5.383e+1, 3.600e+2, -8.6
2.607e+5, 3.655e+2, -4.828e+1, 3.687e+2, -7.5
2.158e+5, 3.728e+2, -4.311e+1, 3.753e+2, -6.6
1.777e+5, 3.787e+2, -3.870e+1, 3.807e+2, -5.8
1.465e+5, 3.837e+2, -3.457e+1, 3.852e+2, -5.1
1.211e+5, 3.878e+2, -2.978e+1, 3.889e+2, -4.4
9.961e+4, 3.908e+2, -2.507e+1, 3.916e+2, -3.7
8.252e+4, 3.928e+2, -2.080e+1, 3.934e+2, -3.0
6.812e+4, 3.949e+2, -1.755e+1, 3.953e+2, -2.5
5.625e+4, 3.966e+2, -1.498e+1, 3.968e+2, -2.2
4.644e+4, 3.981e+2, -1.336e+1, 3.984e+2, -1.9
3.833e+4, 3.996e+2, -1.217e+1, 3.998e+2, -1.7
3.164e+4, 4.009e+2, -1.094e+1, 4.011e+2, -1.6
2.612e+4, 4.024e+2, -9.752e+0, 4.025e+2, -1.4
2.153e+4, 4.036e+2, -8.761e+0, 4.037e+2, -1.2
1.777e+4, 4.048e+2, -8.206e+0, 4.049e+2, -1.2
1.470e+4, 4.062e+2, -7.858e+0, 4.063e+2, -1.1
1.211e+4, 4.069e+2, -7.428e+0, 4.070e+2, -1.0
1.001e+4, 4.078e+2, -5.637e+0, 4.078e+2, -0.8
8.252e+3, 4.090e+2, -3.450e+0, 4.090e+2, -0.5
6.812e+3, 4.103e+2, -2.618e+0, 4.103e+2, -0.4
5.625e+3, 4.116e+2, -2.907e+0, 4.116e+2, -0.4
4.643e+3, 4.129e+2, -4.067e+0, 4.129e+2, -0.6
3.833e+3, 4.142e+2, -5.423e+0, 4.143e+2, -0.8
3.164e+3, 4.156e+2, -6.723e+0, 4.156e+2, -0.9
2.612e+3, 4.169e+2, -7.985e+0, 4.170e+2, -1.1
2.153e+3, 4.184e+2, -9.248e+0, 4.185e+2, -1.3
1.777e+3, 4.199e+2, -1.067e+1, 4.200e+2, -1.5
1.470e+3, 4.214e+2, -1.229e+1, 4.216e+2, -1.7
1.211e+3, 4.230e+2, -1.409e+1, 4.232e+2, -1.9
1.001e+3, 4.246e+2, -1.580e+1, 4.248e+2, -2.1
8.252e+2, 4.262e+2, -1.769e+1, 4.266e+2, -2.4
6.836e+2, 4.280e+2, -2.031e+1, 4.285e+2, -2.7
5.615e+2, 4.299e+2, -2.372e+1, 4.305e+2, -3.2
4.639e+2, 4.320e+2, -2.787e+1, 4.329e+2, -3.7
3.809e+2, 4.342e+2, -3.262e+1, 4.354e+2, -4.3
3.174e+2, 4.365e+2, -3.816e+1, 4.382e+2, -5.0
2.588e+2, 4.390e+2, -4.466e+1, 4.413e+2, -5.8
2.148e+2, 4.418e+2, -5.229e+1, 4.449e+2, -6.7
1.758e+2, 4.448e+2, -6.119e+1, 4.490e+2, -7.8
1.465e+2, 4.480e+2, -7.146e+1, 4.536e+2, -9.1
1.221e+2, 4.513e+2, -8.396e+1, 4.590e+2, -10.5
9.766e+1, 4.553e+2, -9.743e+1, 4.656e+2, -12.1
8.254e+1, 4.602e+2, -1.128e+2, 4.738e+2, -13.8
6.813e+1, 4.656e+2, -1.328e+2, 4.841e+2, -15.9
5.623e+1, 4.711e+2, -1.575e+2, 4.967e+2, -18.5
4.642e+1, 4.771e+2, -1.877e+2, 5.127e+2, -21.5
3.831e+1, 4.840e+2, -2.236e+2, 5.332e+2, -24.8
3.162e+1, 4.918e+2, -2.663e+2, 5.593e+2, -28.4
2.610e+1, 5.010e+2, -3.171e+2, 5.929e+2, -32.3
2.154e+1, 5.116e+2, -3.776e+2, 6.359e+2, -36.4
1.778e+1, 5.238e+2, -4.497e+2, 6.903e+2, -40.6
1.468e+1, 5.376e+2, -5.357e+2, 7.590e+2, -44.9
1.212e+1, 5.539e+2, -6.386e+2, 8.454e+2, -49.1
1.000e+1, 5.736e+2, -7.618e+2, 9.536e+2, -53.0
8.254e+0, 5.963e+2, -9.099e+2, 1.088e+3, -56.8
6.813e+0, 6.218e+2, -1.087e+3, 1.252e+3, -60.2
5.623e+0, 6.508e+2, -1.299e+3, 1.453e+3, -63.4
4.642e+0, 6.837e+2, -1.553e+3, 1.697e+3, -66.2
3.831e+0, 7.228e+2, -1.853e+3, 1.989e+3, -68.7
3.162e+0, 7.703e+2, -2.211e+3, 2.342e+3, -70.8
2.610e+0, 8.287e+2, -2.637e+3, 2.765e+3, -72.6
2.154e+0, 8.886e+2, -3.167e+3, 3.289e+3, -74.3
1.778e+0, 9.565e+2, -3.804e+3, 3.923e+3, -75.9
1.468e+0, 1.050e+3, -4.529e+3, 4.649e+3, -76.9
1.212e+0, 1.179e+3, -5.364e+3, 5.492e+3, -77.6
1.000e+0, 1.354e+3, -6.341e+3, 6.484e+3, -77.9
8.254e-1, 1.577e+3, -7.487e+3, 7.652e+3, -78.1
6.813e-1, 1.847e+3, -8.832e+3, 9.023e+3, -78.2
5.623e-1, 2.165e+3, -1.042e+4, 1.065e+4, -78.3
4.642e-1, 2.547e+3, -1.230e+4, 1.256e+4, -78.3
3.831e-1, 3.010e+3, -1.451e+4, 1.482e+4, -78.3
3.162e-1, 3.570e+3, -1.712e+4, 1.748e+4, -78.2
2.610e-1, 4.253e+3, -2.017e+4, 2.061e+4, -78.1
2.154e-1, 5.082e+3, -2.375e+4, 2.428e+4, -77.9
1.778e-1, 6.074e+3, -2.796e+4, 2.862e+4, -77.7
1.468e-1, 7.253e+3, -3.291e+4, 3.370e+4, -77.6
1.212e-1, 8.661e+3, -3.871e+4, 3.967e+4, -77.4
1.000e-1, 1.031e+4, -4.537e+4, 4.653e+4, -77.2

File: experiments/raw/ao/2026.6.30__ATP-R0.186-N1.029-fulltemp-fe3/ATP-R0.186-N1.029-fulltemp-fe3_T-59.0_f0.1_1000000_V0.txt
June 30, 2026   20:20:01
A.C. Impedance
File: e:\chi_data\atp-r0.186-n1.029-fulltemp-fe3_t-59.0_f0.1_1000000_v0.txt
Data Source:  Experiment
Instrument Model:  CHI660E
Header: 
Note: 

Init E (V) = 0
High Frequency (Hz) = 1e+6
Low Frequency (Hz) = 0.1
Imp SF
Amplitude (V) = 0.005
Quiet Time (sec) = 2
Cycles (.1-1Hz) = 1

Freq/Hz, Z'/ohm, Z"/ohm, Z/ohm, Phase/deg

8.252e+5, 3.700e+2, -1.672e+2, 4.060e+2, -24.3
6.816e+5, 4.205e+2, -1.826e+2, 4.584e+2, -23.5
5.625e+5, 4.606e+2, -1.845e+2, 4.962e+2, -21.8
4.639e+5, 5.013e+2, -1.830e+2, 5.336e+2, -20.1
3.828e+5, 5.360e+2, -1.735e+2, 5.634e+2, -17.9
3.164e+5, 5.671e+2, -1.612e+2, 5.896e+2, -15.9
2.607e+5, 5.921e+2, -1.461e+2, 6.098e+2, -13.9
2.158e+5, 6.128e+2, -1.310e+2, 6.266e+2, -12.1
1.777e+5, 6.300e+2, -1.165e+2, 6.406e+2, -10.5
1.465e+5, 6.435e+2, -1.035e+2, 6.518e+2, -9.1
1.211e+5, 6.548e+2, -9.044e+1, 6.611e+2, -7.9
9.961e+4, 6.641e+2, -7.814e+1, 6.686e+2, -6.7
8.252e+4, 6.716e+2, -6.612e+1, 6.748e+2, -5.6
6.812e+4, 6.777e+2, -5.594e+1, 6.800e+2, -4.7
5.625e+4, 6.817e+2, -4.753e+1, 6.833e+2, -4.0
4.644e+4, 6.855e+2, -4.110e+1, 6.867e+2, -3.4
3.833e+4, 6.899e+2, -3.653e+1, 6.908e+2, -3.0
3.164e+4, 6.930e+2, -3.222e+1, 6.937e+2, -2.7
2.612e+4, 6.953e+2, -2.788e+1, 6.959e+2, -2.3
2.153e+4, 6.979e+2, -2.417e+1, 6.983e+2, -2.0
1.777e+4, 6.999e+2, -2.358e+1, 7.003e+2, -1.9
1.470e+4, 7.023e+2, -2.292e+1, 7.027e+2, -1.9
1.211e+4, 7.054e+2, -1.991e+1, 7.057e+2, -1.6
1.001e+4, 7.080e+2, -1.549e+1, 7.082e+2, -1.3
8.252e+3, 7.102e+2, -1.080e+1, 7.103e+2, -0.9
6.812e+3, 7.124e+2, -8.406e+0, 7.125e+2, -0.7
5.625e+3, 7.143e+2, -7.918e+0, 7.144e+2, -0.6
4.643e+3, 7.164e+2, -9.029e+0, 7.165e+2, -0.7
3.833e+3, 7.189e+2, -1.024e+1, 7.190e+2, -0.8
3.164e+3, 7.214e+2, -1.140e+1, 7.215e+2, -0.9
2.612e+3, 7.238e+2, -1.257e+1, 7.239e+2, -1.0
2.153e+3, 7.261e+2, -1.379e+1, 7.263e+2, -1.1
1.777e+3, 7.287e+2, -1.519e+1, 7.288e+2, -1.2
1.470e+3, 7.315e+2, -1.694e+1, 7.316e+2, -1.3
1.211e+3, 7.344e+2, -1.896e+1, 7.346e+2, -1.5
1.001e+3, 7.370e+2, -2.054e+1, 7.373e+2, -1.6
8.252e+2, 7.393e+2, -2.213e+1, 7.397e+2, -1.7
6.836e+2, 7.420e+2, -2.457e+1, 7.424e+2, -1.9
5.615e+2, 7.450e+2, -2.788e+1, 7.455e+2, -2.1
4.639e+2, 7.482e+2, -3.235e+1, 7.489e+2, -2.5
3.809e+2, 7.516e+2, -3.766e+1, 7.525e+2, -2.9
3.174e+2, 7.551e+2, -4.381e+1, 7.564e+2, -3.3
2.588e+2, 7.588e+2, -5.097e+1, 7.605e+2, -3.8
2.148e+2, 7.628e+2, -5.935e+1, 7.652e+2, -4.4
1.758e+2, 7.671e+2, -6.907e+1, 7.702e+2, -5.1
1.465e+2, 7.717e+2, -7.994e+1, 7.758e+2, -5.9
1.221e+2, 7.764e+2, -9.274e+1, 7.819e+2, -6.8
9.766e+1, 7.817e+2, -1.058e+2, 7.888e+2, -7.7
8.254e+1, 7.878e+2, -1.209e+2, 7.970e+2, -8.7
6.813e+1, 7.944e+2, -1.416e+2, 8.069e+2, -10.1
5.623e+1, 8.012e+2, -1.679e+2, 8.186e+2, -11.8
4.642e+1, 8.089e+2, -2.001e+2, 8.332e+2, -13.9
3.831e+1, 8.177e+2, -2.384e+2, 8.517e+2, -16.3
3.162e+1, 8.277e+2, -2.836e+2, 8.750e+2, -18.9
2.610e+1, 8.396e+2, -3.368e+2, 9.046e+2, -21.9
2.154e+1, 8.531e+2, -4.002e+2, 9.423e+2, -25.1
1.778e+1, 8.687e+2, -4.761e+2, 9.906e+2, -28.7
1.468e+1, 8.864e+2, -5.669e+2, 1.052e+3, -32.6
1.212e+1, 9.062e+2, -6.752e+2, 1.130e+3, -36.7
1.000e+1, 9.299e+2, -8.051e+2, 1.230e+3, -40.9
8.254e+0, 9.580e+2, -9.626e+2, 1.358e+3, -45.1
6.813e+0, 9.888e+2, -1.152e+3, 1.518e+3, -49.4
5.623e+0, 1.023e+3, -1.379e+3, 1.717e+3, -53.4
4.642e+0, 1.060e+3, -1.653e+3, 1.963e+3, -57.3
3.831e+0, 1.103e+3, -1.974e+3, 2.262e+3, -60.8
3.162e+0, 1.152e+3, -2.361e+3, 2.628e+3, -64.0
2.610e+0, 1.208e+3, -2.822e+3, 3.069e+3, -66.8
2.154e+0, 1.263e+3, -3.403e+3, 3.629e+3, -69.6
1.778e+0, 1.324e+3, -4.104e+3, 4.313e+3, -72.1
1.468e+0, 1.409e+3, -4.886e+3, 5.085e+3, -73.9
1.212e+0, 1.529e+3, -5.774e+3, 5.973e+3, -75.2
1.000e+0, 1.696e+3, -6.807e+3, 7.015e+3, -76.0
8.254e-1, 1.910e+3, -8.021e+3, 8.245e+3, -76.6
6.813e-1, 2.169e+3, -9.450e+3, 9.695e+3, -77.1
5.623e-1, 2.478e+3, -1.115e+4, 1.142e+4, -77.5
4.642e-1, 2.854e+3, -1.315e+4, 1.346e+4, -77.8
3.831e-1, 3.317e+3, -1.552e+4, 1.587e+4, -77.9
3.162e-1, 3.876e+3, -1.832e+4, 1.873e+4, -78.1
2.610e-1, 4.566e+3, -2.162e+4, 2.209e+4, -78.1
2.154e-1, 5.406e+3, -2.549e+4, 2.605e+4, -78.0
1.778e-1, 6.422e+3, -3.004e+4, 3.072e+4, -77.9
1.468e-1, 7.645e+3, -3.541e+4, 3.623e+4, -77.8
1.212e-1, 9.113e+3, -4.173e+4, 4.272e+4, -77.7
1.000e-1, 1.084e+4, -4.905e+4, 5.023e+4, -77.5

File: experiments/raw/ao/2026.6.30__ATP-R0.186-N1.029-fulltemp-fe3/ATP-R0.186-N1.029-fulltemp-fe3_T-62.0_f0.1_1000000_V0.txt
June 30, 2026   20:32:40
A.C. Impedance
File: e:\chi_data\atp-r0.186-n1.029-fulltemp-fe3_t-62.0_f0.1_1000000_v0.txt
Data Source:  Experiment
Instrument Model:  CHI660E
Header: 
Note: 

Init E (V) = 0
High Frequency (Hz) = 1e+6
Low Frequency (Hz) = 0.1
Imp SF
Amplitude (V) = 0.005
Quiet Time (sec) = 2
Cycles (.1-1Hz) = 1

Freq/Hz, Z'/ohm, Z"/ohm, Z/ohm, Phase/deg

8.252e+5, 4.579e+2, -3.517e+2, 5.774e+2, -37.5
6.816e+5, 5.386e+2, -3.934e+2, 6.670e+2, -36.1
5.625e+5, 6.216e+2, -4.156e+2, 7.477e+2, -33.8
4.639e+5, 7.046e+2, -4.226e+2, 8.216e+2, -31.0
3.828e+5, 7.874e+2, -4.182e+2, 8.915e+2, -28.0
3.164e+5, 8.638e+2, -4.043e+2, 9.537e+2, -25.1
2.607e+5, 9.309e+2, -3.830e+2, 1.007e+3, -22.4
2.158e+5, 9.904e+2, -3.553e+2, 1.052e+3, -19.7
1.777e+5, 1.042e+3, -3.248e+2, 1.091e+3, -17.3
1.465e+5, 1.085e+3, -2.928e+2, 1.124e+3, -15.1
1.211e+5, 1.122e+3, -2.630e+2, 1.152e+3, -13.2
9.961e+4, 1.152e+3, -2.307e+2, 1.175e+3, -11.3
8.252e+4, 1.178e+3, -1.965e+2, 1.194e+3, -9.5
6.812e+4, 1.196e+3, -1.694e+2, 1.208e+3, -8.1
5.625e+4, 1.210e+3, -1.443e+2, 1.219e+3, -6.8
4.644e+4, 1.221e+3, -1.227e+2, 1.227e+3, -5.7
3.833e+4, 1.231e+3, -1.084e+2, 1.236e+3, -5.0
3.164e+4, 1.241e+3, -9.847e+1, 1.244e+3, -4.5
2.612e+4, 1.251e+3, -8.675e+1, 1.254e+3, -4.0
2.153e+4, 1.260e+3, -7.467e+1, 1.262e+3, -3.4
1.777e+4, 1.245e+3, -4.262e+1, 1.246e+3, -2.0
1.470e+4, 1.235e+3, -1.924e+1, 1.236e+3, -0.9
1.211e+4, 1.256e+3, -2.597e+1, 1.256e+3, -1.2
1.001e+4, 1.276e+3, -3.130e+1, 1.277e+3, -1.4
8.252e+3, 1.289e+3, -3.235e+1, 1.290e+3, -1.4
6.812e+3, 1.294e+3, -2.840e+1, 1.295e+3, -1.3
5.625e+3, 1.297e+3, -2.504e+1, 1.297e+3, -1.1
4.643e+3, 1.300e+3, -2.389e+1, 1.300e+3, -1.1
3.833e+3, 1.304e+3, -2.393e+1, 1.304e+3, -1.1
3.164e+3, 1.309e+3, -2.415e+1, 1.309e+3, -1.1
2.612e+3, 1.313e+3, -2.466e+1, 1.314e+3, -1.1
2.153e+3, 1.318e+3, -2.527e+1, 1.318e+3, -1.1
1.777e+3, 1.323e+3, -2.597e+1, 1.323e+3, -1.1
1.470e+3, 1.327e+3, -2.685e+1, 1.328e+3, -1.2
1.211e+3, 1.332e+3, -2.850e+1, 1.333e+3, -1.2
1.001e+3, 1.337e+3, -2.955e+1, 1.337e+3, -1.3
8.252e+2, 1.342e+3, -3.068e+1, 1.342e+3, -1.3
6.836e+2, 1.346e+3, -3.368e+1, 1.347e+3, -1.4
5.615e+2, 1.351e+3, -3.732e+1, 1.351e+3, -1.6
4.639e+2, 1.356e+3, -4.168e+1, 1.356e+3, -1.8
3.809e+2, 1.361e+3, -4.703e+1, 1.362e+3, -2.0
3.174e+2, 1.368e+3, -5.345e+1, 1.369e+3, -2.2
2.588e+2, 1.374e+3, -6.092e+1, 1.376e+3, -2.5
2.148e+2, 1.380e+3, -6.989e+1, 1.382e+3, -2.9
1.758e+2, 1.387e+3, -8.019e+1, 1.389e+3, -3.3
1.465e+2, 1.393e+3, -9.176e+1, 1.396e+3, -3.8
1.221e+2, 1.400e+3, -1.056e+2, 1.404e+3, -4.3
9.766e+1, 1.408e+3, -1.178e+2, 1.413e+3, -4.8
8.254e+1, 1.418e+3, -1.315e+2, 1.424e+3, -5.3
6.813e+1, 1.428e+3, -1.527e+2, 1.436e+3, -6.1
5.623e+1, 1.438e+3, -1.811e+2, 1.449e+3, -7.2
4.642e+1, 1.448e+3, -2.163e+2, 1.464e+3, -8.5
3.831e+1, 1.459e+3, -2.579e+2, 1.482e+3, -10.0
3.162e+1, 1.472e+3, -3.066e+2, 1.504e+3, -11.8
2.610e+1, 1.487e+3, -3.637e+2, 1.531e+3, -13.7
2.154e+1, 1.504e+3, -4.313e+2, 1.564e+3, -16.0
1.778e+1, 1.523e+3, -5.116e+2, 1.607e+3, -18.6
1.468e+1, 1.546e+3, -6.073e+2, 1.661e+3, -21.4
1.212e+1, 1.572e+3, -7.205e+2, 1.730e+3, -24.6
1.000e+1, 1.604e+3, -8.566e+2, 1.818e+3, -28.1
8.254e+0, 1.640e+3, -1.023e+3, 1.933e+3, -31.9
6.813e+0, 1.683e+3, -1.224e+3, 2.081e+3, -36.0
5.623e+0, 1.731e+3, -1.466e+3, 2.269e+3, -40.3
4.642e+0, 1.786e+3, -1.763e+3, 2.510e+3, -44.6
3.831e+0, 1.843e+3, -2.113e+3, 2.804e+3, -48.9
3.162e+0, 1.903e+3, -2.541e+3, 3.175e+3, -53.2
2.610e+0, 1.968e+3, -3.048e+3, 3.629e+3, -57.1
2.154e+0, 2.036e+3, -3.712e+3, 4.234e+3, -61.3
1.778e+0, 2.107e+3, -4.517e+3, 4.984e+3, -65.0
1.468e+0, 2.181e+3, -5.382e+3, 5.807e+3, -67.9
1.212e+0, 2.279e+3, -6.340e+3, 6.737e+3, -70.2
1.000e+0, 2.422e+3, -7.430e+3, 7.815e+3, -71.9
8.254e-1, 2.613e+3, -8.705e+3, 9.089e+3, -73.3
6.813e-1, 2.849e+3, -1.021e+4, 1.060e+4, -74.4
5.623e-1, 3.143e+3, -1.201e+4, 1.241e+4, -75.3
4.642e-1, 3.506e+3, -1.414e+4, 1.457e+4, -76.1
3.831e-1, 3.952e+3, -1.667e+4, 1.714e+4, -76.7
3.162e-1, 4.508e+3, -1.966e+4, 2.017e+4, -77.1
2.610e-1, 5.196e+3, -2.319e+4, 2.377e+4, -77.4
2.154e-1, 6.031e+3, -2.737e+4, 2.803e+4, -77.6
1.778e-1, 7.044e+3, -3.233e+4, 3.309e+4, -77.7
1.468e-1, 8.276e+3, -3.817e+4, 3.905e+4, -77.8
1.212e-1, 9.778e+3, -4.504e+4, 4.609e+4, -77.8
1.000e-1, 1.157e+4, -5.300e+4, 5.425e+4, -77.7

File: experiments/raw/ao/2026.6.30__ATP-R0.186-N1.029-fulltemp-fe3/ATP-R0.186-N1.029-fulltemp-fe3_T-71.0_f0.1_1000000_V0.txt
June 30, 2026   21:10:04
A.C. Impedance
File: e:\chi_data\atp-r0.186-n1.029-fulltemp-fe3_t-71.0_f0.1_1000000_v0.txt
Data Source:  Experiment
Instrument Model:  CHI660E
Header: 
Note: 

Init E (V) = 0
High Frequency (Hz) = 1e+6
Low Frequency (Hz) = 0.1
Imp SF
Amplitude (V) = 0.005
Quiet Time (sec) = 2
Cycles (.1-1Hz) = 1

Freq/Hz, Z'/ohm, Z"/ohm, Z/ohm, Phase/deg

8.252e+5, 3.998e+2, -9.794e+2, 1.058e+3, -67.8
6.816e+5, 5.401e+2, -1.189e+3, 1.306e+3, -65.6
5.625e+5, 6.736e+2, -1.406e+3, 1.559e+3, -64.4
4.639e+5, 8.649e+2, -1.631e+3, 1.846e+3, -62.1
3.828e+5, 1.085e+3, -1.869e+3, 2.161e+3, -59.9
3.164e+5, 1.345e+3, -2.101e+3, 2.494e+3, -57.4
2.607e+5, 1.636e+3, -2.326e+3, 2.844e+3, -54.9
2.158e+5, 2.000e+3, -2.548e+3, 3.240e+3, -51.9
1.777e+5, 2.434e+3, -2.754e+3, 3.675e+3, -48.5
1.465e+5, 2.896e+3, -2.890e+3, 4.091e+3, -44.9
1.211e+5, 3.367e+3, -2.995e+3, 4.506e+3, -41.7
9.961e+4, 3.912e+3, -3.010e+3, 4.936e+3, -37.6
8.252e+4, 4.499e+3, -2.939e+3, 5.374e+3, -33.2
6.812e+4, 5.069e+3, -2.857e+3, 5.819e+3, -29.4
5.625e+4, 5.576e+3, -2.723e+3, 6.206e+3, -26.0
4.644e+4, 5.964e+3, -2.564e+3, 6.491e+3, -23.3
3.833e+4, 6.330e+3, -2.397e+3, 6.769e+3, -20.7
3.164e+4, 6.652e+3, -2.228e+3, 7.016e+3, -18.5
2.612e+4, 6.903e+3, -2.026e+3, 7.195e+3, -16.4
2.153e+4, 7.183e+3, -1.816e+3, 7.409e+3, -14.2
1.777e+4, 7.128e+3, -1.563e+3, 7.297e+3, -12.4
1.470e+4, 7.091e+3, -1.323e+3, 7.214e+3, -10.6
1.211e+4, 7.314e+3, -1.201e+3, 7.412e+3, -9.3
1.001e+4, 7.471e+3, -1.083e+3, 7.549e+3, -8.2
8.252e+3, 7.620e+3, -9.203e+2, 7.675e+3, -6.9
6.812e+3, 7.709e+3, -7.747e+2, 7.747e+3, -5.7
5.625e+3, 7.808e+3, -6.609e+2, 7.836e+3, -4.8
4.643e+3, 7.842e+3, -5.712e+2, 7.862e+3, -4.2
3.833e+3, 7.838e+3, -4.789e+2, 7.853e+3, -3.5
3.164e+3, 7.872e+3, -4.063e+2, 7.882e+3, -3.0
2.612e+3, 7.910e+3, -3.552e+2, 7.918e+3, -2.6
2.153e+3, 7.942e+3, -3.296e+2, 7.948e+3, -2.4
1.777e+3, 7.983e+3, -3.204e+2, 7.990e+3, -2.3
1.470e+3, 8.030e+3, -3.040e+2, 8.036e+3, -2.2
1.211e+3, 8.078e+3, -2.915e+2, 8.084e+3, -2.1
1.001e+3, 8.125e+3, -2.705e+2, 8.129e+3, -1.9
8.252e+2, 8.167e+3, -2.481e+2, 8.170e+3, -1.7
6.836e+2, 8.210e+3, -2.366e+2, 8.214e+3, -1.7
5.615e+2, 8.265e+3, -2.367e+2, 8.268e+3, -1.6
4.639e+2, 8.320e+3, -2.387e+2, 8.323e+3, -1.6
3.809e+2, 8.366e+3, -2.354e+2, 8.369e+3, -1.6
3.174e+2, 8.412e+3, -2.307e+2, 8.415e+3, -1.6
2.588e+2, 8.456e+3, -2.249e+2, 8.459e+3, -1.5
2.148e+2, 8.478e+3, -2.129e+2, 8.480e+3, -1.4
1.758e+2, 8.492e+3, -1.914e+2, 8.494e+3, -1.3
1.465e+2, 8.534e+3, -1.907e+2, 8.536e+3, -1.3
1.221e+2, 8.592e+3, -2.121e+2, 8.595e+3, -1.4
9.766e+1, 8.631e+3, -2.110e+2, 8.634e+3, -1.4
8.254e+1, 8.659e+3, -2.019e+2, 8.662e+3, -1.3
6.813e+1, 8.687e+3, -2.141e+2, 8.689e+3, -1.4
5.623e+1, 8.713e+3, -2.462e+2, 8.717e+3, -1.6
4.642e+1, 8.740e+3, -2.950e+2, 8.745e+3, -1.9
3.831e+1, 8.773e+3, -3.547e+2, 8.780e+3, -2.3
3.162e+1, 8.809e+3, -4.228e+2, 8.819e+3, -2.7
2.610e+1, 8.850e+3, -5.018e+2, 8.864e+3, -3.2
2.154e+1, 8.890e+3, -5.887e+2, 8.910e+3, -3.8
1.778e+1, 8.934e+3, -6.859e+2, 8.960e+3, -4.4
1.468e+1, 8.983e+3, -8.009e+2, 9.019e+3, -5.1
1.212e+1, 9.038e+3, -9.314e+2, 9.086e+3, -5.9
1.000e+1, 9.112e+3, -1.085e+3, 9.176e+3, -6.8
8.254e+0, 9.203e+3, -1.273e+3, 9.291e+3, -7.9
6.813e+0, 9.302e+3, -1.501e+3, 9.422e+3, -9.2
5.623e+0, 9.410e+3, -1.777e+3, 9.577e+3, -10.7
4.642e+0, 9.543e+3, -2.113e+3, 9.774e+3, -12.5
3.831e+0, 9.691e+3, -2.515e+3, 1.001e+4, -14.5
3.162e+0, 9.881e+3, -3.007e+3, 1.033e+4, -16.9
2.610e+0, 1.011e+4, -3.603e+3, 1.073e+4, -19.6
2.154e+0, 1.048e+4, -4.394e+3, 1.137e+4, -22.7
1.778e+0, 1.097e+4, -5.405e+3, 1.223e+4, -26.2
1.468e+0, 1.139e+4, -6.585e+3, 1.316e+4, -30.0
1.212e+0, 1.173e+4, -7.932e+3, 1.416e+4, -34.1
1.000e+0, 1.202e+4, -9.457e+3, 1.529e+4, -38.2
8.254e-1, 1.222e+4, -1.116e+4, 1.655e+4, -42.4
6.813e-1, 1.233e+4, -1.303e+4, 1.794e+4, -46.6
5.623e-1, 1.247e+4, -1.525e+4, 1.970e+4, -50.7
4.642e-1, 1.269e+4, -1.800e+4, 2.202e+4, -54.8
3.831e-1, 1.300e+4, -2.111e+4, 2.479e+4, -58.4
3.162e-1, 1.337e+4, -2.468e+4, 2.807e+4, -61.5
2.610e-1, 1.389e+4, -2.892e+4, 3.208e+4, -64.4
2.154e-1, 1.457e+4, -3.391e+4, 3.691e+4, -66.8
1.778e-1, 1.547e+4, -3.989e+4, 4.279e+4, -68.8
1.468e-1, 1.661e+4, -4.704e+4, 4.989e+4, -70.5
1.212e-1, 1.806e+4, -5.554e+4, 5.840e+4, -72.0
1.000e-1, 1.983e+4, -6.544e+4, 6.838e+4, -73.1

File: experiments/raw/ao/2026.6.30__ATP-R0.186-N1.029-fulltemp-fe3/ATP-R0.186-N1.029-fulltemp-fe3_T-8.0_f0.1_1000000_V0.txt
June 30, 2026   16:16:23
A.C. Impedance
File: e:\chi_data\atp-r0.186-n1.029-fulltemp-fe3_t-8.0_f0.1_1000000_v0.txt
Data Source:  Experiment
Instrument Model:  CHI660E
Header: 
Note: 

Init E (V) = 0
High Frequency (Hz) = 1e+6
Low Frequency (Hz) = 0.1
Imp SF
Amplitude (V) = 0.005
Quiet Time (sec) = 2
Cycles (.1-1Hz) = 1

Freq/Hz, Z'/ohm, Z"/ohm, Z/ohm, Phase/deg

8.252e+5, 4.882e+0, 1.384e+1, 1.468e+1, 70.6
6.816e+5, 4.259e+0, 1.116e+1, 1.195e+1, 69.1
5.625e+5, 3.748e+0, 9.386e+0, 1.011e+1, 68.2
4.639e+5, 3.473e+0, 7.636e+0, 8.389e+0, 65.5
3.828e+5, 3.308e+0, 6.381e+0, 7.188e+0, 62.6
3.164e+5, 3.196e+0, 5.252e+0, 6.148e+0, 58.7
2.607e+5, 3.097e+0, 4.364e+0, 5.351e+0, 54.6
2.158e+5, 3.021e+0, 3.588e+0, 4.690e+0, 49.9
1.777e+5, 2.974e+0, 2.936e+0, 4.179e+0, 44.6
1.465e+5, 2.941e+0, 2.379e+0, 3.783e+0, 39.0
1.211e+5, 2.911e+0, 1.937e+0, 3.497e+0, 33.6
9.961e+4, 2.893e+0, 1.567e+0, 3.290e+0, 28.4
8.252e+4, 2.881e+0, 1.258e+0, 3.144e+0, 23.6
6.812e+4, 2.880e+0, 9.918e-1, 3.046e+0, 19.0
5.625e+4, 2.883e+0, 7.615e-1, 2.982e+0, 14.8
4.644e+4, 2.889e+0, 5.570e-1, 2.942e+0, 10.9
3.833e+4, 2.898e+0, 3.756e-1, 2.922e+0, 7.4
3.164e+4, 2.910e+0, 2.144e-1, 2.918e+0, 4.2
2.612e+4, 2.924e+0, 6.600e-2, 2.925e+0, 1.3
2.153e+4, 2.939e+0, -7.670e-2, 2.940e+0, -1.5
1.777e+4, 2.955e+0, -2.172e-1, 2.963e+0, -4.2
1.470e+4, 2.972e+0, -3.619e-1, 2.994e+0, -6.9
1.211e+4, 2.992e+0, -5.158e-1, 3.036e+0, -9.8
1.001e+4, 3.015e+0, -6.835e-1, 3.092e+0, -12.8
8.252e+3, 3.044e+0, -8.697e-1, 3.165e+0, -15.9
6.812e+3, 3.076e+0, -1.080e+0, 3.260e+0, -19.4
5.625e+3, 3.112e+0, -1.321e+0, 3.381e+0, -23.0
4.643e+3, 3.155e+0, -1.601e+0, 3.538e+0, -26.9
3.833e+3, 3.204e+0, -1.929e+0, 3.740e+0, -31.0
3.164e+3, 3.264e+0, -2.313e+0, 4.000e+0, -35.3
2.612e+3, 3.333e+0, -2.768e+0, 4.333e+0, -39.7
2.153e+3, 3.417e+0, -3.307e+0, 4.755e+0, -44.1
1.777e+3, 3.517e+0, -3.944e+0, 5.284e+0, -48.3
1.470e+3, 3.635e+0, -4.698e+0, 5.940e+0, -52.3
1.211e+3, 3.778e+0, -5.594e+0, 6.751e+0, -56.0
1.001e+3, 3.951e+0, -6.658e+0, 7.743e+0, -59.3
8.252e+2, 4.158e+0, -7.914e+0, 8.940e+0, -62.3
6.836e+2, 4.406e+0, -9.412e+0, 1.039e+1, -64.9
5.615e+2, 4.703e+0, -1.120e+1, 1.215e+1, -67.2
4.639e+2, 5.060e+0, -1.334e+1, 1.427e+1, -69.2
3.809e+2, 5.482e+0, -1.584e+1, 1.676e+1, -70.9
3.174e+2, 5.995e+0, -1.881e+1, 1.974e+1, -72.3
2.588e+2, 6.630e+0, -2.238e+1, 2.334e+1, -73.5
2.148e+2, 7.404e+0, -2.667e+1, 2.768e+1, -74.5
1.758e+2, 8.316e+0, -3.171e+1, 3.278e+1, -75.3
1.465e+2, 9.378e+0, -3.747e+1, 3.863e+1, -75.9
1.221e+2, 1.072e+1, -4.460e+1, 4.588e+1, -76.5
9.766e+1, 1.247e+1, -5.293e+1, 5.438e+1, -76.7
8.254e+1, 1.458e+1, -6.243e+1, 6.411e+1, -76.9
6.813e+1, 1.700e+1, -7.383e+1, 7.576e+1, -77.0
5.623e+1, 1.978e+1, -8.732e+1, 8.954e+1, -77.2
4.642e+1, 2.309e+1, -1.034e+2, 1.059e+2, -77.4
3.831e+1, 2.712e+1, -1.224e+2, 1.253e+2, -77.5
3.162e+1, 3.198e+1, -1.449e+2, 1.484e+2, -77.6
2.610e+1, 3.779e+1, -1.716e+2, 1.757e+2, -77.6
2.154e+1, 4.474e+1, -2.029e+2, 2.077e+2, -77.6
1.778e+1, 5.307e+1, -2.397e+2, 2.455e+2, -77.5
1.468e+1, 6.297e+1, -2.830e+2, 2.899e+2, -77.5
1.212e+1, 7.460e+1, -3.336e+2, 3.418e+2, -77.4
1.000e+1, 8.845e+1, -3.931e+2, 4.029e+2, -77.3
8.254e+0, 1.046e+2, -4.632e+2, 4.748e+2, -77.3
6.813e+0, 1.228e+2, -5.459e+2, 5.596e+2, -77.3
5.623e+0, 1.431e+2, -6.436e+2, 6.593e+2, -77.5
4.642e+0, 1.655e+2, -7.593e+2, 7.772e+2, -77.7
3.831e+0, 1.907e+2, -8.962e+2, 9.163e+2, -78.0
3.162e+0, 2.190e+2, -1.060e+3, 1.083e+3, -78.3
2.610e+0, 2.513e+2, -1.256e+3, 1.281e+3, -78.7
2.154e+0, 2.819e+2, -1.495e+3, 1.521e+3, -79.3
1.778e+0, 3.115e+2, -1.783e+3, 1.810e+3, -80.1
1.468e+0, 3.494e+2, -2.116e+3, 2.145e+3, -80.6
1.212e+0, 3.985e+2, -2.504e+3, 2.535e+3, -81.0
1.000e+0, 4.592e+2, -2.962e+3, 2.997e+3, -81.2
8.254e-1, 5.302e+2, -3.504e+3, 3.543e+3, -81.4
6.813e-1, 6.072e+2, -4.149e+3, 4.193e+3, -81.7
5.623e-1, 6.917e+2, -4.922e+3, 4.971e+3, -82.0
4.642e-1, 7.909e+2, -5.850e+3, 5.903e+3, -82.3
3.831e-1, 9.070e+2, -6.960e+3, 7.019e+3, -82.6
3.162e-1, 1.045e+3, -8.283e+3, 8.348e+3, -82.8
2.610e-1, 1.212e+3, -9.859e+3, 9.933e+3, -83.0
2.154e-1, 1.410e+3, -1.174e+4, 1.182e+4, -83.2
1.778e-1, 1.641e+3, -1.396e+4, 1.405e+4, -83.3
1.468e-1, 1.900e+3, -1.654e+4, 1.665e+4, -83.4
1.212e-1, 2.245e+3, -1.975e+4, 1.988e+4, -83.5
1.000e-1, 2.707e+3, -2.367e+4, 2.383e+4, -83.5
