Repository: LJZ-sudo/acid-in-clay-close

# Closed-Loop EIS 分析子项目（2026 清理版）

本目录是 **EIS 自驱动闭环分析系统 + 论文图表/结果** 的主代码仓。  
旧版本代码和历史输出会逐步移动到 `archive_*` 目录，仅作参考。

---

## 1. 当前系统的四个核心目标

1. **方法可靠性**：  
   从 CHI 原始 EIS 数据自动完成 Rb 拟合、导电率计算和多段 Arrhenius 分析，证明自动结果物理合理，并优于传统低分辨率/两段拟合基线。

2. **自驱动相变检测与采样优化**：  
   在线分析 EIS 曲线和导电率变化，实时检测相变/机制转变区域，在 3 K 粗步长与 1 K 精细步长之间自动切换。

3. **AI 机理 + 新材料/下一步实验指导**：  
   基于 Phase 1/3 结果和材料知识库生成深度机理报告，提出机理假设、新配比/新材料预测，并给出可直接执行的后续实验建议。

4. **我们的系统 vs 商用大模型**：  
   对比“带闭环 + ML + 知识库的 Agent 报告”和“直接调用商用大模型”的机制分析质量，在机理深度、数据利用、实验可操作性等维度展示优势。

---

## 2. 运行入口（目前仍在使用）

### 2.1 Phase 3 全流程（基于 Phase 1 结果）

在 `V1.0-qianduan/close/` 目录下：

```bash
cd close
python phase3/run_all.py
```

`run_all.py` 顺序调用：

1. `step1_data_preparation.py`
2. `step2_train_models.py`
3. `step3_confinement_analysis.py`
4. `step4_ml_ai_validation.py`
5. `step_meyer_neldel.py`
6. `step6_cross_material.py`
7. `step5_final_report.py`

输出写入 `close/output/phase3_results/`，用于论文主结果和 AI 报告的定量输入。

> 说明：Phase 1（原始 EIS → Rb → Arrhenius 分段）在主项目中已完成，这里主要复用 `specific_conductance/` 中的实现。算法细节见 `paper/SI_table/SI_Note2_Arrhenius_segmentation.md`。

### 2.2 自驱动闭环 & 相变检测

**完整闭环处理（已有 CHI 数据）：**

```bash
cd close
python auto_control/run_closed_loop.py \
  --data-dir E:\chi_data \
  --config experiment_data/experiment_data.json \
  --thickness 0.01 \
  --area 1.0 \
  --min-points 5 \
  --output-dir experiment_data \
  --bundle-report
```

功能概览：

- 扫描 `E:\chi_data` 内 CHI 输出文件；
- 自动完成数据读取 → Rb 半圆拟合 → 导电率计算；
- 对成功点做 Arrhenius 分段分析；
- 生成 `report.json` + `report.md` + 可选 AI 报告打包产物。

**相变检测 + 自适应步长实验：**

- 主要逻辑在：
  - `auto_control/integrated_temp_chi_controller.py`
  - `auto_control/integrated_workflow.py`
  - `specific_conductance/data_processing.py`, `rb_fitting.py`, `conductivity.py`
- 相变检测和 Phase Jump Score 的细节见：
  - `paper/SI_table/SI_Note4_phase_transition_detection.md`

---

## 3. 目录结构总览

更细的分层见 `PROJECT_MAP.md`，这里只列关键部分。

```text
close/
├── auto_control/          # 闭环控制 & 相变检测 & 报告生成
├── config/                # 材料参数 & 分析超参数
├── data/                  # 原始 EIS 数据 & 材料 Excel
├── docs/                  # 项目综合说明 & 论文草稿 & SI 草稿
├── output/                # Phase1/2/3 结果 & 深度分析输出
├── paper/                 # SI Note、主表格、机理报告评分、写作指南
├── paper_figure/          # 论文图脚本 + 数据 + 配色/版本说明
├── phase1/                # Phase 1 pipeline 规划（部分逻辑从主项目迁移）
├── phase2/                # AI 机理 & 新材料/实验建议
├── phase3/                # ML + 限域效应 + 交叉验证 + 跨材料
├── phase3-v2.0/           # Phase3 v2.0 深度分析（如仍在用则视为核心）
├── specific_conductance/  # Rb 拟合、电导率计算、温控辅助
├── utils/                 # 文件/数学/绘图工具
└── archive_*/             # 旧代码/旧输出/旧文档（逐步迁移中）
```

---

## 4. 与论文结构的对应关系

- **Figure 1：架构 / 物理–数字交换**
  - 代码：`auto_control/`, `specific_conductance/`，以及主项目中的 `frontend_web` Orchestrator。
  - 文档：`paper/INTEGRATED_SYSTEM_GUIDE.md`, `paper/CLOSE_AGENT_GUIDE.md`。

- **Figure 2：自驱动相变检测 & 自适应采样**
  - 代码：`auto_control/integrated_temp_chi_controller.py`, `integrated_workflow.py`。
  - 文档：`paper/SI_table/SI_Note4_phase_transition_detection.md`。
  - 数据：典型自驱动实验的 `experiment_data/` 记录。

- **Figure 3：ML 分段 / ΔEa / 机理 & 新材料预测**
  - 代码：`phase3/step*_*.py`, `phase3-v2.0/*`。
  - 表格：`paper/SI_table/TableS2_confinement_effect_by_temperature.csv` 等。
  - AI 报告：`output/phase2_reports/`, `paper/SI_reports/*`。

- **Figure 4：我们的系统 vs 商用模型**
  - 代码：`paper_figure/figure4_model_comparison/*`。
  - 文档：`paper/SI_table/TableS7_report_evaluation_scores.csv`，`paper_figure/figure4_model_comparison/scoring_prompt.md`。

---

## 5. 清理与维护约定

- **新增主线代码**：优先放入 `auto_control/`, `phase3/`, `specific_conductance/`, `paper_figure/` 等 Core 目录，并在 `PROJECT_MAP.md` 中登记。
- **调试/一次性脚本**：放入 Support 区（在 `PROJECT_MAP.md` 中注明用途），用完且确认不会再用时移动到 `archive_code/`。
- **过时输出/文档**：在文件顶部注明 `OBSOLETE`，并移动到 `archive_output/` 或 `archive_docs/`，避免与当前主线混淆。

---

# front_half_v2 内置数据

> 2026-05-18 note: this README documents historical `front_half_v2` data
> conventions. For the current AiCE/Stage0 mainline directory classification,
> use `data/MANIFEST.md`.

- **`phase1_results/`**：从仓库 `output/phase1_results/` 复制的 **S8*** 与 **S60*** 的 `*_analysis_result.json`，供离线或与 manifest 无关时由 `io/manifest_resolver.py` 优先解析。
- **`phase2_reports/`**：历史/演示用机理报告副本；**runtime 默认不会**自动当作输入。若需参与 planning，请在 run 的 `manifest.json` 中设置 **`source_mechanism_report`** 指向具体文件，或使用 LLM 在 `experiment_data/history/<sample_id>/` 生成。

运行 `front_half_v2` 时，`project_root` 应为 **`V1.0-qianduan-mainline`**，以便路径  
`front_half_v2/data/...` 与 `config`、`phase2` 等模块一致可用。

若需追加样品：将对应 JSON/MD 放入上述子目录，文件名保持  
`<sample_id>_analysis_result.json` 与 `<sample_id>_mechanism_report.md`。

**材料说明与 R/N/L/S 定义**：推荐在 phase1 JSON 中含 ``material_description``、``parameter_definitions``（见 ``phase1_material_lexicon.json``），或运行  
``python -m front_half_v2.tools.enrich_phase1_metadata`` 批量注入。

**规范化输入预览**：``canonical_phase1_inputs/<sample_id>_canonical_input.json`` 由 ``extract_canonical_phase1_input`` 从对应 ``phase1_results`` 生成（v1.1 起不含 kk_validation / drt_analysis，原因见 ``front_half_v2/TODO_KK_DRT_REPAIR.md``），便于人工检查模板是否够用；与线上主 JSON 可能不同步时需重新批量导出。

File: experiments/raw/raw_eis/S95-S97/S95-1-1-1/300-140K 1K-min/S95-1-1-1-300-140K 1K-min_#1.DTA
EXPLAIN
TAG	EISPOT
TITLE	LABEL	Potentiostatic EIS	Test Identifier
DATE	LABEL	10/12/2021	Date
TIME	LABEL	11:13:07	Time
NOTES	NOTES	1	Notes...
	
PSTAT	PSTAT	REF3000-16137	Potentiostat
VDC	POTEN	0.00000E+000	T	DC Voltage (V)
FREQINIT	QUANT	3.00000E+005	Initial Freq. (Hz)
FREQFINAL	QUANT	1.00000E+000	Final Freq. (Hz)
PTSPERDEC	QUANT	1.00000E+001	Points/decade
VAC	QUANT	5.00000E+001	AC Voltage (mV rms)
AREA	QUANT	1.00000E+000	Sample Area (cm^2)
SPEED	SELECTOR	2	Optimize for:
ZGUESS	QUANT	1.00000E+003	Estimated Z (ohms)
EOC	QUANT	0	Open Circuit (V)
SEQUENCER	TOGGLE	TRUE	Run as Sequence
PSTATMODEL	IQUANT	5	Pstat Model
PSTATSECTION	LABEL	REF3000-16137	Pstat Section
PSTATSERIALNO	LABEL	16137	Pstat Serial Number
CTRLMODE	IQUANT	1	Control Mode
IESTAB	IQUANT	0	I/E Stability
CASPEED	IQUANT	1	Control Amp Speed
CONVENTION	IQUANT	1	Current Convention
ICHRANGE	IQUANT	2	Ich Range
ICHRANGEMODE	TOGGLE	F	Ich Auto Range
ICHOFFSETENABLE	TOGGLE	T	Ich Offset Enable
ICHOFFSET	QUANT	0	Ich Offset (V)
ICHFILTER	IQUANT	3	Ich Filter
VCHRANGE	IQUANT	2	Vch Range
VCHRANGEMODE	TOGGLE	F	Vch Auto Range
VCHOFFSETENABLE	TOGGLE	T	Vch Offset Enable
VCHOFFSET	QUANT	0	Vch Offset (V)
VCHFILTER	IQUANT	3	Vch Filter
ACHRANGE	IQUANT	2	Ach Range
ACHOFFSETENABLE	TOGGLE	F	Ach Offset Enable
ACHOFFSET	QUANT	0	Ach Offset (V)
ACHFILTER	IQUANT	1	Ach Filter
IERANGELOWERLIMIT	IQUANT	2	I/E Range Lower Limit
IERANGEMODE	TOGGLE	F	I/E AutoRange
IERANGE	IQUANT	11	I/E Range
POSFEEDENABLE	TOGGLE	F	Positive Feedback IR Comp
POSFEEDRESISTANCE	QUANT	0	Positive Feedback Resistance (ohm)
ACHSELECT	IQUANT	0	Ach Select
CABLEID	IQUANT	13	Cable ID
DCCALDATE	LABEL	9/10/2021	DC Calibration Date
ACCALDATE	LABEL	9/10/2021	AC Calibration Date
THERMOSELECT	IQUANT	1	Thermo Select
FRAMEWORKVERSION	QUANT	6.33	Framework Version
INSTRUMENTVERSION	LABEL	3.50	Instrument Version
COMPLIANCEVOLTAGE	IQUANT	0	Compliance Voltage
ZCURVE	TABLE
	Pt	Time	Freq	Zreal	Zimag	Zsig	Zmod	Zphz	Idc	Vdc	IERange
	#	s	Hz	ohm	ohm	V	ohm	°	A	V	#
	0	10	300046.9	1.247196	2.413709	1	2.716889	62.67399	-4.955019E-005	-0.0007876	11
	1	14	238359.4	1.342334	1.794603	1	2.241084	53.20411	-0.0001642	-0.0012204	12
	2	18	189328.1	1.159673	1.514871	1	1.907793	52.56499	-4.198807E-005	-0.0004352	11
	3	20	150421.9	1.13807	1.201232	1	1.654739	46.54662	-0.0001749	-0.0004329	11
	4	23	119484.4	1.125062	0.9329189	1	1.461541	39.66605	-0.0001546	-0.0003585	11
	5	25	94921.88	1.116645	0.717835	1	1.327473	32.73492	-0.0001249	-2.229923E-005	11
	6	28	75421.88	1.110998	0.5388328	1	1.23477	25.87334	-8.266906E-005	-6.007619E-005	11
	7	30	59859.37	1.110079	0.3898104	1	1.176532	19.349	-6.210808E-005	3.645382E-005	11
	8	33	47578.12	1.110932	0.2639973	1	1.141869	13.36759	-0.0001386	0.0001577	11
	9	35	37828.12	1.113793	0.1525799	1	1.124196	7.800464	-4.513689E-005	0.0001839	11
	10	38	30046.88	1.118091	0.0503617	1	1.119225	2.579003	-7.343149E-005	0.0002238	11
	11	41	23859.38	1.124687	-0.0477883	1	1.125701	-2.433051	-3.886408E-005	0.0002879	11
	12	43	18984.38	1.13312	-0.1453377	1	1.142403	-7.309036	-3.843429E-005	0.0002944	11
	13	45	15046.87	1.144629	-0.249437	1	1.171492	-12.29367	-6.533072E-005	0.0002684	11
	14	48	11953.13	1.159431	-0.3620151	1	1.214634	-17.34019	-4.015296E-005	0.0003175	11
	15	50	9515.62	1.177982	-0.4879552	1	1.275046	-22.5008	-9.439844E-005	0.0002913	11
	16	52	7546.875	1.20311	-0.6359375	1	1.360842	-27.85994	-8.138409E-005	0.0003333	11
	17	54	5928.309	1.235383	-0.8176519	1	1.48146	-33.49903	-8.931303E-005	0.0003307	11
	18	57	4733.456	1.274797	-1.019578	1	1.632375	-38.65271	-8.946923E-005	0.0003116	11
	19	59	3796.875	1.324119	-1.255322	1	1.824589	-43.4722	-9.157841E-005	0.0003279	11
	20	61	2987.132	1.390736	-1.563131	1	2.092254	-48.34013	-4.113729E-005	0.0003417	11
	21	64	2390.625	1.470477	-1.907872	1	2.408792	-52.37705	-5.468298E-005	0.0003234	11
	22	66	1884.191	1.575486	-2.353866	1	2.832462	-56.20487	-4.799508E-005	0.0003293	11
	23	68	1516.544	1.694428	-2.842289	1	3.309032	-59.19875	-3.5072E-005	0.0003416	11
	24	71	1193.986	1.856903	-3.49151	1	3.954583	-61.99444	-3.772541E-005	0.0003234	11
	25	73	946.5144	2.054671	-4.259138	1	4.72884	-64.24665	-6.26149E-006	-0.0001807	10
	26	75	751.7689	2.290825	-5.178275	1	5.662367	-66.13581	-3.063631E-005	-0.0001723	10
	27	78	597.4265	2.580411	-6.285231	1	6.79431	-67.67933	-1.046795E-005	-0.0001881	10
	28	80	477.4305	2.923904	-7.594669	1	8.138072	-68.94358	-1.237772E-005	-0.0001616	10
	29	82	376.6741	3.362327	-9.26113	1	9.8526	-70.04617	-1.228823E-005	-0.0001627	10
	30	85	298.2954	3.883657	-11.25321	1	11.90451	-70.95965	-1.192181E-005	-0.0001662	10
	31	87	237.7717	4.48891	-13.59329	1	14.3153	-71.72523	-1.189711E-005	-0.0001717	10
	32	90	189.0121	5.215007	-16.45806	1	17.26453	-72.41833	-1.182289E-005	-0.000165	10
	33	92	150.2404	6.069219	-19.93116	1	20.83474	-73.06403	-1.234564E-005	-0.0001745	10
	34	94	119.1737	7.083961	-24.20436	1	25.21971	-73.68668	-1.24791E-005	-0.0001718	10
	35	97	95.0169	8.252937	-29.30222	1	30.44226	-74.27019	-1.288768E-005	-0.0001728	10
	36	99	75.60484	9.6427	-35.58007	1	36.86358	-74.83629	-1.279053E-005	-0.0001746	10
	37	102	54.50582	12.1085	-47.05223	1	48.58527	-75.56854	-1.108626E-005	-0.0001875	9
	38	104	45.95588	13.71393	-54.55717	1	56.2544	-75.89001	-1.052009E-005	-0.0001757	9
	39	107	37.20238	16.07613	-65.54683	1	67.48947	-76.21955	-1.090444E-005	-0.0001763	9
	40	109	30.04808	19.03568	-79.02247	1	81.28289	-76.45609	-1.108881E-005	-0.0001882	9
	41	111	23.91582	23.05302	-96.5578	1	99.2716	-76.5721	-1.117162E-005	-0.0001865	9
	42	114	18.60119	28.79929	-120.2809	1	123.6806	-76.53496	-1.073065E-005	-0.0001813	9
	43	116	15.02404	35.21517	-145.0126	1	149.2272	-76.3504	-1.069016E-005	-0.000168	9
	44	118	12.01923	43.98373	-176.165	1	181.5728	-75.98136	-1.152434E-005	-0.0001805	9
	45	121	9.450605	56.52708	-216.8706	1	224.1164	-75.39097	-1.102155E-005	-0.000187	9
	46	123	7.512019	72.55502	-263.8779	1	273.6709	-74.62605	-1.093994E-005	-0.0001829	9
	47	126	5.978954	94.02614	-319.4122	1	332.9641	-73.59702	-1.095886E-005	-0.0001827	9
	48	129	4.734848	123.2024	-387.4908	1	406.6054	-72.36198	-1.119687E-005	-0.0001447	9
	49	132	3.75601	161.3039	-464.3959	1	491.6122	-70.84577	-1.06881E-005	-0.0001531	8
	50	138	3.004808	210.0828	-551.573	1	590.2267	-69.14919	-1.077931E-005	-0.0001181	8
	51	144	2.372217	277.33	-657.6429	1	713.727	-67.1347	-1.07815E-005	-0.0000962	8
	52	152	1.878005	364.9824	-774.9585	1	856.6054	-64.78096	-1.078299E-005	-0.0001747	8
	53	161	1.512097	467.863	-894.1887	1	1009.192	-62.38026	-1.058122E-005	-6.363471E-005	8
	54	172	1.201923	604.4008	-1033.289	1	1197.074	-59.67538	-1.045192E-005	-0.0001795	8
	55	184	0.956633	773.5276	-1173.002	1	1405.09	-56.59743	-1.056915E-005	-0.0006886	8

File: experiments/raw/raw_eis/S95-S97/S95-1-1-1/300-140K 1K-min/S95-1-1-1-300-140K 1K-min_#13.DTA
EXPLAIN
TAG	EISPOT
TITLE	LABEL	Potentiostatic EIS	Test Identifier
DATE	LABEL	10/12/2021	Date
TIME	LABEL	11:48:12	Time
NOTES	NOTES	1	Notes...
	
PSTAT	PSTAT	REF3000-16137	Potentiostat
VDC	POTEN	0.00000E+000	T	DC Voltage (V)
FREQINIT	QUANT	3.00000E+005	Initial Freq. (Hz)
FREQFINAL	QUANT	1.00000E+000	Final Freq. (Hz)
PTSPERDEC	QUANT	1.00000E+001	Points/decade
VAC	QUANT	5.00000E+001	AC Voltage (mV rms)
AREA	QUANT	1.00000E+000	Sample Area (cm^2)
SPEED	SELECTOR	2	Optimize for:
ZGUESS	QUANT	1.00000E+003	Estimated Z (ohms)
EOC	QUANT	0	Open Circuit (V)
SEQUENCER	TOGGLE	TRUE	Run as Sequence
PSTATMODEL	IQUANT	5	Pstat Model
PSTATSECTION	LABEL	REF3000-16137	Pstat Section
PSTATSERIALNO	LABEL	16137	Pstat Serial Number
CTRLMODE	IQUANT	1	Control Mode
IESTAB	IQUANT	0	I/E Stability
CASPEED	IQUANT	1	Control Amp Speed
CONVENTION	IQUANT	1	Current Convention
ICHRANGE	IQUANT	2	Ich Range
ICHRANGEMODE	TOGGLE	F	Ich Auto Range
ICHOFFSETENABLE	TOGGLE	T	Ich Offset Enable
ICHOFFSET	QUANT	0	Ich Offset (V)
ICHFILTER	IQUANT	3	Ich Filter
VCHRANGE	IQUANT	2	Vch Range
VCHRANGEMODE	TOGGLE	F	Vch Auto Range
VCHOFFSETENABLE	TOGGLE	T	Vch Offset Enable
VCHOFFSET	QUANT	0	Vch Offset (V)
VCHFILTER	IQUANT	3	Vch Filter
ACHRANGE	IQUANT	2	Ach Range
ACHOFFSETENABLE	TOGGLE	F	Ach Offset Enable
ACHOFFSET	QUANT	0	Ach Offset (V)
ACHFILTER	IQUANT	3	Ach Filter
IERANGELOWERLIMIT	IQUANT	2	I/E Range Lower Limit
IERANGEMODE	TOGGLE	F	I/E AutoRange
IERANGE	IQUANT	11	I/E Range
POSFEEDENABLE	TOGGLE	F	Positive Feedback IR Comp
POSFEEDRESISTANCE	QUANT	0	Positive Feedback Resistance (ohm)
ACHSELECT	IQUANT	0	Ach Select
CABLEID	IQUANT	13	Cable ID
DCCALDATE	LABEL	9/10/2021	DC Calibration Date
ACCALDATE	LABEL	9/10/2021	AC Calibration Date
THERMOSELECT	IQUANT	1	Thermo Select
FRAMEWORKVERSION	QUANT	6.33	Framework Version
INSTRUMENTVERSION	LABEL	3.50	Instrument Version
COMPLIANCEVOLTAGE	IQUANT	0	Compliance Voltage
ZCURVE	TABLE
	Pt	Time	Freq	Zreal	Zimag	Zsig	Zmod	Zphz	Idc	Vdc	IERange
	#	s	Hz	ohm	ohm	V	ohm	°	A	V	#
	0	10	300046.9	1.345139	2.401786	1	2.752812	60.74866	-6.933983E-005	-0.0007604	11
	1	13	238359.4	1.454946	1.791773	1	2.308099	50.9229	-0.0002733	-0.0011997	12
	2	17	189328.1	1.272818	1.505501	1	1.971446	49.78733	1.240224E-005	-0.0004223	11
	3	20	150421.9	1.257607	1.180209	1	1.724664	43.18153	1.418717E-005	-0.0001755	11
	4	22	119484.4	1.240662	0.9178094	1	1.543248	36.49308	1.890332E-005	-4.820544E-005	11
	5	25	94921.88	1.234075	0.7049036	1	1.421207	29.73501	-2.2752E-005	2.355547E-005	11
	6	27	75421.88	1.230444	0.5249472	1	1.337745	23.10466	-5.800321E-005	5.241454E-005	11
	7	30	59859.37	1.229041	0.3716784	1	1.284012	16.82601	-9.478108E-005	0.0001189	11
	8	32	47578.12	1.231368	0.2406454	1	1.254663	11.0579	-2.556418E-005	0.0002073	11
	9	35	37828.12	1.234329	0.1241658	1	1.240559	5.744271	-6.361983E-005	0.000248	11
	10	37	30046.88	1.239508	0.0149559	1	1.239598	0.6912965	-7.751712E-005	0.0002844	11
	11	40	23859.38	1.246977	-0.0915819	1	1.250336	-4.20044	-5.388623E-005	0.0003279	11
	12	42	18984.38	1.256302	-0.1997403	1	1.272081	-9.033883	-5.426113E-005	0.0003532	11
	13	45	15046.87	1.268112	-0.3174304	1	1.307237	-14.05336	-3.630956E-005	0.0003654	11
	14	47	11953.13	1.283147	-0.4473925	1	1.358906	-19.22204	-2.316992E-005	0.0003967	11
	15	49	9515.62	1.302299	-0.5943808	1	1.431528	-24.53238	-2.359174E-005	0.0003797	11
	16	52	7546.875	1.327767	-0.7702244	1	1.534996	-30.11758	-3.210678E-005	0.000385	11
	17	54	5928.309	1.361763	-0.988384	1	1.682647	-35.9726	-8.029037E-005	0.0003729	11
	18	56	4733.456	1.40196	-1.233224	1	1.867172	-41.33625	-4.973803E-005	0.0003557	11
	19	58	3796.875	1.452174	-1.521887	1	2.103557	-46.34278	-3.748126E-005	0.0003905	11
	20	61	2987.132	1.522524	-1.902275	1	2.436541	-51.32726	-8.638363E-005	0.0003578	11
	21	63	2390.625	1.604676	-2.333118	1	2.831683	-55.48051	-2.396886E-005	0.0003863	11
	22	65	1884.191	1.717717	-2.891988	1	3.363651	-59.2915	-8.074813E-005	0.0003197	11
	23	68	1516.544	1.847742	-3.510498	1	3.967083	-62.24004	-2.751165E-005	0.0003859	11
	24	70	1193.986	2.02917	-4.342566	1	4.793267	-64.95452	6.047865E-007	-0.0001472	10
	25	73	946.5144	2.25147	-5.325488	1	5.781863	-67.0827	-1.829852E-005	-0.0001163	10
	26	75	751.7689	2.525388	-6.506314	1	6.979234	-68.78657	2.260294E-006	-0.0001452	10
	27	77	597.4265	2.860676	-7.936539	1	8.436357	-70.17862	6.90251E-006	-0.0001337	10
	28	80	477.4305	3.271819	-9.6268	1	10.1676	-71.22887	-1.713543E-006	-0.0001178	10
	29	82	376.6741	3.796212	-11.78445	1	12.38081	-72.14431	-1.368877E-006	-0.0001172	10
	30	84	298.2954	4.424335	-14.37179	1	15.03739	-72.88909	-1.192669E-006	-0.0001135	10
	31	86	237.7717	5.160995	-17.42124	1	18.16963	-73.49822	-1.877283E-006	-0.0001191	10
	32	89	189.0121	6.057753	-21.16141	1	22.0114	-74.02548	-2.290459E-006	-0.0001222	10
	33	91	150.2404	7.129024	-25.69789	1	26.66841	-74.49509	-2.080863E-006	-0.0001197	10
	34	94	119.1737	8.416747	-31.27261	1	32.38546	-74.9363	-1.655403E-006	-0.0001626	10
	35	96	95.0169	9.89759	-37.88868	1	39.16011	-75.35989	-2.410738E-006	-0.0001252	10
	36	99	75.60484	11.63029	-45.96458	1	47.41314	-75.80063	-9.000158E-007	-0.0001368	9
	37	101	54.50582	14.64578	-60.8283	1	62.56661	-76.46243	-9.64726E-007	-0.0001433	9
	38	104	45.95588	16.50244	-70.46913	1	72.37561	-76.82	-4.459996E-007	-0.0001246	9
	39	106	37.20238	19.16472	-84.71161	1	86.85242	-77.2523	-6.158319E-007	-0.0001405	9
	40	108	30.04808	22.33044	-102.1649	1	104.5768	-77.67062	-9.978421E-007	-0.0001341	9
	41	111	23.91582	26.3546	-124.9344	1	127.6839	-78.08824	-9.104336E-007	-0.0001458	9
	42	113	18.60119	31.69496	-156.1272	1	159.3118	-78.52448	-5.525716E-007	-0.0001342	9
	43	115	15.02404	37.41101	-189.0355	1	192.7019	-78.80555	-5.702786E-007	-0.0001464	9
	44	118	12.01923	44.94913	-230.9132	1	235.2474	-78.98466	-5.872055E-007	-0.0001349	9
	45	120	9.450605	55.4752	-286.7511	1	292.068	-79.05076	-7.348813E-007	-0.0001443	9
	46	123	7.512019	68.51567	-352.8905	1	359.4803	-79.01241	-3.89541E-007	-0.0001386	9
	47	125	5.978954	85.39912	-431.4365	1	439.8073	-78.80353	3.068029E-008	-0.0001264	8
	48	129	4.734848	108.4873	-531.7728	1	542.7263	-78.46928	-8.956901E-008	-0.0001587	8
	49	132	3.75601	139.4281	-652.7281	1	667.4535	-77.94236	7.256615E-008	-0.0001142	8
	50	135	3.004808	178.5302	-793.2865	1	813.1276	-77.31682	-4.990579E-008	-9.473984E-005	8
	51	139	2.372217	232.4224	-972.682	1	1000.065	-76.56116	-5.975496E-008	-6.797414E-005	8
	52	143	1.878005	304.1559	-1186	1	1224.38	-75.6162	-4.940294E-008	-0.0001502	8
	53	148	1.512097	389.1107	-1421.013	1	1473.324	-74.68629	-3.009495E-008	-2.520661E-005	8
	54	153	1.201923	501.6833	-1718.854	1	1790.571	-73.72902	-4.192712E-008	-0.000152	8
	55	159	0.956633	645.4319	-2070.182	1	2168.464	-72.68381	-1.269905E-007	-0.000666	8

File: experiments/raw/raw_eis/S95-S97/S95-1-1-1/300-140K 1K-min/S95-1-1-1-300-140K 1K-min_#15.DTA
EXPLAIN
TAG	EISPOT
TITLE	LABEL	Potentiostatic EIS	Test Identifier
DATE	LABEL	10/12/2021	Date
TIME	LABEL	11:53:51	Time
NOTES	NOTES	1	Notes...
	
PSTAT	PSTAT	REF3000-16137	Potentiostat
VDC	POTEN	0.00000E+000	T	DC Voltage (V)
FREQINIT	QUANT	3.00000E+005	Initial Freq. (Hz)
FREQFINAL	QUANT	1.00000E+000	Final Freq. (Hz)
PTSPERDEC	QUANT	1.00000E+001	Points/decade
VAC	QUANT	5.00000E+001	AC Voltage (mV rms)
AREA	QUANT	1.00000E+000	Sample Area (cm^2)
SPEED	SELECTOR	2	Optimize for:
ZGUESS	QUANT	1.00000E+003	Estimated Z (ohms)
EOC	QUANT	0	Open Circuit (V)
SEQUENCER	TOGGLE	TRUE	Run as Sequence
PSTATMODEL	IQUANT	5	Pstat Model
PSTATSECTION	LABEL	REF3000-16137	Pstat Section
PSTATSERIALNO	LABEL	16137	Pstat Serial Number
CTRLMODE	IQUANT	1	Control Mode
IESTAB	IQUANT	0	I/E Stability
CASPEED	IQUANT	1	Control Amp Speed
CONVENTION	IQUANT	1	Current Convention
ICHRANGE	IQUANT	2	Ich Range
ICHRANGEMODE	TOGGLE	F	Ich Auto Range
ICHOFFSETENABLE	TOGGLE	T	Ich Offset Enable
ICHOFFSET	QUANT	0	Ich Offset (V)
ICHFILTER	IQUANT	3	Ich Filter
VCHRANGE	IQUANT	2	Vch Range
VCHRANGEMODE	TOGGLE	F	Vch Auto Range
VCHOFFSETENABLE	TOGGLE	T	Vch Offset Enable
VCHOFFSET	QUANT	0	Vch Offset (V)
VCHFILTER	IQUANT	3	Vch Filter
ACHRANGE	IQUANT	2	Ach Range
ACHOFFSETENABLE	TOGGLE	F	Ach Offset Enable
ACHOFFSET	QUANT	0	Ach Offset (V)
ACHFILTER	IQUANT	3	Ach Filter
IERANGELOWERLIMIT	IQUANT	2	I/E Range Lower Limit
IERANGEMODE	TOGGLE	F	I/E AutoRange
IERANGE	IQUANT	11	I/E Range
POSFEEDENABLE	TOGGLE	F	Positive Feedback IR Comp
POSFEEDRESISTANCE	QUANT	0	Positive Feedback Resistance (ohm)
ACHSELECT	IQUANT	0	Ach Select
CABLEID	IQUANT	13	Cable ID
DCCALDATE	LABEL	9/10/2021	DC Calibration Date
ACCALDATE	LABEL	9/10/2021	AC Calibration Date
THERMOSELECT	IQUANT	1	Thermo Select
FRAMEWORKVERSION	QUANT	6.33	Framework Version
INSTRUMENTVERSION	LABEL	3.50	Instrument Version
COMPLIANCEVOLTAGE	IQUANT	0	Compliance Voltage
ZCURVE	TABLE
	Pt	Time	Freq	Zreal	Zimag	Zsig	Zmod	Zphz	Idc	Vdc	IERange
	#	s	Hz	ohm	ohm	V	ohm	°	A	V	#
	0	10	300046.9	1.404944	2.397271	1	2.778628	59.62714	-2.367292E-005	-0.0007779	11
	1	13	238359.4	1.508238	1.775399	1	2.329555	49.65143	-0.0001661	-0.0011151	12
	2	18	189328.1	1.323371	1.507124	1	2.005675	48.71437	-9.452525E-005	-0.0003832	11
	3	20	150421.9	1.299203	1.17969	1	1.754878	42.2398	-0.0001851	-0.000379	11
	4	23	119484.4	1.29016	0.9191722	1	1.584106	35.4679	-3.346302E-006	1.162964E-005	11
	5	25	94921.88	1.280617	0.7015376	1	1.460184	28.71446	-0.0000961	-4.9754E-006	11
	6	28	75421.88	1.278341	0.5214629	1	1.380608	22.19161	-3.541507E-005	8.426946E-005	11
	7	30	59859.37	1.277399	0.3674312	1	1.329193	16.04736	-8.543459E-005	0.0001165	11
	8	33	47578.12	1.279836	0.2365376	1	1.301511	10.47117	-4.796083E-005	0.0001989	11
	9	36	37828.12	1.282635	0.1182767	1	1.288077	5.268566	-8.337184E-005	0.0002251	11
	10	38	30046.88	1.288884	0.0082449	1	1.28891	0.3665103	-7.413846E-005	0.0003047	11
	11	41	23859.38	1.295959	-0.1001569	1	1.299824	-4.419263	-2.450577E-005	0.0003476	11
	12	43	18984.38	1.30495	-0.2102396	1	1.321777	-9.152238	-8.985995E-005	0.0003313	11
	13	45	15046.87	1.317344	-0.3304746	1	1.358164	-14.08284	-8.025135E-005	0.0003537	11
	14	48	11953.13	1.332658	-0.4631088	1	1.410832	-19.16273	-1.879539E-005	0.0003828	11
	15	50	9515.62	1.352231	-0.6146405	1	1.485366	-24.44361	-2.017022E-005	0.0003913	11
	16	52	7546.875	1.376956	-0.7947713	1	1.589864	-29.99331	-9.331267E-005	0.0003499	11
	17	54	5928.309	1.411227	-1.019888	1	1.741187	-35.85547	-3.184107E-005	0.0003336	11
	18	57	4733.456	1.451976	-1.272745	1	1.930833	-41.23654	-6.769762E-005	0.0003663	11
	19	59	3796.875	1.5021	-1.571343	1	2.173804	-46.29062	-2.165444E-005	0.0003782	11
	20	61	2987.132	1.572227	-1.964731	1	2.516359	-51.33233	-6.761159E-005	0.0003587	11
	21	64	2390.625	1.657153	-2.409383	1	2.924258	-55.48014	-2.545629E-005	0.0003862	11
	22	66	1884.191	1.768228	-2.991564	1	3.475066	-59.41388	-8.326666E-005	0.0003432	11
	23	68	1516.544	1.899415	-3.634782	1	4.101148	-62.40994	-2.933188E-005	0.0003831	11
	24	71	1193.986	2.082211	-4.499894	1	4.958291	-65.16887	2.506773E-005	-0.0001398	10
	25	73	946.5144	2.302891	-5.52773	1	5.988248	-67.38305	2.195364E-005	-0.0001347	10
	26	76	751.7689	2.582342	-6.76043	1	7.236843	-69.09419	-1.890812E-005	-0.0001163	10
	27	78	597.4265	2.929059	-8.255468	1	8.759688	-70.4652	7.702432E-006	-0.0001334	10
	28	80	477.4305	3.35196	-10.02299	1	10.56864	-71.50867	-4.297409E-007	-0.0001143	10
	29	82	376.6741	3.894728	-12.28035	1	12.88316	-72.40351	-1.840698E-007	-0.0001223	10
	30	85	298.2954	4.547245	-14.98606	1	15.66076	-73.12054	-6.996647E-007	-0.0001147	10
	31	87	237.7717	5.314701	-18.17563	1	18.93672	-73.70065	-1.564794E-006	-0.000122	10
	32	90	189.0121	6.249391	-22.08624	1	22.95336	-74.20092	-1.636239E-006	-0.0001231	10
	33	92	150.2404	7.373504	-26.83219	1	27.82688	-74.63437	-1.071823E-006	-0.000122	10
	34	94	119.1737	8.728242	-32.65802	1	33.80427	-75.03675	-1.727371E-006	-0.0001252	10
	35	97	95.0169	10.29223	-39.57149	1	40.88805	-75.42084	-2.023708E-006	-0.0001206	10
	36	99	75.60484	12.12998	-47.9947	1	49.50381	-75.81632	-5.687188E-007	-0.0001382	9
	37	102	54.50582	15.32352	-63.46887	1	65.29248	-76.42662	-4.729654E-007	-0.0001478	9
	38	104	45.95588	17.27649	-73.48273	1	75.48635	-76.76951	-7.274942E-008	-0.000141	9
	39	107	37.20238	20.04612	-88.25945	1	90.50733	-77.20366	-3.41638E-007	-0.0001276	9
	40	109	30.04808	23.2878	-106.2562	1	108.7782	-77.63814	-5.496439E-007	-0.0001381	9
	41	112	23.91582	27.45172	-130.067	1	132.9324	-78.08216	-5.424944E-007	-0.0001423	9
	42	114	18.60119	32.85114	-162.353	1	165.6432	-78.56099	-4.412545E-007	-0.0001305	9
	43	116	15.02404	38.46997	-196.4401	1	200.1715	-78.91967	-1.740873E-007	-0.000141	9
	44	118	12.01923	45.72314	-239.9654	1	244.2826	-79.21214	-3.594897E-007	-0.0001376	9
	45	121	9.450605	55.53119	-298.2298	1	303.3558	-79.45217	-2.576771E-007	-0.0001422	9
	46	123	7.512019	67.97989	-367.3371	1	373.5744	-79.51539	-3.781871E-008	-0.0001253	9
	47	126	5.978954	83.43124	-449.8875	1	457.5583	-79.4939	3.268811E-007	-0.0001206	8
	48	129	4.734848	104.9524	-555.6064	1	565.4322	-79.30304	3.875779E-007	-9.320963E-005	8
	49	132	3.75601	133.3631	-684.5925	1	697.4615	-78.97647	2.390836E-007	-0.0001361	8
	50	136	3.004808	169.4082	-835.3259	1	852.3312	-78.53562	3.275235E-007	-0.0001297	8
	51	140	2.372217	222.3416	-1029.43	1	1053.167	-77.81218	2.887635E-007	-5.859922E-005	8
	52	144	1.878005	288.7687	-1264.544	1	1297.096	-77.13662	2.137626E-007	-0.0001407	8
	53	149	1.512097	369.3398	-1520.143	1	1564.368	-76.34381	2.997862E-007	-0.0001232	8
	54	154	1.201923	483.7253	-1851.738	1	1913.876	-75.35991	2.582249E-007	-0.0001456	8
	55	160	0.956633	627.8254	-2260.215	1	2345.791	-74.47617	2.38808E-007	-0.0006656	8

File: experiments/raw/raw_eis/S95-S97/S95-1-1-1/300-140K 1K-min/S95-1-1-1-300-140K 1K-min_#17.DTA
EXPLAIN
TAG	EISPOT
TITLE	LABEL	Potentiostatic EIS	Test Identifier
DATE	LABEL	10/12/2021	Date
TIME	LABEL	11:59:30	Time
NOTES	NOTES	1	Notes...
	
PSTAT	PSTAT	REF3000-16137	Potentiostat
VDC	POTEN	0.00000E+000	T	DC Voltage (V)
FREQINIT	QUANT	3.00000E+005	Initial Freq. (Hz)
FREQFINAL	QUANT	1.00000E+000	Final Freq. (Hz)
PTSPERDEC	QUANT	1.00000E+001	Points/decade
VAC	QUANT	5.00000E+001	AC Voltage (mV rms)
AREA	QUANT	1.00000E+000	Sample Area (cm^2)
SPEED	SELECTOR	2	Optimize for:
ZGUESS	QUANT	1.00000E+003	Estimated Z (ohms)
EOC	QUANT	0	Open Circuit (V)
SEQUENCER	TOGGLE	TRUE	Run as Sequence
PSTATMODEL	IQUANT	5	Pstat Model
PSTATSECTION	LABEL	REF3000-16137	Pstat Section
PSTATSERIALNO	LABEL	16137	Pstat Serial Number
CTRLMODE	IQUANT	1	Control Mode
IESTAB	IQUANT	0	I/E Stability
CASPEED	IQUANT	1	Control Amp Speed
CONVENTION	IQUANT	1	Current Convention
ICHRANGE	IQUANT	2	Ich Range
ICHRANGEMODE	TOGGLE	F	Ich Auto Range
ICHOFFSETENABLE	TOGGLE	T	Ich Offset Enable
ICHOFFSET	QUANT	0	Ich Offset (V)
ICHFILTER	IQUANT	3	Ich Filter
VCHRANGE	IQUANT	2	Vch Range
VCHRANGEMODE	TOGGLE	F	Vch Auto Range
VCHOFFSETENABLE	TOGGLE	T	Vch Offset Enable
VCHOFFSET	QUANT	0	Vch Offset (V)
VCHFILTER	IQUANT	3	Vch Filter
ACHRANGE	IQUANT	2	Ach Range
ACHOFFSETENABLE	TOGGLE	F	Ach Offset Enable
ACHOFFSET	QUANT	0	Ach Offset (V)
ACHFILTER	IQUANT	3	Ach Filter
IERANGELOWERLIMIT	IQUANT	2	I/E Range Lower Limit
IERANGEMODE	TOGGLE	F	I/E AutoRange
IERANGE	IQUANT	11	I/E Range
POSFEEDENABLE	TOGGLE	F	Positive Feedback IR Comp
POSFEEDRESISTANCE	QUANT	0	Positive Feedback Resistance (ohm)
ACHSELECT	IQUANT	0	Ach Select
CABLEID	IQUANT	13	Cable ID
DCCALDATE	LABEL	9/10/2021	DC Calibration Date
ACCALDATE	LABEL	9/10/2021	AC Calibration Date
THERMOSELECT	IQUANT	1	Thermo Select
FRAMEWORKVERSION	QUANT	6.33	Framework Version
INSTRUMENTVERSION	LABEL	3.50	Instrument Version
COMPLIANCEVOLTAGE	IQUANT	0	Compliance Voltage
ZCURVE	TABLE
	Pt	Time	Freq	Zreal	Zimag	Zsig	Zmod	Zphz	Idc	Vdc	IERange
	#	s	Hz	ohm	ohm	V	ohm	°	A	V	#
	0	10	300046.9	1.459779	2.405827	1	2.814065	58.75195	-0.0001247	-0.0006835	11
	1	13	238359.4	1.559326	1.771938	1	2.360352	48.65184	-0.0001954	-0.0011724	12
	2	17	189328.1	1.477877	1.402697	1	2.037567	43.50497	-0.0001732	-0.0008676	12
	3	21	150421.9	1.367326	1.186944	1	1.81064	40.9605	-0.0001573	-0.0002729	11
	4	23	119484.4	1.353931	0.9170175	1	1.635252	34.10979	1.531422E-005	-0.0001135	11
	5	26	94921.88	1.346542	0.6991702	1	1.517239	27.43987	-4.051625E-005	2.238779E-005	11
	6	28	75421.88	1.343285	0.5182709	1	1.439798	21.09779	-5.619469E-005	8.807825E-005	11
	7	31	59859.37	1.341937	0.3634107	1	1.390275	15.15285	-8.650866E-005	0.0001267	11
	8	34	47578.12	1.344527	0.2309641	1	1.36422	9.74719	-2.172849E-005	0.000241	11
	9	36	37828.12	1.348303	0.1124429	1	1.352983	4.767202	-2.132237E-005	0.0002954	11
	10	39	30046.88	1.353752	0.0005113	1	1.353752	0.0216411	-8.002874E-005	0.0002882	11
	11	41	23859.38	1.361995	-0.1093828	1	1.36638	-4.591612	-7.052544E-005	0.0003401	11
	12	43	18984.38	1.371168	-0.2217081	1	1.388976	-9.184828	-4.283229E-005	0.0002913	11
	13	46	15046.87	1.383827	-0.344542	1	1.426074	-13.9811	-2.301367E-005	0.0003769	11
	14	48	11953.13	1.399089	-0.4807634	1	1.479386	-18.96405	-6.602582E-005	0.0003383	11
	15	50	9515.62	1.419413	-0.6362656	1	1.555496	-24.14477	-5.424557E-005	0.0003719	11
	16	53	7546.875	1.44415	-0.8214521	1	1.661431	-29.6318	-5.319867E-005	0.000341	11
	17	55	5928.309	1.478471	-1.053805	1	1.815594	-35.48002	-2.582607E-005	0.0003996	11
	18	57	4733.456	1.519262	-1.315405	1	2.009589	-40.88661	-8.011071E-005	0.000352	11
	19	60	3796.875	1.569917	-1.62471	1	2.259274	-45.98261	-4.418387E-005	0.0003699	11
	20	62	2987.132	1.639853	-2.032146	1	2.611271	-51.09797	-2.142E-005	0.0003878	11
	21	64	2390.625	1.723877	-2.493816	1	3.031645	-55.34542	-1.898338E-005	0.0003696	11
	22	67	1884.191	1.836316	-3.098534	1	3.601801	-59.34731	-1.796725E-005	0.0003884	11
	23	69	1516.544	1.968916	-3.772382	1	4.255291	-62.43864	2.67139E-005	-0.0001363	10
	24	71	1193.986	2.151129	-4.673317	1	5.144633	-65.28338	-2.335196E-005	-0.0001218	10
	25	74	946.5144	2.38182	-5.742148	1	6.216537	-67.47153	-1.759254E-006	-0.0001282	10
	26	76	751.7689	2.659909	-7.038507	1	7.524341	-69.29802	-1.270119E-005	-0.0001728	10
	27	78	597.4265	3.016118	-8.603733	1	9.117083	-70.68141	1.527997E-005	-0.0001479	10
	28	81	477.4305	3.444941	-10.45805	1	11.01083	-71.76783	-9.392102E-007	-0.0001177	10
	29	83	376.6741	4.006166	-12.82764	1	13.43866	-72.65603	-7.474002E-007	-0.0001287	10
	30	85	298.2954	4.684045	-15.66798	1	16.35316	-73.35562	-1.243015E-006	-0.0001186	10
	31	88	237.7717	5.485053	-19.01461	1	19.78992	-73.90899	-1.593819E-006	-0.0001224	10
	32	90	189.0121	6.465232	-23.11794	1	24.00497	-74.37566	-1.279817E-006	-0.0001197	10
	33	92	150.2404	7.645738	-28.10059	1	29.12216	-74.77916	-1.827284E-006	-0.0001217	10
	34	95	119.1737	9.071019	-34.20579	1	35.38812	-75.14762	-1.929883E-006	-0.0001116	10
	35	97	95.0169	10.7137	-41.40229	1	42.76603	-75.49178	-2.081029E-007	-0.0001302	9
	36	100	75.60484	12.6796	-50.26652	1	51.84105	-75.84263	-3.360027E-007	-0.0001379	9
	37	102	54.50582	16.06787	-66.41586	1	68.33186	-76.39986	-3.148742E-007	-0.0001438	9
	38	105	45.95588	18.1594	-76.9016	1	79.01659	-76.71367	6.450753E-008	-0.0001304	9
	39	107	37.20238	21.06239	-92.21825	1	94.59297	-77.13448	-1.587439E-007	-0.0001286	9
	40	110	30.04808	24.52483	-111.119	1	113.7932	-77.5539	-2.598211E-007	-0.0001294	9
	41	112	23.91582	28.7327	-135.7024	1	138.7109	-78.04514	-3.939128E-007	-0.0001333	9
	42	114	18.60119	34.25246	-169.2163	1	172.6482	-78.55691	1.274509E-007	-0.0001332	9
	43	117	15.02404	39.84195	-204.6225	1	208.4652	-78.98183	2.601223E-007	-0.0001222	9
	44	119	12.01923	46.88557	-249.919	1	254.2789	-79.37464	-1.891899E-007	-0.0001334	9
	45	121	9.450605	56.1518	-310.5888	1	315.6239	-79.75211	2.898947E-008	-0.0001409	9
	46	124	7.512019	67.35572	-382.8027	1	388.6833	-80.02072	9.663534E-008	-0.0001402	9
	47	127	5.978954	81.23765	-469.0158	1	475.9994	-80.17336	5.140853E-007	-0.0001182	8
	48	130	4.734848	99.7128	-580.7912	1	589.2886	-80.25818	4.394124E-007	-0.0001392	8
	49	133	3.75601	124.5385	-717.3153	1	728.0461	-80.15063	5.831093E-007	-0.0000994	8
	50	136	3.004808	155.6698	-878.8853	1	892.5651	-79.95583	5.06767E-007	-0.0001065	8
	51	140	2.372217	201.4521	-1088.323	1	1106.811	-79.51307	4.600832E-007	-0.0001509	8
	52	144	1.878005	261.2816	-1346.702	1	1371.814	-79.02012	5.413569E-007	-0.0001266	8
	53	149	1.512097	332.7576	-1632.703	1	1666.267	-78.48044	4.734196E-007	-5.182175E-005	8
	54	154	1.201923	440.855	-2003.522	1	2051.452	-77.59039	5.312981E-007	-0.0001042	8
	55	161	0.956633	581.4356	-2442.747	1	2510.992	-76.6113	4.453167E-007	-0.0006688	8

File: experiments/raw/raw_eis/S95-S97/S95-1-1-1/300-140K 1K-min/S95-1-1-1-300-140K 1K-min_#19.DTA
EXPLAIN
TAG	EISPOT
TITLE	LABEL	Potentiostatic EIS	Test Identifier
DATE	LABEL	10/12/2021	Date
TIME	LABEL	12:05:11	Time
NOTES	NOTES	1	Notes...
	
PSTAT	PSTAT	REF3000-16137	Potentiostat
VDC	POTEN	0.00000E+000	T	DC Voltage (V)
FREQINIT	QUANT	3.00000E+005	Initial Freq. (Hz)
FREQFINAL	QUANT	1.00000E+000	Final Freq. (Hz)
PTSPERDEC	QUANT	1.00000E+001	Points/decade
VAC	QUANT	5.00000E+001	AC Voltage (mV rms)
AREA	QUANT	1.00000E+000	Sample Area (cm^2)
SPEED	SELECTOR	2	Optimize for:
ZGUESS	QUANT	1.00000E+003	Estimated Z (ohms)
EOC	QUANT	0	Open Circuit (V)
SEQUENCER	TOGGLE	TRUE	Run as Sequence
PSTATMODEL	IQUANT	5	Pstat Model
PSTATSECTION	LABEL	REF3000-16137	Pstat Section
PSTATSERIALNO	LABEL	16137	Pstat Serial Number
CTRLMODE	IQUANT	1	Control Mode
IESTAB	IQUANT	0	I/E Stability
CASPEED	IQUANT	1	Control Amp Speed
CONVENTION	IQUANT	1	Current Convention
ICHRANGE	IQUANT	2	Ich Range
ICHRANGEMODE	TOGGLE	F	Ich Auto Range
ICHOFFSETENABLE	TOGGLE	T	Ich Offset Enable
ICHOFFSET	QUANT	0	Ich Offset (V)
ICHFILTER	IQUANT	3	Ich Filter
VCHRANGE	IQUANT	2	Vch Range
VCHRANGEMODE	TOGGLE	F	Vch Auto Range
VCHOFFSETENABLE	TOGGLE	T	Vch Offset Enable
VCHOFFSET	QUANT	0	Vch Offset (V)
VCHFILTER	IQUANT	3	Vch Filter
ACHRANGE	IQUANT	2	Ach Range
ACHOFFSETENABLE	TOGGLE	F	Ach Offset Enable
ACHOFFSET	QUANT	0	Ach Offset (V)
ACHFILTER	IQUANT	3	Ach Filter
IERANGELOWERLIMIT	IQUANT	2	I/E Range Lower Limit
IERANGEMODE	TOGGLE	F	I/E AutoRange
IERANGE	IQUANT	11	I/E Range
POSFEEDENABLE	TOGGLE	F	Positive Feedback IR Comp
POSFEEDRESISTANCE	QUANT	0	Positive Feedback Resistance (ohm)
ACHSELECT	IQUANT	0	Ach Select
CABLEID	IQUANT	13	Cable ID
DCCALDATE	LABEL	9/10/2021	DC Calibration Date
ACCALDATE	LABEL	9/10/2021	AC Calibration Date
THERMOSELECT	IQUANT	1	Thermo Select
FRAMEWORKVERSION	QUANT	6.33	Framework Version
INSTRUMENTVERSION	LABEL	3.50	Instrument Version
COMPLIANCEVOLTAGE	IQUANT	0	Compliance Voltage
ZCURVE	TABLE
	Pt	Time	Freq	Zreal	Zimag	Zsig	Zmod	Zphz	Idc	Vdc	IERange
	#	s	Hz	ohm	ohm	V	ohm	°	A	V	#
	0	10	300046.9	1.543331	2.391796	1	2.846499	57.16746	-7.123155E-005	-0.0007729	11
	1	13	238359.4	1.643105	1.762322	1	2.409475	47.00499	-0.0002051	-0.0012238	12
	2	17	189328.1	1.565828	1.394519	1	2.096783	41.68811	-0.0001457	-0.0007923	12
	3	21	150421.9	1.460748	1.176852	1	1.875837	38.85665	-3.020333E-005	-0.0001075	11
	4	23	119484.4	1.444553	0.9141636	1	1.709511	32.32706	-0.0001501	-4.515781E-005	11
	5	26	94921.88	1.437012	0.6956031	1	1.596517	25.82987	-7.38298E-005	5.626172E-005	11
	6	28	75421.88	1.433458	0.5128948	1	1.522453	19.68733	-2.611876E-005	0.0001171	11
	7	31	59859.37	1.433511	0.3592701	1	1.477846	14.06981	-6.249875E-005	0.0001867	11
	8	34	47578.12	1.434723	0.2257642	1	1.452377	8.942583	-8.255579E-005	0.0002112	11
	9	36	37828.12	1.439228	0.1057388	1	1.443107	4.201921	-4.606269E-005	0.0002668	11
	10	39	30046.88	1.444563	-0.0080299	1	1.444586	-0.3184882	-2.457605E-005	0.0003037	11
	11	41	23859.38	1.452725	-0.1197867	1	1.457655	-4.713751	-9.48751E-005	0.0003057	11
	12	43	18984.38	1.462846	-0.2343681	1	1.481502	-9.10222	-3.458315E-005	0.0003264	11
	13	46	15046.87	1.476194	-0.3602586	1	1.519518	-13.7147	-7.574363E-005	0.0003474	11
	14	48	11953.13	1.492941	-0.5001908	1	1.574505	-18.52276	-7.731408E-005	0.0003656	11
	15	50	9515.62	1.512975	-0.6600229	1	1.650673	-23.56884	-5.019909E-005	0.0003746	11
	16	53	7546.875	1.538941	-0.8512927	1	1.758703	-28.94996	-5.826869E-005	0.0003745	11
	17	55	5928.309	1.572696	-1.090813	1	1.913961	-34.74496	-2.20449E-005	0.0003984	11
	18	57	4733.456	1.613419	-1.361548	1	2.111145	-40.16067	-1.934987E-005	0.0004016	11
	19	60	3796.875	1.663636	-1.682081	1	2.365815	-45.31587	-4.374639E-005	0.000384	11
	20	62	2987.132	1.734456	-2.106323	1	2.728541	-50.53019	-7.490845E-005	0.0003323	11
	21	64	2390.625	1.816432	-2.588618	1	3.162336	-54.94269	-2.060206E-005	0.0004058	11
	22	67	1884.191	1.931196	-3.216312	1	3.751558	-59.0178	-2.348318E-005	0.0003986	11
	23	69	1516.544	2.063408	-3.918449	1	4.428532	-62.22925	-2.021741E-005	-0.0001196	10
	24	71	1193.986	2.245337	-4.859731	1	5.353365	-65.20169	-1.987948E-005	-0.0001222	10
	25	74	946.5144	2.469209	-5.980504	1	6.470195	-67.56542	-2.756655E-005	-0.0001274	10
	26	76	751.7689	2.753836	-7.337055	1	7.836835	-69.42725	-2.240266E-005	-0.0001231	10
	27	78	597.4265	3.112391	-8.983754	1	9.50762	-70.89153	-1.206392E-005	-0.0001635	10
	28	81	477.4305	3.552468	-10.93854	1	11.50094	-72.00796	-1.016477E-006	-0.0001155	10
	29	83	376.6741	4.129472	-13.43816	1	14.05833	-72.9181	-6.779748E-007	-0.0001274	10
	30	85	298.2954	4.832781	-16.43628	1	17.13204	-73.61501	-4.045683E-007	-0.0001192	10
	31	88	237.7717	5.670691	-19.96692	1	20.75656	-74.14523	-4.901153E-007	-0.0001259	10
	32	90	189.0121	6.700161	-24.2966	1	25.20351	-74.58299	-9.126495E-007	-0.0001187	10
	33	92	150.2404	7.947026	-29.55165	1	30.60155	-74.94812	-1.419125E-006	-0.0001183	10
	34	95	119.1737	9.461744	-35.98988	1	37.21284	-75.27025	-1.750605E-006	-0.0001195	10
	35	97	95.0169	11.22028	-43.57383	1	44.99526	-75.56001	6.838022E-009	-0.0001395	9
	36	100	75.60484	13.34249	-52.90822	1	54.56466	-75.84617	-2.031176E-007	-0.0001335	9
	37	102	54.50582	17.0365	-69.86282	1	71.91006	-76.29552	-4.165734E-008	-0.0001378	9
	38	105	45.95588	19.3282	-80.83951	1	83.11802	-76.55339	2.719097E-007	-0.0001302	9
	39	107	37.20238	22.49338	-96.8118	1	99.3905	-76.91989	4.924525E-008	-0.00014	9
	40	110	30.04808	26.18929	-116.3552	1	119.2661	-77.31522	-1.233113E-007	-0.0001351	9
	41	112	23.91582	30.82363	-142.0246	1	145.3309	-77.75498	-1.57057E-007	-0.0001338	9
	42	114	18.60119	36.76727	-176.909	1	180.6893	-78.25927	3.136461E-008	-0.0001297	9
	43	117	15.02404	42.67687	-213.565	1	217.7873	-78.69939	2.213244E-007	-0.0001301	9
	44	119	12.01923	50.02641	-260.4027	1	265.1645	-79.12531	-3.008846E-008	-0.0001338	9
	45	122	9.450605	59.45364	-323.2351	1	328.6574	-79.5779	-9.87929E-008	-0.0001224	9
	46	124	7.512019	70.70938	-397.6588	1	403.8965	-79.91738	8.759299E-008	-0.0001481	9
	47	127	5.978954	84.18331	-487.2351	1	494.4541	-80.19735	5.004948E-007	-0.0001203	8
	48	130	4.734848	102.0168	-603.3642	1	611.9279	-80.40319	6.155786E-007	-0.0001164	8
	49	133	3.75601	124.4866	-745.6214	1	755.9419	-80.52151	4.816927E-007	-0.0001367	8
	50	137	3.004808	153.2278	-913.9736	1	926.7289	-80.48286	5.717301E-007	-0.0001308	8
	51	140	2.372217	195.7469	-1134.318	1	1151.084	-80.20901	5.216158E-007	-6.484304E-005	8
	52	144	1.878005	248.7857	-1406.417	1	1428.252	-79.96854	4.627541E-007	-0.0001364	8
	53	149	1.512097	314.1159	-1707.985	1	1736.63	-79.57917	5.261822E-007	-0.0001328	8
	54	155	1.201923	412.4413	-2107.211	1	2147.195	-78.92558	4.74651E-007	-0.0001427	8
	55	161	0.956633	542.846	-2581.593	1	2638.049	-78.1251	4.554075E-007	-0.0006658	8

File: experiments/raw/raw_eis/S95-S97/S95-1-1-1/300-140K 1K-min/S95-1-1-1-300-140K 1K-min_#20.DTA
EXPLAIN
TAG	EISPOT
TITLE	LABEL	Potentiostatic EIS	Test Identifier
DATE	LABEL	10/12/2021	Date
TIME	LABEL	12:08:01	Time
NOTES	NOTES	1	Notes...
	
PSTAT	PSTAT	REF3000-16137	Potentiostat
VDC	POTEN	0.00000E+000	T	DC Voltage (V)
FREQINIT	QUANT	3.00000E+005	Initial Freq. (Hz)
FREQFINAL	QUANT	1.00000E+000	Final Freq. (Hz)
PTSPERDEC	QUANT	1.00000E+001	Points/decade
VAC	QUANT	5.00000E+001	AC Voltage (mV rms)
AREA	QUANT	1.00000E+000	Sample Area (cm^2)
SPEED	SELECTOR	2	Optimize for:
ZGUESS	QUANT	1.00000E+003	Estimated Z (ohms)
EOC	QUANT	0	Open Circuit (V)
SEQUENCER	TOGGLE	TRUE	Run as Sequence
PSTATMODEL	IQUANT	5	Pstat Model
PSTATSECTION	LABEL	REF3000-16137	Pstat Section
PSTATSERIALNO	LABEL	16137	Pstat Serial Number
CTRLMODE	IQUANT	1	Control Mode
IESTAB	IQUANT	0	I/E Stability
CASPEED	IQUANT	1	Control Amp Speed
CONVENTION	IQUANT	1	Current Convention
ICHRANGE	IQUANT	2	Ich Range
ICHRANGEMODE	TOGGLE	F	Ich Auto Range
ICHOFFSETENABLE	TOGGLE	T	Ich Offset Enable
ICHOFFSET	QUANT	0	Ich Offset (V)
ICHFILTER	IQUANT	3	Ich Filter
VCHRANGE	IQUANT	2	Vch Range
VCHRANGEMODE	TOGGLE	F	Vch Auto Range
VCHOFFSETENABLE	TOGGLE	T	Vch Offset Enable
VCHOFFSET	QUANT	0	Vch Offset (V)
VCHFILTER	IQUANT	3	Vch Filter
ACHRANGE	IQUANT	2	Ach Range
ACHOFFSETENABLE	TOGGLE	F	Ach Offset Enable
ACHOFFSET	QUANT	0	Ach Offset (V)
ACHFILTER	IQUANT	3	Ach Filter
IERANGELOWERLIMIT	IQUANT	2	I/E Range Lower Limit
IERANGEMODE	TOGGLE	F	I/E AutoRange
IERANGE	IQUANT	11	I/E Range
POSFEEDENABLE	TOGGLE	F	Positive Feedback IR Comp
POSFEEDRESISTANCE	QUANT	0	Positive Feedback Resistance (ohm)
ACHSELECT	IQUANT	0	Ach Select
CABLEID	IQUANT	13	Cable ID
DCCALDATE	LABEL	9/10/2021	DC Calibration Date
ACCALDATE	LABEL	9/10/2021	AC Calibration Date
THERMOSELECT	IQUANT	1	Thermo Select
FRAMEWORKVERSION	QUANT	6.33	Framework Version
INSTRUMENTVERSION	LABEL	3.50	Instrument Version
COMPLIANCEVOLTAGE	IQUANT	0	Compliance Voltage
ZCURVE	TABLE
	Pt	Time	Freq	Zreal	Zimag	Zsig	Zmod	Zphz	Idc	Vdc	IERange
	#	s	Hz	ohm	ohm	V	ohm	°	A	V	#
	0	10	300046.9	1.612258	2.387177	1	2.880623	55.96559	2.761928E-005	-0.0007787	11
	1	14	238359.4	1.711	1.747575	1	2.445719	45.6059	-0.0002116	-0.0011509	12
	2	18	189328.1	1.623198	1.386756	1	2.134915	40.50845	-0.0001924	-0.0008419	12
	3	21	150421.9	1.509913	1.173933	1	1.912578	37.86449	-0.0001758	-0.0001423	11
	4	24	119484.4	1.500131	0.9084203	1	1.753745	31.19744	3.431213E-005	-0.0001077	11
	5	27	94921.88	1.494158	0.6933321	1	1.647185	24.89264	-2.596663E-005	9.393726E-005	11
	6	29	75421.88	1.491907	0.5119172	1	1.577291	18.9386	-7.029117E-005	0.0001124	11
	7	32	59859.37	1.491983	0.356982	1	1.534096	13.456	-6.536584E-005	0.0001887	11
	8	34	47578.12	1.493491	0.222635	1	1.509994	8.478658	-0.0000985	0.000208	11
	9	37	37828.12	1.498084	0.1019713	1	1.501551	3.893993	-3.320817E-005	0.000308	11
	10	39	30046.88	1.504556	-0.0121755	1	1.504605	-0.4636509	-2.961488E-005	0.0003229	11
	11	42	23859.38	1.512651	-0.1251528	1	1.51782	-4.729729	-2.881022E-005	0.0003492	11
	12	44	18984.38	1.523358	-0.240995	1	1.542302	-8.989685	-4.525408E-005	0.0003499	11
	13	46	15046.87	1.536758	-0.3685392	1	1.580331	-13.48576	-2.638066E-005	0.0003729	11
	14	49	11953.13	1.552834	-0.5099846	1	1.634435	-18.18131	-2.157639E-005	0.0003796	11
	15	51	9515.62	1.573885	-0.6725518	1	1.711561	-23.13797	-4.6879E-005	0.0003702	11
	16	53	7546.875	1.600232	-0.8667862	1	1.819907	-28.44276	-7.456409E-005	0.000371	11
	17	56	5928.309	1.634332	-1.110338	1	1.975827	-34.19153	-4.406668E-005	0.00038	11
	18	58	4733.456	1.675011	-1.385313	1	2.173649	-39.59235	-1.819388E-005	0.0003917	11
	19	60	3796.875	1.726953	-1.710801	1	2.430887	-44.7308	-5.529231E-005	0.0003757	11
	20	62	2987.132	1.79669	-2.143692	1	2.797054	-50.03266	-8.49811E-005	0.0003512	11
	21	65	2390.625	1.87921	-2.634842	1	3.236329	-54.50294	-2.738514E-005	0.0004039	11
	22	67	1884.191	1.993309	-3.274072	1	3.833122	-58.66625	-2.502048E-005	0.0003799	11
	23	69	1516.544	2.12672	-3.99159	1	4.522801	-61.9513	-2.369847E-005	-0.0001222	10
	24	72	1193.986	2.308755	-4.950948	1	5.462805	-64.99915	-3.829034E-006	-0.0001294	10
	25	74	946.5144	2.534975	-6.093535	1	6.599793	-67.41218	-1.641665E-005	-0.0001296	10
	26	77	751.7689	2.820676	-7.48279	1	7.996771	-69.34581	-1.218385E-005	-0.0001686	10
	27	79	597.4265	3.180295	-9.172052	1	9.70777	-70.87665	-2.121083E-005	-0.0001181	10
	28	81	477.4305	3.624165	-11.17051	1	11.74372	-72.02485	3.410676E-007	-0.0001178	10
	29	84	376.6741	4.208008	-13.73233	1	14.3626	-72.96333	-7.569529E-007	-0.0001237	10
	30	86	298.2954	4.923456	-16.80694	1	17.51324	-73.67249	-1.736621E-007	-0.0001212	10
	31	88	237.7717	5.777516	-20.42885	1	21.23011	-74.20848	-9.978869E-007	-0.000122	10
	32	91	189.0121	6.829969	-24.86803	1	25.7889	-74.64247	-1.019085E-006	-0.0001185	10
	33	93	150.2404	8.109168	-30.25747	1	31.32528	-74.99699	-2.025849E-006	-0.0001222	10
	34	96	119.1737	9.66613	-36.85744	1	38.10387	-75.3047	-1.588603E-006	-0.0001223	10
	35	98	95.0169	11.48004	-44.63517	1	46.08785	-75.57631	-8.020815E-008	-0.0001356	9
	36	100	75.60484	13.67227	-54.20362	1	55.90138	-75.84308	-1.965618E-007	-0.0001341	9
	37	103	54.50582	17.5257	-71.57633	1	73.69072	-76.24163	-1.269025E-007	-0.0001409	9
	38	105	45.95588	19.89801	-82.76716	1	85.1254	-76.48209	3.997275E-008	-0.0001351	9
	39	108	37.20238	23.25624	-99.166	1	101.8565	-76.80161	-1.654867E-007	-0.0001296	9
	40	110	30.04808	27.15081	-119.1533	1	122.2075	-77.16349	-1.621088E-007	-0.0001465	9
	41	113	23.91582	31.89172	-145.0311	1	148.4961	-77.59828	-2.028343E-007	-0.0001375	9
	42	115	18.60119	38.14621	-180.7501	1	184.7315	-78.08295	-9.362638E-008	-0.0001432	9
	43	117	15.02404	44.25469	-218.175	1	222.6181	-78.53368	1.172963E-007	-0.0001483	9
	44	120	12.01923	51.83162	-265.7847	1	270.7915	-78.96504	1.055777E-007	-0.0001459	9
	45	122	9.450605	61.69314	-329.703	1	335.4253	-79.40153	-1.179524E-007	-0.0001421	9
	46	125	7.512019	72.6417	-405.4247	1	411.881	-79.84186	1.076178E-007	-0.0001509	9
	47	127	5.978954	86.10108	-496.5238	1	503.9338	-80.16229	5.264135E-007	-0.0001241	8
	48	130	4.734848	103.7042	-614.3381	1	623.0296	-80.41843	4.982901E-007	-0.0001488	8
	49	134	3.75601	126.1809	-759.4357	1	769.8469	-80.56644	5.798714E-007	-0.0001053	8
	50	137	3.004808	153.7413	-931.5781	1	944.1791	-80.62876	5.323854E-007	-0.0001153	8
	51	141	2.372217	194.7327	-1157.648	1	1173.912	-80.45143	4.830562E-007	-0.0001821	8
	52	145	1.878005	245.177	-1435.889	1	1456.67	-80.31023	5.792989E-007	-0.0001461	8
	53	150	1.512097	307.9734	-1746.003	1	1772.957	-79.99663	4.980041E-007	-0.0001118	8
	54	155	1.201923	400.8766	-2158.272	1	2195.186	-79.47781	5.505602E-007	-0.0000997	8
	55	161	0.956633	525.1332	-2651.405	1	2702.908	-78.79707	4.754398E-007	-0.0006684	8
