Repository: LJZ-sudo/acid-in-clay-close

# Closed-Loop EIS 分析子项目（2026 清理版）

本目录是 **EIS 自驱动闭环分析系统 + 论文图表/结果** 的主代码仓。  
旧版本代码和历史输出会逐步移动到 `archive_*` 目录，仅作参考。

---

## 1. 当前系统的四个核心目标

1. **方法可靠性**：  
   从 CHI 原始 EIS 数据自动完成 Rb 拟合、导电率计算和多段 Arrhenius 分析，证明自动结果物理合理，并优于传统低分辨率/两段拟合基线。

2. **自驱动相变检测与采样优化**：  
   在线分析 EIS 曲线和导电率变化，实时检测相变/机制转变区域，在 3 K 粗步长与 1 K 精细步长之间自动切换。

3. **AI 机理 + 新材料/下一步实验指导**：  
   基于 Phase 1/3 结果和材料知识库生成深度机理报告，提出机理假设、新配比/新材料预测，并给出可直接执行的后续实验建议。

4. **我们的系统 vs 商用大模型**：  
   对比“带闭环 + ML + 知识库的 Agent 报告”和“直接调用商用大模型”的机制分析质量，在机理深度、数据利用、实验可操作性等维度展示优势。

---

## 2. 运行入口（目前仍在使用）

### 2.1 Phase 3 全流程（基于 Phase 1 结果）

在 `V1.0-qianduan/close/` 目录下：

```bash
cd close
python phase3/run_all.py
```

`run_all.py` 顺序调用：

1. `step1_data_preparation.py`
2. `step2_train_models.py`
3. `step3_confinement_analysis.py`
4. `step4_ml_ai_validation.py`
5. `step_meyer_neldel.py`
6. `step6_cross_material.py`
7. `step5_final_report.py`

输出写入 `close/output/phase3_results/`，用于论文主结果和 AI 报告的定量输入。

> 说明：Phase 1（原始 EIS → Rb → Arrhenius 分段）在主项目中已完成，这里主要复用 `specific_conductance/` 中的实现。算法细节见 `paper/SI_table/SI_Note2_Arrhenius_segmentation.md`。

### 2.2 自驱动闭环 & 相变检测

**完整闭环处理（已有 CHI 数据）：**

```bash
cd close
python auto_control/run_closed_loop.py \
  --data-dir E:\chi_data \
  --config experiment_data/experiment_data.json \
  --thickness 0.01 \
  --area 1.0 \
  --min-points 5 \
  --output-dir experiment_data \
  --bundle-report
```

功能概览：

- 扫描 `E:\chi_data` 内 CHI 输出文件；
- 自动完成数据读取 → Rb 半圆拟合 → 导电率计算；
- 对成功点做 Arrhenius 分段分析；
- 生成 `report.json` + `report.md` + 可选 AI 报告打包产物。

**相变检测 + 自适应步长实验：**

- 主要逻辑在：
  - `auto_control/integrated_temp_chi_controller.py`
  - `auto_control/integrated_workflow.py`
  - `specific_conductance/data_processing.py`, `rb_fitting.py`, `conductivity.py`
- 相变检测和 Phase Jump Score 的细节见：
  - `paper/SI_table/SI_Note4_phase_transition_detection.md`

---

## 3. 目录结构总览

更细的分层见 `PROJECT_MAP.md`，这里只列关键部分。

```text
close/
├── auto_control/          # 闭环控制 & 相变检测 & 报告生成
├── config/                # 材料参数 & 分析超参数
├── data/                  # 原始 EIS 数据 & 材料 Excel
├── docs/                  # 项目综合说明 & 论文草稿 & SI 草稿
├── output/                # Phase1/2/3 结果 & 深度分析输出
├── paper/                 # SI Note、主表格、机理报告评分、写作指南
├── paper_figure/          # 论文图脚本 + 数据 + 配色/版本说明
├── phase1/                # Phase 1 pipeline 规划（部分逻辑从主项目迁移）
├── phase2/                # AI 机理 & 新材料/实验建议
├── phase3/                # ML + 限域效应 + 交叉验证 + 跨材料
├── phase3-v2.0/           # Phase3 v2.0 深度分析（如仍在用则视为核心）
├── specific_conductance/  # Rb 拟合、电导率计算、温控辅助
├── utils/                 # 文件/数学/绘图工具
└── archive_*/             # 旧代码/旧输出/旧文档（逐步迁移中）
```

---

## 4. 与论文结构的对应关系

- **Figure 1：架构 / 物理–数字交换**
  - 代码：`auto_control/`, `specific_conductance/`，以及主项目中的 `frontend_web` Orchestrator。
  - 文档：`paper/INTEGRATED_SYSTEM_GUIDE.md`, `paper/CLOSE_AGENT_GUIDE.md`。

- **Figure 2：自驱动相变检测 & 自适应采样**
  - 代码：`auto_control/integrated_temp_chi_controller.py`, `integrated_workflow.py`。
  - 文档：`paper/SI_table/SI_Note4_phase_transition_detection.md`。
  - 数据：典型自驱动实验的 `experiment_data/` 记录。

- **Figure 3：ML 分段 / ΔEa / 机理 & 新材料预测**
  - 代码：`phase3/step*_*.py`, `phase3-v2.0/*`。
  - 表格：`paper/SI_table/TableS2_confinement_effect_by_temperature.csv` 等。
  - AI 报告：`output/phase2_reports/`, `paper/SI_reports/*`。

- **Figure 4：我们的系统 vs 商用模型**
  - 代码：`paper_figure/figure4_model_comparison/*`。
  - 文档：`paper/SI_table/TableS7_report_evaluation_scores.csv`，`paper_figure/figure4_model_comparison/scoring_prompt.md`。

---

## 5. 清理与维护约定

- **新增主线代码**：优先放入 `auto_control/`, `phase3/`, `specific_conductance/`, `paper_figure/` 等 Core 目录，并在 `PROJECT_MAP.md` 中登记。
- **调试/一次性脚本**：放入 Support 区（在 `PROJECT_MAP.md` 中注明用途），用完且确认不会再用时移动到 `archive_code/`。
- **过时输出/文档**：在文件顶部注明 `OBSOLETE`，并移动到 `archive_output/` 或 `archive_docs/`，避免与当前主线混淆。

---

# front_half_v2 内置数据

> 2026-05-18 note: this README documents historical `front_half_v2` data
> conventions. For the current AiCE/Stage0 mainline directory classification,
> use `data/MANIFEST.md`.

- **`phase1_results/`**：从仓库 `output/phase1_results/` 复制的 **S8*** 与 **S60*** 的 `*_analysis_result.json`，供离线或与 manifest 无关时由 `io/manifest_resolver.py` 优先解析。
- **`phase2_reports/`**：历史/演示用机理报告副本；**runtime 默认不会**自动当作输入。若需参与 planning，请在 run 的 `manifest.json` 中设置 **`source_mechanism_report`** 指向具体文件，或使用 LLM 在 `experiment_data/history/<sample_id>/` 生成。

运行 `front_half_v2` 时，`project_root` 应为 **`V1.0-qianduan-mainline`**，以便路径  
`front_half_v2/data/...` 与 `config`、`phase2` 等模块一致可用。

若需追加样品：将对应 JSON/MD 放入上述子目录，文件名保持  
`<sample_id>_analysis_result.json` 与 `<sample_id>_mechanism_report.md`。

**材料说明与 R/N/L/S 定义**：推荐在 phase1 JSON 中含 ``material_description``、``parameter_definitions``（见 ``phase1_material_lexicon.json``），或运行  
``python -m front_half_v2.tools.enrich_phase1_metadata`` 批量注入。

**规范化输入预览**：``canonical_phase1_inputs/<sample_id>_canonical_input.json`` 由 ``extract_canonical_phase1_input`` 从对应 ``phase1_results`` 生成（v1.1 起不含 kk_validation / drt_analysis，原因见 ``front_half_v2/TODO_KK_DRT_REPAIR.md``），便于人工检查模板是否够用；与线上主 JSON 可能不同步时需重新批量导出。

File: experiments/raw/raw_eis/S8/S8-3-20-1-1/300-140K 1K-min/S8-3-20-1-1-300-140K 1K-min_#18.DTA
EXPLAIN
TAG	EISPOT
TITLE	LABEL	Potentiostatic EIS	Test Identifier
DATE	LABEL	2/24/2021	Date
TIME	LABEL	12:28:04	Time
NOTES	NOTES	1	Notes...
	
PSTAT	PSTAT	REF3000-16137	Potentiostat
VDC	POTEN	0.00000E+000	T	DC Voltage (V)
FREQINIT	QUANT	3.00000E+005	Initial Freq. (Hz)
FREQFINAL	QUANT	1.00000E+000	Final Freq. (Hz)
PTSPERDEC	QUANT	1.00000E+001	Points/decade
VAC	QUANT	5.00000E+001	AC Voltage (mV rms)
AREA	QUANT	1.00000E+000	Sample Area (cm^2)
SPEED	SELECTOR	2	Optimize for:
ZGUESS	QUANT	1.00000E+003	Estimated Z (ohms)
EOC	QUANT	0	Open Circuit (V)
SEQUENCER	TOGGLE	TRUE	Run as Sequence
PSTATMODEL	IQUANT	5	Pstat Model
PSTATSECTION	LABEL	REF3000-16137	Pstat Section
PSTATSERIALNO	LABEL	16137	Pstat Serial Number
CTRLMODE	IQUANT	1	Control Mode
IESTAB	IQUANT	0	I/E Stability
CASPEED	IQUANT	1	Control Amp Speed
CONVENTION	IQUANT	1	Current Convention
ICHRANGE	IQUANT	2	Ich Range
ICHRANGEMODE	TOGGLE	F	Ich Auto Range
ICHOFFSETENABLE	TOGGLE	T	Ich Offset Enable
ICHOFFSET	QUANT	0	Ich Offset (V)
ICHFILTER	IQUANT	3	Ich Filter
VCHRANGE	IQUANT	2	Vch Range
VCHRANGEMODE	TOGGLE	F	Vch Auto Range
VCHOFFSETENABLE	TOGGLE	T	Vch Offset Enable
VCHOFFSET	QUANT	0	Vch Offset (V)
VCHFILTER	IQUANT	3	Vch Filter
ACHRANGE	IQUANT	2	Ach Range
ACHOFFSETENABLE	TOGGLE	F	Ach Offset Enable
ACHOFFSET	QUANT	0	Ach Offset (V)
ACHFILTER	IQUANT	3	Ach Filter
IERANGELOWERLIMIT	IQUANT	2	I/E Range Lower Limit
IERANGEMODE	TOGGLE	F	I/E AutoRange
IERANGE	IQUANT	11	I/E Range
POSFEEDENABLE	TOGGLE	F	Positive Feedback IR Comp
POSFEEDRESISTANCE	QUANT	0	Positive Feedback Resistance (ohm)
ACHSELECT	IQUANT	0	Ach Select
CABLEID	IQUANT	13	Cable ID
DCCALDATE	LABEL	7/31/2020	DC Calibration Date
ACCALDATE	LABEL	7/31/2020	AC Calibration Date
THERMOSELECT	IQUANT	1	Thermo Select
FRAMEWORKVERSION	QUANT	6.33	Framework Version
INSTRUMENTVERSION	LABEL	3.50	Instrument Version
COMPLIANCEVOLTAGE	IQUANT	0	Compliance Voltage
ZCURVE	TABLE
	Pt	Time	Freq	Zreal	Zimag	Zsig	Zmod	Zphz	Idc	Vdc	IERange
	#	s	Hz	ohm	ohm	V	ohm	°	A	V	#
	0	10	300046.9	4.302644	2.226687	1	4.844676	27.36229	8.901199E-006	3.87472E-005	10
	1	13	238359.4	4.272348	1.768283	1	4.623827	22.48418	9.558741E-006	-0.0002711	10
	2	16	189328.1	4.259159	1.397098	1	4.482446	18.16063	-2.999313E-006	-1.669154E-005	10
	3	19	150421.9	4.257036	1.101707	1	4.397285	14.50962	-1.172629E-005	0.0002867	10
	4	21	119484.4	4.252118	0.8455964	1	4.335382	11.24738	-8.007511E-005	0.0004963	10
	5	24	94921.88	4.255491	0.6552818	1	4.305647	8.753934	3.101065E-005	0.0004897	10
	6	26	75421.88	4.259317	0.4795327	1	4.286226	6.423562	-2.3602E-005	0.0005152	10
	7	29	59859.37	4.267657	0.3287368	1	4.2803	4.404784	-7.45846E-006	0.0005809	10
	8	31	47578.12	4.275971	0.1972252	1	4.280518	2.640843	2.240046E-005	0.0005781	10
	9	34	37828.12	4.286757	0.0776755	1	4.287461	1.038079	-1.822362E-005	0.0006212	10
	10	36	30046.88	4.300284	-0.0369657	1	4.300443	-0.4925083	1.303009E-005	0.0006173	10
	11	39	23859.38	4.314926	-0.1515059	1	4.317585	-2.010946	-2.513397E-005	0.0006741	10
	12	41	18984.38	4.32979	-0.2701495	1	4.33821	-3.570239	-7.32525E-006	0.0006523	10
	13	43	15046.87	4.348392	-0.4023016	1	4.366963	-5.285805	-7.496362E-006	0.0006791	10
	14	46	11953.13	4.36867	-0.5515921	1	4.403354	-7.196137	-2.084261E-006	0.0006672	10
	15	48	9515.62	4.392082	-0.7247183	1	4.451472	-9.369699	-2.895243E-005	0.0006769	10
	16	50	7546.875	4.420644	-0.9341816	1	4.518272	-11.93233	3.091864E-006	0.0006505	10
	17	53	5928.309	4.456902	-1.198376	1	4.615201	-15.0498	-2.867041E-006	0.0006595	10
	18	55	4733.456	4.497984	-1.499249	1	4.741267	-18.43404	-2.645656E-005	0.0006946	10
	19	57	3796.875	4.547146	-1.857445	1	4.911888	-22.21932	2.184817E-005	0.0006731	10
	20	60	2987.132	4.612363	-2.335007	1	5.169734	-26.8508	-2.147647E-005	0.0007005	10
	21	62	2390.625	4.686207	-2.880788	1	5.500861	-31.5806	-2.571753E-005	0.0006846	10
	22	64	1884.191	4.784297	-3.599079	1	5.986891	-36.95301	-2.448406E-005	0.0006974	10
	23	67	1516.544	4.894812	-4.403905	1	6.584342	-41.978	3.913614E-006	0.0006525	10
	24	69	1193.986	5.044413	-5.498547	1	7.461911	-47.46646	-1.835201E-005	0.0006785	10
	25	71	946.5144	5.225657	-6.815162	1	8.588011	-52.52012	5.42744E-007	0.0006654	10
	26	74	751.7689	5.453207	-8.431854	1	10.0416	-57.10768	-2.181583E-005	0.0007158	10
	27	76	597.4265	5.731422	-10.42179	1	11.89382	-61.19158	-6.87005E-006	0.000685	10
	28	78	477.4305	6.073324	-12.79918	1	14.16701	-64.61525	-3.657858E-006	0.0007067	10
	29	81	376.6741	6.523643	-15.90437	1	17.19032	-67.69758	-2.599812E-006	0.0006803	10
	30	83	298.2954	7.076455	-19.69086	1	20.92382	-70.2327	-2.881952E-006	0.0006862	10
	31	85	237.7717	7.74443	-24.22799	1	25.43564	-72.27363	-2.805536E-006	0.0006831	10
	32	88	189.0121	8.586919	-29.88645	1	31.09558	-73.96968	-2.349936E-006	0.0006813	10
	33	90	150.2404	9.63919	-36.85768	1	38.09727	-75.34399	-2.859695E-006	0.0006842	10
	34	93	119.1737	10.95961	-45.48803	1	46.78967	-76.45368	1.298192E-006	8.120615E-005	9
	35	95	95.0169	12.60395	-55.93322	1	57.33572	-77.30112	1.214784E-006	8.21397E-005	9
	36	97	75.60484	14.7117	-68.8951	1	70.44835	-77.94623	1.090695E-006	7.97281E-005	9
	37	100	54.50582	18.80078	-92.79649	1	94.68188	-78.54678	9.668704E-007	8.205607E-005	9
	38	103	45.95588	21.60887	-108.356	1	110.4896	-78.72176	1.257789E-006	8.502461E-005	9
	39	105	37.20238	25.92373	-131.1477	1	133.6853	-78.81859	1.17682E-006	8.564001E-005	9
	40	107	30.04808	31.48186	-158.9201	1	162.0084	-78.79485	1.241072E-006	7.730338E-005	9
	41	110	23.91582	39.09736	-194.6746	1	198.5619	-78.6441	1.152251E-006	7.925926E-005	9
	42	112	18.60119	50.12561	-243.1855	1	248.2977	-78.35326	1.273101E-006	8.174354E-005	9
	43	114	15.02404	61.92038	-292.894	1	299.3677	-78.06293	1.338978E-006	7.904851E-005	9
	44	117	12.01923	77.24276	-355.0372	1	363.3427	-77.72587	1.41655E-006	8.072822E-005	9
	45	119	9.450605	96.8624	-433.9984	1	444.6762	-77.41858	6.066199E-007	0.000657	8
	46	122	7.512019	119.5652	-526.9797	1	540.3734	-77.21671	6.720257E-007	0.0006711	8
	47	124	5.978954	145.8911	-638.3839	1	654.8421	-77.12714	6.462769E-007	0.0006646	8
	48	127	4.734848	177.3339	-777.7873	1	797.7471	-77.15623	7.576439E-007	0.0006709	8
	49	131	3.75601	213.1405	-945.6559	1	969.378	-77.2984	6.589317E-007	0.0006491	8
	50	134	3.004808	252.793	-1143.345	1	1170.958	-77.5325	7.239323E-007	0.0006389	8
	51	138	2.372217	300.7465	-1399.157	1	1431.114	-77.86894	7.222344E-007	0.0006229	8
	52	142	1.878005	357.3972	-1716.398	1	1753.213	-78.23765	6.418704E-007	0.0006613	8
	53	147	1.512097	414.5976	-2076.559	1	2117.543	-78.70901	6.667865E-007	0.0005565	8
	54	152	1.201923	488.1277	-2548.57	1	2594.894	-79.15745	6.623884E-007	0.0006601	8
	55	158	0.956633	573.2144	-3127.593	1	3179.687	-79.61429	6.745273E-007	1.379253E-005	8

File: experiments/raw/raw_eis/S8/S8-3-20-1-1/300-140K 1K-min/S8-3-20-1-1-300-140K 1K-min_#24.DTA
EXPLAIN
TAG	EISPOT
TITLE	LABEL	Potentiostatic EIS	Test Identifier
DATE	LABEL	2/24/2021	Date
TIME	LABEL	12:44:48	Time
NOTES	NOTES	1	Notes...
	
PSTAT	PSTAT	REF3000-16137	Potentiostat
VDC	POTEN	0.00000E+000	T	DC Voltage (V)
FREQINIT	QUANT	3.00000E+005	Initial Freq. (Hz)
FREQFINAL	QUANT	1.00000E+000	Final Freq. (Hz)
PTSPERDEC	QUANT	1.00000E+001	Points/decade
VAC	QUANT	5.00000E+001	AC Voltage (mV rms)
AREA	QUANT	1.00000E+000	Sample Area (cm^2)
SPEED	SELECTOR	2	Optimize for:
ZGUESS	QUANT	1.00000E+003	Estimated Z (ohms)
EOC	QUANT	0	Open Circuit (V)
SEQUENCER	TOGGLE	TRUE	Run as Sequence
PSTATMODEL	IQUANT	5	Pstat Model
PSTATSECTION	LABEL	REF3000-16137	Pstat Section
PSTATSERIALNO	LABEL	16137	Pstat Serial Number
CTRLMODE	IQUANT	1	Control Mode
IESTAB	IQUANT	0	I/E Stability
CASPEED	IQUANT	1	Control Amp Speed
CONVENTION	IQUANT	1	Current Convention
ICHRANGE	IQUANT	2	Ich Range
ICHRANGEMODE	TOGGLE	F	Ich Auto Range
ICHOFFSETENABLE	TOGGLE	T	Ich Offset Enable
ICHOFFSET	QUANT	0	Ich Offset (V)
ICHFILTER	IQUANT	3	Ich Filter
VCHRANGE	IQUANT	2	Vch Range
VCHRANGEMODE	TOGGLE	F	Vch Auto Range
VCHOFFSETENABLE	TOGGLE	T	Vch Offset Enable
VCHOFFSET	QUANT	0	Vch Offset (V)
VCHFILTER	IQUANT	3	Vch Filter
ACHRANGE	IQUANT	2	Ach Range
ACHOFFSETENABLE	TOGGLE	F	Ach Offset Enable
ACHOFFSET	QUANT	0	Ach Offset (V)
ACHFILTER	IQUANT	3	Ach Filter
IERANGELOWERLIMIT	IQUANT	2	I/E Range Lower Limit
IERANGEMODE	TOGGLE	F	I/E AutoRange
IERANGE	IQUANT	11	I/E Range
POSFEEDENABLE	TOGGLE	F	Positive Feedback IR Comp
POSFEEDRESISTANCE	QUANT	0	Positive Feedback Resistance (ohm)
ACHSELECT	IQUANT	0	Ach Select
CABLEID	IQUANT	13	Cable ID
DCCALDATE	LABEL	7/31/2020	DC Calibration Date
ACCALDATE	LABEL	7/31/2020	AC Calibration Date
THERMOSELECT	IQUANT	1	Thermo Select
FRAMEWORKVERSION	QUANT	6.33	Framework Version
INSTRUMENTVERSION	LABEL	3.50	Instrument Version
COMPLIANCEVOLTAGE	IQUANT	0	Compliance Voltage
ZCURVE	TABLE
	Pt	Time	Freq	Zreal	Zimag	Zsig	Zmod	Zphz	Idc	Vdc	IERange
	#	s	Hz	ohm	ohm	V	ohm	°	A	V	#
	0	8	300046.9	11.31967	2.133295	1	11.51893	10.67274	9.734174E-006	0.0001138	10
	1	11	238359.4	11.31453	1.686581	1	11.43954	8.478268	5.845315E-005	0.0001292	10
	2	14	189328.1	11.34211	1.327147	1	11.41949	6.673867	-0.0001014	0.0003976	10
	3	17	150421.9	11.37688	1.047195	1	11.42497	5.259024	8.541947E-006	0.0006505	10
	4	19	119484.4	11.3958	0.7951732	1	11.42351	3.9915	-2.479761E-005	0.0005591	10
	5	22	94921.88	11.42799	0.6156926	1	11.44457	3.083876	2.232401E-005	0.000584	10
	6	24	75421.88	11.46239	0.4371509	1	11.47072	2.18408	1.953473E-006	0.000609	10
	7	27	59859.37	11.50313	0.2817325	1	11.50658	1.402997	-1.1042E-005	0.0006425	10
	8	29	47578.12	11.54638	0.1499072	1	11.54736	0.7438319	-3.837506E-006	0.0006996	10
	9	32	37828.12	11.58804	0.0294635	1	11.58808	0.1456788	5.013309E-006	0.0006191	10
	10	34	30046.88	11.6327	-0.0873602	1	11.63303	-0.4302765	-2.289612E-005	0.000722	10
	11	37	23859.38	11.67644	-0.2067475	1	11.67827	-1.014395	-2.319766E-005	0.0007241	10
	12	39	18984.38	11.72102	-0.3333656	1	11.72576	-1.62915	-2.490063E-005	0.0007165	10
	13	42	15046.87	11.76725	-0.4769096	1	11.77692	-2.320844	-4.453074E-006	0.0006456	10
	14	44	11953.13	11.81561	-0.6407384	1	11.83297	-3.104002	-1.289146E-005	0.0006543	10
	15	46	9515.62	11.87006	-0.8314355	1	11.89914	-4.006727	-2.194074E-005	0.0007407	10
	16	48	7546.875	11.92382	-1.064717	1	11.97126	-5.102594	1.812087E-005	0.0006307	10
	17	51	5928.309	11.99001	-1.360994	1	12.06701	-6.475962	-1.470772E-005	0.0006966	10
	18	53	4733.456	12.05879	-1.700641	1	12.17812	-8.027435	1.513361E-005	0.0006795	10
	19	55	3796.875	12.13676	-2.106635	1	12.31823	-9.84699	-1.935188E-005	0.0006612	10
	20	58	2987.132	12.2283	-2.651239	1	12.51241	-12.23306	5.035998E-006	0.0006862	10
	21	60	2390.625	12.33428	-3.272634	1	12.76106	-14.8598	-2.563338E-005	0.000719	10
	22	62	1884.191	12.46219	-4.099152	1	13.11904	-18.20744	2.197134E-005	0.0006538	10
	23	65	1516.544	12.60639	-5.029252	1	13.57256	-21.74927	2.251896E-005	0.0006715	10
	24	67	1193.986	12.79631	-6.288544	1	14.25803	-26.17108	1.521016E-005	0.0006834	10
	25	69	946.5144	13.02495	-7.801511	1	15.18265	-30.92021	-2.585288E-005	0.0007289	10
	26	72	751.7689	13.29487	-9.66707	1	16.43794	-36.02195	1.963127E-005	0.0006728	10
	27	74	597.4265	13.63039	-11.95346	1	18.12933	-41.24984	-4.388972E-006	0.0006491	10
	28	76	477.4305	14.02304	-14.70446	1	20.31913	-46.35882	-2.21707E-006	0.0006825	10
	29	79	376.6741	14.54073	-18.29747	1	23.37157	-51.52636	-2.219719E-006	0.0006818	10
	30	81	298.2954	15.17428	-22.68255	1	27.29023	-56.21809	-1.913315E-006	0.0006831	10
	31	83	237.7717	15.94528	-27.94535	1	32.17444	-60.29143	-2.101839E-006	0.000685	10
	32	86	189.0121	16.91182	-34.49664	1	38.41911	-63.88381	-2.174759E-006	0.0006825	10
	33	88	150.2404	18.08856	-42.51707	1	46.20495	-66.95305	1.202528E-006	8.729642E-005	9
	34	91	119.1737	19.58625	-52.547	1	56.07859	-69.55768	1.317138E-006	8.730993E-005	9
	35	93	95.0169	21.40129	-64.61803	1	68.06985	-71.67529	1.25195E-006	8.231825E-005	9
	36	96	75.60484	23.6625	-79.60182	1	83.04435	-73.44485	1.293566E-006	7.945445E-005	9
	37	98	54.50582	27.8539	-107.2585	1	110.8162	-75.44245	1.263729E-006	8.028835E-005	9
	38	101	45.95588	30.63777	-125.33	1	129.0205	-76.26307	1.341921E-006	8.908701E-005	9
	39	103	37.20238	34.77578	-151.9471	1	155.8758	-77.10887	1.345263E-006	8.483948E-005	9
	40	105	30.04808	39.97071	-184.6152	1	188.8926	-77.78355	1.300637E-006	8.353379E-005	9
	41	108	23.91582	46.94997	-227.3488	1	232.146	-78.33183	1.215059E-006	8.47122E-005	9
	42	110	18.60119	56.76911	-285.6608	1	291.247	-78.7601	1.444962E-006	8.557192E-005	9
	43	112	15.02404	67.7198	-346.8913	1	353.4395	-78.9537	1.438058E-006	9.038947E-005	9
	44	115	12.01923	81.84848	-422.8916	1	430.7395	-79.04613	7.306141E-007	0.0006586	8
	45	117	9.450605	102.1331	-525.0707	1	534.9116	-78.99268	4.965999E-007	0.0006711	8
	46	120	7.512019	127.3983	-644.3998	1	656.8724	-78.8168	5.213216E-007	0.0006474	8
	47	122	5.978954	159.3649	-788.7427	1	804.6815	-78.57721	5.661751E-007	0.000659	8
	48	125	4.734848	200.9544	-968.3	1	988.932	-78.27565	6.8854E-007	0.0006757	8
	49	129	3.75601	253.282	-1182.89	1	1209.703	-77.91425	5.890588E-007	0.0006522	8
	50	132	3.004808	314.5024	-1431.098	1	1465.249	-77.60554	6.578086E-007	0.0006291	8
	51	136	2.372217	391.5905	-1748.233	1	1791.553	-77.3746	6.444897E-007	0.0006096	8
	52	140	1.878005	485.7912	-2131.046	1	2185.715	-77.15835	6.158906E-007	0.0006614	8
	53	145	1.512097	583.9205	-2559.981	1	2625.732	-77.15091	6.200942E-007	0.0005523	8
	54	150	1.201923	705.3465	-3111.986	1	3190.92	-77.22941	6.175006E-007	0.0006437	8
	55	156	0.956633	840.6046	-3780.565	1	3872.891	-77.46427	6.16318E-007	1.289903E-005	8

File: experiments/raw/raw_eis/S8/S8-3-20-1-1/300-140K 1K-min/S8-3-20-1-1-300-140K 1K-min_#25.DTA
EXPLAIN
TAG	EISPOT
TITLE	LABEL	Potentiostatic EIS	Test Identifier
DATE	LABEL	2/24/2021	Date
TIME	LABEL	12:47:34	Time
NOTES	NOTES	1	Notes...
	
PSTAT	PSTAT	REF3000-16137	Potentiostat
VDC	POTEN	0.00000E+000	T	DC Voltage (V)
FREQINIT	QUANT	3.00000E+005	Initial Freq. (Hz)
FREQFINAL	QUANT	1.00000E+000	Final Freq. (Hz)
PTSPERDEC	QUANT	1.00000E+001	Points/decade
VAC	QUANT	5.00000E+001	AC Voltage (mV rms)
AREA	QUANT	1.00000E+000	Sample Area (cm^2)
SPEED	SELECTOR	2	Optimize for:
ZGUESS	QUANT	1.00000E+003	Estimated Z (ohms)
EOC	QUANT	0	Open Circuit (V)
SEQUENCER	TOGGLE	TRUE	Run as Sequence
PSTATMODEL	IQUANT	5	Pstat Model
PSTATSECTION	LABEL	REF3000-16137	Pstat Section
PSTATSERIALNO	LABEL	16137	Pstat Serial Number
CTRLMODE	IQUANT	1	Control Mode
IESTAB	IQUANT	0	I/E Stability
CASPEED	IQUANT	1	Control Amp Speed
CONVENTION	IQUANT	1	Current Convention
ICHRANGE	IQUANT	2	Ich Range
ICHRANGEMODE	TOGGLE	F	Ich Auto Range
ICHOFFSETENABLE	TOGGLE	T	Ich Offset Enable
ICHOFFSET	QUANT	0	Ich Offset (V)
ICHFILTER	IQUANT	3	Ich Filter
VCHRANGE	IQUANT	2	Vch Range
VCHRANGEMODE	TOGGLE	F	Vch Auto Range
VCHOFFSETENABLE	TOGGLE	T	Vch Offset Enable
VCHOFFSET	QUANT	0	Vch Offset (V)
VCHFILTER	IQUANT	3	Vch Filter
ACHRANGE	IQUANT	2	Ach Range
ACHOFFSETENABLE	TOGGLE	F	Ach Offset Enable
ACHOFFSET	QUANT	0	Ach Offset (V)
ACHFILTER	IQUANT	3	Ach Filter
IERANGELOWERLIMIT	IQUANT	2	I/E Range Lower Limit
IERANGEMODE	TOGGLE	F	I/E AutoRange
IERANGE	IQUANT	11	I/E Range
POSFEEDENABLE	TOGGLE	F	Positive Feedback IR Comp
POSFEEDRESISTANCE	QUANT	0	Positive Feedback Resistance (ohm)
ACHSELECT	IQUANT	0	Ach Select
CABLEID	IQUANT	13	Cable ID
DCCALDATE	LABEL	7/31/2020	DC Calibration Date
ACCALDATE	LABEL	7/31/2020	AC Calibration Date
THERMOSELECT	IQUANT	1	Thermo Select
FRAMEWORKVERSION	QUANT	6.33	Framework Version
INSTRUMENTVERSION	LABEL	3.50	Instrument Version
COMPLIANCEVOLTAGE	IQUANT	0	Compliance Voltage
ZCURVE	TABLE
	Pt	Time	Freq	Zreal	Zimag	Zsig	Zmod	Zphz	Idc	Vdc	IERange
	#	s	Hz	ohm	ohm	V	ohm	°	A	V	#
	0	8	300046.9	14.02559	2.066684	1	14.17703	8.382273	2.143916E-005	0.0001851	10
	1	11	238359.4	14.0413	1.645632	1	14.13741	6.684536	1.37178E-005	0.0002684	10
	2	14	189328.1	14.08293	1.295105	1	14.14236	5.2543	1.374465E-005	0.000424	10
	3	17	150421.9	14.13131	1.018455	1	14.16796	4.122227	2.563509E-005	0.0007317	10
	4	19	119484.4	14.16704	0.7728368	1	14.1881	3.122491	-4.517141E-005	0.0006697	10
	5	22	94921.88	14.20614	0.5919629	1	14.21847	2.386106	2.406179E-005	0.0005946	10
	6	24	75421.88	14.25782	0.4156339	1	14.26387	1.669773	1.251076E-005	0.000596	10
	7	27	59859.37	14.31355	0.265909	1	14.31602	1.064286	-2.496156E-005	0.0006985	10
	8	29	47578.12	14.36947	0.1361403	1	14.37011	0.5428199	2.204985E-005	0.0006838	10
	9	32	37828.12	14.42369	0.014734	1	14.42369	0.0585283	2.162957E-005	0.0006316	10
	10	34	30046.88	14.48146	-0.1018893	1	14.48181	-0.4031176	-2.540345E-006	0.0006409	10
	11	37	23859.38	14.54141	-0.2229246	1	14.54312	-0.8782946	2.798335E-005	0.0006832	10
	12	39	18984.38	14.59788	-0.3502724	1	14.60208	-1.374534	-2.546852E-005	0.0007254	10
	13	42	15046.87	14.65543	-0.4962509	1	14.66383	-1.939364	-2.231411E-005	0.000702	10
	14	44	11953.13	14.71959	-0.6629116	1	14.73451	-2.578631	-9.676077E-006	0.0006715	10
	15	46	9515.62	14.78457	-0.8569533	1	14.80938	-3.317306	1.808338E-005	0.0007098	10
	16	48	7546.875	14.85285	-1.093278	1	14.89303	-4.209797	-2.996661E-005	0.0006748	10
	17	51	5928.309	14.9311	-1.397044	1	14.99631	-5.345379	-2.604661E-005	0.0007066	10
	18	53	4733.456	15.01351	-1.741779	1	15.11421	-6.617536	-1.129312E-005	0.000664	10
	19	55	3796.875	15.10155	-2.154059	1	15.2544	-8.117815	-2.389601E-005	0.0007328	10
	20	58	2987.132	15.20947	-2.714036	1	15.44972	-10.11759	2.276738E-005	0.0006538	10
	21	60	2390.625	15.32458	-3.356435	1	15.68785	-12.35401	-3.974965E-006	0.0006476	10
	22	62	1884.191	15.46689	-4.201011	1	16.02726	-15.19569	1.593747E-005	0.0006861	10
	23	65	1516.544	15.62296	-5.152053	1	16.45055	-18.25123	-2.785214E-006	0.0006496	10
	24	67	1193.986	15.82484	-6.447223	1	17.08778	-22.16655	1.294998E-005	0.0006309	10
	25	69	946.5144	16.07012	-8.004135	1	17.95313	-26.47678	-2.299293E-005	0.0007457	10
	26	72	751.7689	16.35293	-9.92921	1	19.13132	-31.26539	-1.54622E-005	0.0006993	10
	27	74	597.4265	16.69917	-12.2834	1	20.73027	-36.33706	-4.808447E-006	0.0006963	10
	28	76	477.4305	17.11789	-15.10736	1	22.831	-41.42995	-2.191942E-006	0.0006827	10
	29	79	376.6741	17.65588	-18.80183	1	25.79222	-46.80034	-1.905497E-006	0.0006786	10
	30	81	298.2954	18.31475	-23.31652	1	29.64946	-51.85094	-2.023185E-006	0.0006839	10
	31	83	237.7717	19.10722	-28.72928	1	34.503	-56.37299	-1.773802E-006	0.0006833	10
	32	86	189.0121	20.10156	-35.47596	1	40.7752	-60.46304	-1.964523E-006	0.0006805	10
	33	88	150.2404	21.31131	-43.73841	1	48.65409	-64.02259	1.333053E-006	7.880072E-005	9
	34	91	119.1737	22.85913	-54.07206	1	58.70543	-67.08363	1.350433E-006	8.134305E-005	9
	35	93	95.0169	24.73128	-66.50446	1	70.95407	-69.60114	1.302671E-006	8.041001E-005	9
	36	95	75.60484	27.06742	-81.93288	1	86.28813	-71.71847	1.338877E-006	7.892372E-005	9
	37	98	54.50582	31.37139	-110.3891	1	114.7602	-74.13541	1.316748E-006	7.692902E-005	9
	38	101	45.95588	34.22995	-128.9842	1	133.449	-75.13738	1.414104E-006	8.540761E-005	9
	39	103	37.20238	38.44767	-156.3772	1	161.0343	-76.18696	1.35073E-006	8.334529E-005	9
	40	105	30.04808	43.70771	-189.9764	1	194.9395	-77.04347	1.336183E-006	8.371656E-005	9
	41	108	23.91582	50.69571	-233.9264	1	239.3567	-77.77215	1.336923E-006	8.73059E-005	9
	42	110	18.60119	60.46632	-294.067	1	300.2192	-78.38074	1.26638E-006	8.908725E-005	9
	43	112	15.02404	71.18325	-357.1993	1	364.2231	-78.72965	1.555053E-006	0.0000976	9
	44	115	12.01923	85.07196	-435.5244	1	443.7553	-78.94746	4.761027E-007	0.0006683	8
	45	117	9.450605	104.8031	-541.5365	1	551.5845	-79.047	4.787212E-007	0.0006699	8
	46	120	7.512019	129.1219	-665.7862	1	678.1915	-79.02437	5.666107E-007	0.0006484	8
	47	122	5.978954	160.843	-816.5625	1	832.2529	-78.85677	5.666719E-007	0.0006635	8
	48	125	4.734848	202.8171	-1004.024	1	1024.304	-78.57969	5.78918E-007	0.0006411	8
	49	129	3.75601	255.5246	-1230.057	1	1256.317	-78.26463	6.440445E-007	0.0006787	8
	50	132	3.004808	319.1608	-1491.716	1	1525.477	-77.92333	6.230168E-007	0.0006393	8
	51	136	2.372217	403.5904	-1827.957	1	1871.98	-77.54954	5.993915E-007	0.0005827	8
	52	140	1.878005	500.7357	-2229.413	1	2284.955	-77.3412	6.324981E-007	0.0006661	8
	53	145	1.512097	607.6169	-2671.34	1	2739.572	-77.18565	5.904166E-007	0.0006402	8
	54	150	1.201923	741.074	-3254.116	1	3337.434	-77.17059	6.272132E-007	0.0006631	8
	55	156	0.956633	894.6802	-3950.257	1	4050.306	-77.23857	5.959781E-007	1.560626E-005	8

File: experiments/raw/raw_eis/S8/S8-3-20-1-1/300-140K 1K-min/S8-3-20-1-1-300-140K 1K-min_#29.DTA
EXPLAIN
TAG	EISPOT
TITLE	LABEL	Potentiostatic EIS	Test Identifier
DATE	LABEL	2/24/2021	Date
TIME	LABEL	12:58:38	Time
NOTES	NOTES	1	Notes...
	
PSTAT	PSTAT	REF3000-16137	Potentiostat
VDC	POTEN	0.00000E+000	T	DC Voltage (V)
FREQINIT	QUANT	3.00000E+005	Initial Freq. (Hz)
FREQFINAL	QUANT	1.00000E+000	Final Freq. (Hz)
PTSPERDEC	QUANT	1.00000E+001	Points/decade
VAC	QUANT	5.00000E+001	AC Voltage (mV rms)
AREA	QUANT	1.00000E+000	Sample Area (cm^2)
SPEED	SELECTOR	2	Optimize for:
ZGUESS	QUANT	1.00000E+003	Estimated Z (ohms)
EOC	QUANT	0	Open Circuit (V)
SEQUENCER	TOGGLE	TRUE	Run as Sequence
PSTATMODEL	IQUANT	5	Pstat Model
PSTATSECTION	LABEL	REF3000-16137	Pstat Section
PSTATSERIALNO	LABEL	16137	Pstat Serial Number
CTRLMODE	IQUANT	1	Control Mode
IESTAB	IQUANT	0	I/E Stability
CASPEED	IQUANT	1	Control Amp Speed
CONVENTION	IQUANT	1	Current Convention
ICHRANGE	IQUANT	2	Ich Range
ICHRANGEMODE	TOGGLE	F	Ich Auto Range
ICHOFFSETENABLE	TOGGLE	T	Ich Offset Enable
ICHOFFSET	QUANT	0	Ich Offset (V)
ICHFILTER	IQUANT	3	Ich Filter
VCHRANGE	IQUANT	2	Vch Range
VCHRANGEMODE	TOGGLE	F	Vch Auto Range
VCHOFFSETENABLE	TOGGLE	T	Vch Offset Enable
VCHOFFSET	QUANT	0	Vch Offset (V)
VCHFILTER	IQUANT	3	Vch Filter
ACHRANGE	IQUANT	2	Ach Range
ACHOFFSETENABLE	TOGGLE	F	Ach Offset Enable
ACHOFFSET	QUANT	0	Ach Offset (V)
ACHFILTER	IQUANT	3	Ach Filter
IERANGELOWERLIMIT	IQUANT	2	I/E Range Lower Limit
IERANGEMODE	TOGGLE	F	I/E AutoRange
IERANGE	IQUANT	11	I/E Range
POSFEEDENABLE	TOGGLE	F	Positive Feedback IR Comp
POSFEEDRESISTANCE	QUANT	0	Positive Feedback Resistance (ohm)
ACHSELECT	IQUANT	0	Ach Select
CABLEID	IQUANT	13	Cable ID
DCCALDATE	LABEL	7/31/2020	DC Calibration Date
ACCALDATE	LABEL	7/31/2020	AC Calibration Date
THERMOSELECT	IQUANT	1	Thermo Select
FRAMEWORKVERSION	QUANT	6.33	Framework Version
INSTRUMENTVERSION	LABEL	3.50	Instrument Version
COMPLIANCEVOLTAGE	IQUANT	0	Compliance Voltage
ZCURVE	TABLE
	Pt	Time	Freq	Zreal	Zimag	Zsig	Zmod	Zphz	Idc	Vdc	IERange
	#	s	Hz	ohm	ohm	V	ohm	°	A	V	#
	0	6	300046.9	39.99312	2.157416	1	40.05127	3.087809	4.865558E-005	-0.0018698	9
	1	10	238359.4	40.28988	1.700559	1	40.32575	2.416911	2.176284E-005	-0.0004985	9
	2	13	189328.1	40.50146	1.316973	1	40.52286	1.862412	1.566789E-005	-0.0006613	9
	3	15	150421.9	40.75554	0.954693	1	40.76672	1.3419	2.599241E-006	-0.0009625	9
	4	18	119484.4	40.93536	0.7455646	1	40.94215	1.043425	8.003545E-006	-0.000806	9
	5	20	94921.88	41.18458	0.69977	1	41.19052	0.973423	1.824134E-005	-0.0005524	9
	6	23	75421.88	41.36833	0.4842354	1	41.37117	0.6706429	9.719683E-006	-1.482198E-005	9
	7	26	59859.37	41.56856	0.3003634	1	41.56964	0.4139969	-1.357745E-005	0.0003009	9
	8	28	47578.12	41.76623	0.153859	1	41.76651	0.211066	3.697165E-006	-0.0003093	9
	9	31	37828.12	41.9763	-0.0012579	1	41.9763	-0.0017169	-1.928904E-006	0.0004354	9
	10	33	30046.88	42.18978	-0.1475258	1	42.19004	-0.2003465	3.833598E-006	0.0002932	9
	11	36	23859.38	42.40257	-0.2850997	1	42.40353	-0.3852305	1.425349E-005	-0.0004874	9
	12	38	18984.38	42.60627	-0.4296333	1	42.60844	-0.57774	-1.549885E-005	0.0005678	9
	13	40	15046.87	42.79901	-0.5806643	1	42.80295	-0.7772978	-3.67676E-006	0.0004484	9
	14	43	11953.13	43.03141	-0.7600845	1	43.03812	-1.011938	-3.427024E-006	0.0004372	9
	15	45	9515.62	43.23819	-0.986293	1	43.24944	-1.30673	1.456144E-005	-0.0001287	9
	16	47	7546.875	43.45979	-1.25333	1	43.47786	-1.651886	1.671025E-005	-0.0002474	9
	17	50	5928.309	43.69005	-1.586641	1	43.71885	-2.07983	-8.223037E-006	0.0005796	9
	18	52	4733.456	43.91116	-1.956837	1	43.95474	-2.551615	1.889742E-005	-0.0003299	9
	19	54	3796.875	44.16502	-2.421211	1	44.23134	-3.137924	-1.150004E-005	0.0004806	9
	20	57	2987.132	44.41739	-3.033743	1	44.52087	-3.907279	1.804608E-005	-0.0002158	9
	21	59	2390.625	44.68531	-3.743883	1	44.84188	-4.789245	-1.466603E-005	0.0004484	9
	22	61	1884.191	44.94897	-4.698224	1	45.19384	-5.967088	3.142762E-006	0.0003083	9
	23	63	1516.544	45.28421	-5.725987	1	45.64479	-7.206552	-1.336785E-005	0.000347	9
	24	66	1193.986	45.6373	-7.184676	1	46.19938	-8.94664	-8.727763E-006	0.0006026	9
	25	68	946.5144	46.03081	-8.941461	1	46.8912	-10.99278	1.517835E-005	-0.0001349	9
	26	71	751.7689	46.45061	-11.09733	1	47.75783	-13.43645	1.906034E-005	-0.0003369	9
	27	73	597.4265	46.94842	-13.75466	1	48.92182	-16.3292	1.546411E-005	-0.0001054	9
	28	75	477.4305	47.53378	-16.97941	1	50.47535	-19.6571	1.433028E-006	7.927838E-005	9
	29	78	376.6741	48.24397	-21.18719	1	52.69134	-23.70953	1.385635E-006	8.831463E-005	9
	30	80	298.2954	49.08438	-26.32924	1	55.70013	-28.20945	1.404384E-006	8.867931E-005	9
	31	82	237.7717	50.08375	-32.49888	1	59.70393	-32.97916	1.467452E-006	7.862919E-005	9
	32	85	189.0121	51.29829	-40.1923	1	65.16852	-38.07876	1.370257E-006	8.42923E-005	9
	33	87	150.2404	52.77571	-49.68277	1	72.48209	-43.27092	1.324007E-006	7.754412E-005	9
	34	89	119.1737	54.59454	-61.51265	1	82.24578	-48.40987	1.335596E-006	8.755394E-005	9
	35	92	95.0169	56.78232	-75.76721	1	94.68317	-53.15096	1.427329E-006	7.638642E-005	9
	36	94	75.60484	59.50951	-93.47476	1	110.8103	-57.51765	1.309424E-006	7.551705E-005	9
	37	97	54.50582	64.46667	-126.1403	1	141.6592	-62.92973	1.258162E-006	7.717319E-005	9
	38	99	45.95588	67.8443	-147.4718	1	162.3293	-65.29524	1.360671E-006	7.125153E-005	9
	39	102	37.20238	72.73612	-178.8353	1	193.0611	-67.86737	1.356297E-006	7.732953E-005	9
	40	104	30.04808	78.76967	-217.2975	1	231.1338	-70.07458	1.37804E-006	7.58584E-005	9
	41	107	23.91582	86.63504	-267.48	1	281.1604	-72.0532	1.305208E-006	7.607184E-005	9
	42	109	18.60119	97.3629	-336.1902	1	350.0049	-73.84863	1.50718E-006	8.740759E-005	9
	43	111	15.02404	108.7778	-408.1483	1	422.3951	-75.07668	1.427381E-006	0.0000962	9
	44	114	12.01923	122.7951	-497.9286	1	512.8464	-76.14661	4.927558E-007	0.0006533	8
	45	116	9.450605	142.2581	-619.4577	1	635.5826	-77.06631	4.004553E-007	0.0006451	8
	46	118	7.512019	165.6895	-763.5704	1	781.3404	-77.75702	4.551481E-007	0.0006603	8
	47	121	5.978954	194.8151	-939.1901	1	959.182	-78.28139	4.588124E-007	0.0006566	8
	48	124	4.734848	232.7607	-1161.952	1	1185.036	-78.67251	3.954761E-007	0.0006477	8
	49	127	3.75601	280.9129	-1432.77	1	1460.048	-78.90714	4.818555E-007	0.0006709	8
	50	131	3.004808	340.2863	-1752.84	1	1785.565	-79.01359	4.179407E-007	0.0006841	8
	51	135	2.372217	422.3879	-2166.007	1	2206.807	-78.96537	4.354287E-007	0.0006614	8
	52	139	1.878005	530.4846	-2675.86	1	2727.937	-78.78661	4.605842E-007	0.0006373	8
	53	144	1.512097	654.5943	-3245.947	1	3311.293	-78.59836	4.486407E-007	0.0007562	8
	54	149	1.201923	825.4543	-3976.863	1	4061.627	-78.27396	4.599766E-007	0.0006344	8
	55	155	0.956633	1035.424	-4863.354	1	4972.355	-77.98099	2.598161E-008	-1.722925E-005	7

File: experiments/raw/raw_eis/S8/S8-3-20-1-1/300-140K 1K-min/S8-3-20-1-1-300-140K 1K-min_#3.DTA
EXPLAIN
TAG	EISPOT
TITLE	LABEL	Potentiostatic EIS	Test Identifier
DATE	LABEL	2/24/2021	Date
TIME	LABEL	11:45:26	Time
NOTES	NOTES	1	Notes...
	
PSTAT	PSTAT	REF3000-16137	Potentiostat
VDC	POTEN	0.00000E+000	T	DC Voltage (V)
FREQINIT	QUANT	3.00000E+005	Initial Freq. (Hz)
FREQFINAL	QUANT	1.00000E+000	Final Freq. (Hz)
PTSPERDEC	QUANT	1.00000E+001	Points/decade
VAC	QUANT	5.00000E+001	AC Voltage (mV rms)
AREA	QUANT	1.00000E+000	Sample Area (cm^2)
SPEED	SELECTOR	2	Optimize for:
ZGUESS	QUANT	1.00000E+003	Estimated Z (ohms)
EOC	QUANT	0	Open Circuit (V)
SEQUENCER	TOGGLE	TRUE	Run as Sequence
PSTATMODEL	IQUANT	5	Pstat Model
PSTATSECTION	LABEL	REF3000-16137	Pstat Section
PSTATSERIALNO	LABEL	16137	Pstat Serial Number
CTRLMODE	IQUANT	1	Control Mode
IESTAB	IQUANT	0	I/E Stability
CASPEED	IQUANT	1	Control Amp Speed
CONVENTION	IQUANT	1	Current Convention
ICHRANGE	IQUANT	2	Ich Range
ICHRANGEMODE	TOGGLE	F	Ich Auto Range
ICHOFFSETENABLE	TOGGLE	T	Ich Offset Enable
ICHOFFSET	QUANT	0	Ich Offset (V)
ICHFILTER	IQUANT	3	Ich Filter
VCHRANGE	IQUANT	2	Vch Range
VCHRANGEMODE	TOGGLE	F	Vch Auto Range
VCHOFFSETENABLE	TOGGLE	T	Vch Offset Enable
VCHOFFSET	QUANT	0	Vch Offset (V)
VCHFILTER	IQUANT	3	Vch Filter
ACHRANGE	IQUANT	2	Ach Range
ACHOFFSETENABLE	TOGGLE	F	Ach Offset Enable
ACHOFFSET	QUANT	0	Ach Offset (V)
ACHFILTER	IQUANT	3	Ach Filter
IERANGELOWERLIMIT	IQUANT	2	I/E Range Lower Limit
IERANGEMODE	TOGGLE	F	I/E AutoRange
IERANGE	IQUANT	11	I/E Range
POSFEEDENABLE	TOGGLE	F	Positive Feedback IR Comp
POSFEEDRESISTANCE	QUANT	0	Positive Feedback Resistance (ohm)
ACHSELECT	IQUANT	0	Ach Select
CABLEID	IQUANT	13	Cable ID
DCCALDATE	LABEL	7/31/2020	DC Calibration Date
ACCALDATE	LABEL	7/31/2020	AC Calibration Date
THERMOSELECT	IQUANT	1	Thermo Select
FRAMEWORKVERSION	QUANT	6.33	Framework Version
INSTRUMENTVERSION	LABEL	3.50	Instrument Version
COMPLIANCEVOLTAGE	IQUANT	0	Compliance Voltage
ZCURVE	TABLE
	Pt	Time	Freq	Zreal	Zimag	Zsig	Zmod	Zphz	Idc	Vdc	IERange
	#	s	Hz	ohm	ohm	V	ohm	°	A	V	#
	0	10	300046.9	1.647099	2.242553	1	2.782441	53.70364	-5.080684E-006	-0.0003242	11
	1	14	238359.4	1.734658	1.637359	1	2.385368	43.34719	-0.0001995	-0.0003386	12
	2	18	189328.1	1.643262	1.296818	1	2.093334	38.27955	-8.441911E-005	-2.192042E-005	12
	3	21	150421.9	1.548112	1.113662	1	1.907064	35.73003	-0.0001225	0.0002095	11
	4	24	119484.4	1.534464	0.8621795	1	1.760095	29.33061	-0.0001069	0.0001054	11
	5	26	94921.88	1.525056	0.6610407	1	1.662158	23.43448	1.343532E-005	0.0004306	11
	6	29	75421.88	1.521322	0.4911064	1	1.598626	17.89088	-6.406495E-006	0.0004472	11
	7	32	59859.37	1.521854	0.3495097	1	1.561472	12.93429	-2.211628E-005	0.0005287	11
	8	34	47578.12	1.522177	0.2262232	1	1.538895	8.453322	1.402541E-005	0.000597	11
	9	37	37828.12	1.525024	0.1169146	1	1.529499	4.383952	-9.847618E-006	0.0006125	11
	10	39	30046.88	1.529155	0.0139457	1	1.529219	0.5225146	-5.105138E-005	0.0006259	11
	11	42	23859.38	1.535029	-0.0869039	1	1.537487	-3.240278	-4.921178E-005	0.000641	11
	12	44	18984.38	1.542903	-0.1895504	1	1.554503	-7.003869	-1.641753E-005	0.0006591	11
	13	46	15046.87	1.553477	-0.3015869	1	1.582481	-10.98655	-3.039299E-005	0.0006962	11
	14	49	11953.13	1.566076	-0.4255264	1	1.622858	-15.20112	-3.352565E-005	0.0006993	11
	15	51	9515.62	1.581147	-0.5666828	1	1.67963	-19.71767	1.9634E-005	0.0007388	11
	16	53	7546.875	1.601254	-0.7352362	1	1.761984	-24.66282	-2.056603E-005	0.000711	11
	17	56	5928.309	1.626669	-0.9466715	1	1.882084	-30.19809	-3.626778E-005	0.0007013	11
	18	58	4733.456	1.657264	-1.18556	1	2.037665	-35.57886	-4.06194E-005	0.0006944	11
	19	60	3796.875	1.69451	-1.469241	1	2.242773	-40.92724	2.185955E-005	0.000738	11
	20	62	2987.132	1.74652	-1.844923	1	2.540487	-46.56947	4.189024E-006	0.0007143	11
	21	65	2390.625	1.80752	-2.272921	1	2.904014	-51.50684	2.064662E-005	0.0007086	11
	22	67	1884.191	1.888566	-2.836681	1	3.40785	-56.34567	1.073887E-005	0.0007185	11
	23	69	1516.544	1.981639	-3.465755	1	3.992287	-60.24008	3.255049E-006	0.0007137	11
	24	72	1193.986	2.111665	-4.320762	1	4.80917	-63.95407	1.250055E-005	0.0006554	10
	25	74	946.5144	2.267191	-5.346444	1	5.807291	-67.02034	-1.511373E-005	0.0007005	10
	26	77	751.7689	2.465617	-6.593603	1	7.039522	-69.49718	1.810121E-005	0.0006583	10
	27	79	597.4265	2.713992	-8.12993	1	8.570969	-71.53959	2.180898E-005	0.0006656	10
	28	81	477.4305	3.020147	-9.97159	1	10.41892	-73.14975	-1.864574E-006	0.0006817	10
	29	83	376.6741	3.434099	-12.36445	1	12.83249	-74.47792	-1.813363E-006	0.0006817	10
	30	86	298.2954	3.960876	-15.27218	1	15.77746	-75.46055	-2.109385E-006	0.0006836	10
	31	88	237.7717	4.621722	-18.7375	1	19.29908	-76.14421	-2.05497E-006	0.0006829	10
	32	91	189.0121	5.487441	-23.02339	1	23.6683	-76.59412	-1.95629E-006	0.0006848	10
	33	93	150.2404	6.612053	-28.25115	1	29.0146	-76.82729	-1.157274E-006	0.0006799	10
	34	95	119.1737	8.076971	-34.65961	1	35.58829	-76.88208	-1.498641E-006	0.000682	10
	35	98	95.0169	9.89429	-42.18095	1	43.32585	-76.79892	1.259929E-006	8.244692E-005	9
	36	100	75.60484	12.20711	-51.35899	1	52.78976	-76.62991	1.121155E-006	7.65407E-005	9
	37	103	54.50582	16.46458	-67.80566	1	69.77599	-76.35158	1.063938E-006	7.832565E-005	9
	38	105	45.95588	19.17426	-78.26894	1	80.58337	-76.23483	1.484333E-006	8.51651E-005	9
	39	108	37.20238	23.04163	-93.4155	1	96.2152	-76.14415	1.270073E-006	8.278855E-005	9
	40	110	30.04808	27.52662	-111.6113	1	114.9556	-76.14566	1.230783E-006	8.059755E-005	9
	41	112	23.91582	33.09114	-135.0392	1	139.0346	-76.23109	1.058508E-006	8.264981E-005	9
	42	115	18.60119	40.38177	-166.9744	1	171.7881	-76.4044	1.219979E-006	8.955567E-005	9
	43	117	15.02404	47.52039	-200.1085	1	205.6735	-76.64124	1.417618E-006	8.287629E-005	9
	44	119	12.01923	56.14983	-242.1558	1	248.5805	-76.94526	1.125327E-006	7.571526E-005	9
	45	122	9.450605	67.25488	-298.2714	1	305.7598	-77.29333	1.367309E-006	7.958526E-005	9
	46	124	7.512019	79.69772	-364.7733	1	373.3782	-77.67537	1.500709E-006	0.000096	9
	47	127	5.978954	94.6489	-444.3126	1	454.2819	-77.97442	8.193343E-007	0.0006537	8
	48	130	4.734848	114.3787	-547.6837	1	559.4997	-78.20384	9.436262E-007	0.0006849	8
	49	133	3.75601	140.3334	-674.3977	1	688.8437	-78.24523	7.872995E-007	0.0006488	8
	50	137	3.004808	173.5952	-824.4954	1	842.5722	-78.1102	8.764862E-007	0.0006443	8
	51	140	2.372217	223.0185	-1019.261	1	1043.374	-77.65795	9.031264E-007	0.0006513	8
	52	145	1.878005	290.385	-1260.33	1	1293.351	-77.02526	7.663323E-007	0.0006571	8
	53	149	1.512097	374.8644	-1528.962	1	1574.245	-76.2242	8.347764E-007	0.0005591	8
	54	155	1.201923	504.0604	-1872.025	1	1938.699	-74.92998	7.750354E-007	0.0006613	8
	55	161	0.956633	680.9197	-2275.679	1	2375.367	-73.34197	7.384872E-007	1.725152E-005	8

File: experiments/raw/raw_eis/S8/S8-3-20-1-1/300-140K 1K-min/S8-3-20-1-1-300-140K 1K-min_#31.DTA
EXPLAIN
TAG	EISPOT
TITLE	LABEL	Potentiostatic EIS	Test Identifier
DATE	LABEL	2/24/2021	Date
TIME	LABEL	13:04:07	Time
NOTES	NOTES	1	Notes...
	
PSTAT	PSTAT	REF3000-16137	Potentiostat
VDC	POTEN	0.00000E+000	T	DC Voltage (V)
FREQINIT	QUANT	3.00000E+005	Initial Freq. (Hz)
FREQFINAL	QUANT	1.00000E+000	Final Freq. (Hz)
PTSPERDEC	QUANT	1.00000E+001	Points/decade
VAC	QUANT	5.00000E+001	AC Voltage (mV rms)
AREA	QUANT	1.00000E+000	Sample Area (cm^2)
SPEED	SELECTOR	2	Optimize for:
ZGUESS	QUANT	1.00000E+003	Estimated Z (ohms)
EOC	QUANT	0	Open Circuit (V)
SEQUENCER	TOGGLE	TRUE	Run as Sequence
PSTATMODEL	IQUANT	5	Pstat Model
PSTATSECTION	LABEL	REF3000-16137	Pstat Section
PSTATSERIALNO	LABEL	16137	Pstat Serial Number
CTRLMODE	IQUANT	1	Control Mode
IESTAB	IQUANT	0	I/E Stability
CASPEED	IQUANT	1	Control Amp Speed
CONVENTION	IQUANT	1	Current Convention
ICHRANGE	IQUANT	2	Ich Range
ICHRANGEMODE	TOGGLE	F	Ich Auto Range
ICHOFFSETENABLE	TOGGLE	T	Ich Offset Enable
ICHOFFSET	QUANT	0	Ich Offset (V)
ICHFILTER	IQUANT	3	Ich Filter
VCHRANGE	IQUANT	2	Vch Range
VCHRANGEMODE	TOGGLE	F	Vch Auto Range
VCHOFFSETENABLE	TOGGLE	T	Vch Offset Enable
VCHOFFSET	QUANT	0	Vch Offset (V)
VCHFILTER	IQUANT	3	Vch Filter
ACHRANGE	IQUANT	2	Ach Range
ACHOFFSETENABLE	TOGGLE	F	Ach Offset Enable
ACHOFFSET	QUANT	0	Ach Offset (V)
ACHFILTER	IQUANT	3	Ach Filter
IERANGELOWERLIMIT	IQUANT	2	I/E Range Lower Limit
IERANGEMODE	TOGGLE	F	I/E AutoRange
IERANGE	IQUANT	11	I/E Range
POSFEEDENABLE	TOGGLE	F	Positive Feedback IR Comp
POSFEEDRESISTANCE	QUANT	0	Positive Feedback Resistance (ohm)
ACHSELECT	IQUANT	0	Ach Select
CABLEID	IQUANT	13	Cable ID
DCCALDATE	LABEL	7/31/2020	DC Calibration Date
ACCALDATE	LABEL	7/31/2020	AC Calibration Date
THERMOSELECT	IQUANT	1	Thermo Select
FRAMEWORKVERSION	QUANT	6.33	Framework Version
INSTRUMENTVERSION	LABEL	3.50	Instrument Version
COMPLIANCEVOLTAGE	IQUANT	0	Compliance Voltage
ZCURVE	TABLE
	Pt	Time	Freq	Zreal	Zimag	Zsig	Zmod	Zphz	Idc	Vdc	IERange
	#	s	Hz	ohm	ohm	V	ohm	°	A	V	#
	0	7	300046.9	77.2318	0.973716	1	77.23795	0.7223304	6.471056E-005	-0.0019051	9
	1	10	238359.4	77.87933	0.6615096	1	77.88214	0.4866605	-4.954989E-005	0.0005234	9
	2	13	189328.1	78.45574	0.4889693	1	78.45727	0.3570869	6.568377E-005	-0.0021881	9
	3	16	150421.9	78.72446	0.23475	1	78.72482	0.1708509	3.85666E-007	-0.0009448	9
	4	18	119484.4	79.41595	0.1223871	1	79.41604	0.0882979	-6.577166E-005	0.0018534	9
	5	21	94921.88	79.92599	0.3081444	1	79.92658	0.2208955	-3.06227E-007	-0.0002856	9
	6	23	75421.88	80.3289	0.0965861	1	80.32896	0.0688914	1.702912E-005	-0.0006621	9
	7	26	59859.37	80.81831	-0.0633103	1	80.81834	-0.0448835	2.111622E-005	-0.0006561	9
	8	28	47578.12	81.32285	-0.1925099	1	81.32307	-0.135632	3.368361E-006	0.0003811	9
	9	31	37828.12	81.81176	-0.3029224	1	81.81232	-0.2121467	-1.709103E-005	0.000464	9
	10	33	30046.88	82.25095	-0.4054401	1	82.25195	-0.2824261	1.760607E-005	-0.000625	9
	11	36	23859.38	82.73256	-0.5054349	1	82.7341	-0.3500306	1.795862E-005	-6.424321E-005	9
	12	38	18984.38	83.1824	-0.6106836	1	83.18465	-0.4206294	-4.808906E-006	0.0006746	9
	13	41	15046.87	83.59725	-0.7432939	1	83.60056	-0.5094244	-1.820297E-005	0.0004968	9
	14	43	11953.13	84.0535	-0.9421932	1	84.05878	-0.6422271	1.994713E-005	-0.0001707	9
	15	45	9515.62	84.55253	-1.15745	1	84.56045	-0.7842799	2.115258E-005	-0.0006304	9
	16	48	7546.875	84.94147	-1.385591	1	84.95277	-0.934543	-1.904736E-005	0.0005882	9
	17	50	5928.309	85.48071	-1.749824	1	85.49862	-1.172704	2.087612E-005	-0.0005967	9
	18	52	4733.456	85.99805	-2.151781	1	86.02496	-1.433315	5.296914E-006	-0.0004234	9
	19	54	3796.875	86.57496	-2.656511	1	86.61571	-1.757542	2.446715E-005	-0.0004942	9
	20	57	2987.132	87.02637	-3.310555	1	87.08931	-2.178528	1.73414E-005	-0.0006265	9
	21	59	2390.625	87.5381	-4.039899	1	87.63127	-2.642335	2.169003E-005	-0.0002181	9
	22	61	1884.191	88.12601	-4.981787	1	88.26672	-3.235502	-1.855326E-005	0.0007405	9
	23	64	1516.544	88.63157	-6.135961	1	88.84371	-3.960266	-4.992563E-006	0.0006658	9
	24	66	1193.986	89.23603	-7.694647	1	89.56716	-4.928312	2.287885E-005	-0.0004007	9
	25	69	946.5144	89.96394	-9.51764	1	90.466	-6.039084	1.195879E-005	-0.0005624	9
	26	71	751.7689	90.68964	-11.84522	1	91.45994	-7.44143	-1.670096E-005	0.0008228	9
	27	73	597.4265	91.401	-14.62438	1	92.56358	-9.090412	-1.586996E-005	0.0003722	9
	28	75	477.4305	92.23666	-18.10612	1	93.99699	-11.10598	1.280261E-006	9.307142E-005	9
	29	78	376.6741	93.20022	-22.61156	1	95.9039	-13.63719	1.326526E-006	8.134425E-005	9
	30	80	298.2954	94.29366	-28.138	1	98.4024	-16.61553	1.415754E-006	0.0000952	9
	31	82	237.7717	95.5593	-34.78947	1	101.6951	-20.00462	1.245424E-006	8.91875E-005	9
	32	85	189.0121	97.0556	-43.1077	1	106.1982	-23.94862	1.255913E-006	0.0001062	9
	33	87	150.2404	98.8307	-53.37839	1	112.3243	-28.37345	1.34015E-006	8.520724E-005	9
	34	90	119.1737	100.9747	-66.18684	1	120.7335	-33.24402	1.357173E-006	8.007367E-005	9
	35	92	95.0169	103.5121	-81.61963	1	131.82	-38.25591	1.331807E-006	7.762502E-005	9
	36	95	75.60484	106.6204	-100.7939	1	146.7219	-43.39093	1.334189E-006	7.261865E-005	9
	37	97	54.50582	112.0402	-136.2011	1	176.3626	-50.55899	1.308156E-006	7.348179E-005	9
	38	100	45.95588	115.8173	-159.3585	1	196.9994	-53.9914	1.234666E-006	8.955558E-005	9
	39	102	37.20238	121.1957	-193.4665	1	228.293	-57.93521	1.402094E-006	7.807163E-005	9
	40	104	30.04808	127.869	-235.3077	1	267.8063	-61.47981	1.331103E-006	7.833859E-005	9
	41	107	23.91582	136.5457	-289.9366	1	320.4808	-64.78191	1.437655E-006	7.199376E-005	9
	42	109	18.60119	148.3923	-364.615	1	393.6551	-67.85448	1.348443E-006	8.061068E-005	9
	43	111	15.02404	160.2931	-440.9488	1	469.1798	-70.02285	3.162847E-007	0.000669	8
	44	114	12.01923	176.0831	-540.1203	1	568.0978	-71.94366	2.756898E-007	0.0006575	8
	45	116	9.450605	197.1833	-671.8569	1	700.195	-73.64356	2.756508E-007	0.0006757	8
	46	119	7.512019	222.071	-827.5148	1	856.7941	-74.9781	3.240852E-007	0.0006787	8
	47	121	5.978954	252.8944	-1018.053	1	1048.993	-76.04954	2.987059E-007	0.0006666	8
	48	124	4.734848	292.4793	-1258.308	1	1291.853	-76.91461	3.309676E-007	0.000666	8
	49	128	3.75601	341.2317	-1553.227	1	1590.269	-77.60941	2.937292E-007	0.000659	8
	50	131	3.004808	399.6722	-1900.487	1	1942.058	-78.12376	2.855398E-007	0.0006792	8
	51	135	2.372217	481.6232	-2355.733	1	2404.462	-78.44527	2.962479E-007	0.000728	8
	52	139	1.878005	578.5418	-2915.735	1	2972.578	-78.77711	2.676499E-007	0.0006422	8
	53	144	1.512097	694.1945	-3539.305	1	3606.742	-78.90295	3.091106E-007	0.0006564	8
	54	149	1.201923	858.4359	-4377.54	1	4460.915	-78.90508	1.913249E-008	0.0006099	7
	55	155	0.956633	1064.208	-5377.129	1	5481.428	-78.80505	7.456473E-009	-2.984352E-006	7
