Repository: LJZ-sudo/acid-in-clay-close

# Closed-Loop EIS 分析子项目（2026 清理版）

本目录是 **EIS 自驱动闭环分析系统 + 论文图表/结果** 的主代码仓。  
旧版本代码和历史输出会逐步移动到 `archive_*` 目录，仅作参考。

---

## 1. 当前系统的四个核心目标

1. **方法可靠性**：  
   从 CHI 原始 EIS 数据自动完成 Rb 拟合、导电率计算和多段 Arrhenius 分析，证明自动结果物理合理，并优于传统低分辨率/两段拟合基线。

2. **自驱动相变检测与采样优化**：  
   在线分析 EIS 曲线和导电率变化，实时检测相变/机制转变区域，在 3 K 粗步长与 1 K 精细步长之间自动切换。

3. **AI 机理 + 新材料/下一步实验指导**：  
   基于 Phase 1/3 结果和材料知识库生成深度机理报告，提出机理假设、新配比/新材料预测，并给出可直接执行的后续实验建议。

4. **我们的系统 vs 商用大模型**：  
   对比“带闭环 + ML + 知识库的 Agent 报告”和“直接调用商用大模型”的机制分析质量，在机理深度、数据利用、实验可操作性等维度展示优势。

---

## 2. 运行入口（目前仍在使用）

### 2.1 Phase 3 全流程（基于 Phase 1 结果）

在 `V1.0-qianduan/close/` 目录下：

```bash
cd close
python phase3/run_all.py
```

`run_all.py` 顺序调用：

1. `step1_data_preparation.py`
2. `step2_train_models.py`
3. `step3_confinement_analysis.py`
4. `step4_ml_ai_validation.py`
5. `step_meyer_neldel.py`
6. `step6_cross_material.py`
7. `step5_final_report.py`

输出写入 `close/output/phase3_results/`，用于论文主结果和 AI 报告的定量输入。

> 说明：Phase 1（原始 EIS → Rb → Arrhenius 分段）在主项目中已完成，这里主要复用 `specific_conductance/` 中的实现。算法细节见 `paper/SI_table/SI_Note2_Arrhenius_segmentation.md`。

### 2.2 自驱动闭环 & 相变检测

**完整闭环处理（已有 CHI 数据）：**

```bash
cd close
python auto_control/run_closed_loop.py \
  --data-dir E:\chi_data \
  --config experiment_data/experiment_data.json \
  --thickness 0.01 \
  --area 1.0 \
  --min-points 5 \
  --output-dir experiment_data \
  --bundle-report
```

功能概览：

- 扫描 `E:\chi_data` 内 CHI 输出文件；
- 自动完成数据读取 → Rb 半圆拟合 → 导电率计算；
- 对成功点做 Arrhenius 分段分析；
- 生成 `report.json` + `report.md` + 可选 AI 报告打包产物。

**相变检测 + 自适应步长实验：**

- 主要逻辑在：
  - `auto_control/integrated_temp_chi_controller.py`
  - `auto_control/integrated_workflow.py`
  - `specific_conductance/data_processing.py`, `rb_fitting.py`, `conductivity.py`
- 相变检测和 Phase Jump Score 的细节见：
  - `paper/SI_table/SI_Note4_phase_transition_detection.md`

---

## 3. 目录结构总览

更细的分层见 `PROJECT_MAP.md`，这里只列关键部分。

```text
close/
├── auto_control/          # 闭环控制 & 相变检测 & 报告生成
├── config/                # 材料参数 & 分析超参数
├── data/                  # 原始 EIS 数据 & 材料 Excel
├── docs/                  # 项目综合说明 & 论文草稿 & SI 草稿
├── output/                # Phase1/2/3 结果 & 深度分析输出
├── paper/                 # SI Note、主表格、机理报告评分、写作指南
├── paper_figure/          # 论文图脚本 + 数据 + 配色/版本说明
├── phase1/                # Phase 1 pipeline 规划（部分逻辑从主项目迁移）
├── phase2/                # AI 机理 & 新材料/实验建议
├── phase3/                # ML + 限域效应 + 交叉验证 + 跨材料
├── phase3-v2.0/           # Phase3 v2.0 深度分析（如仍在用则视为核心）
├── specific_conductance/  # Rb 拟合、电导率计算、温控辅助
├── utils/                 # 文件/数学/绘图工具
└── archive_*/             # 旧代码/旧输出/旧文档（逐步迁移中）
```

---

## 4. 与论文结构的对应关系

- **Figure 1：架构 / 物理–数字交换**
  - 代码：`auto_control/`, `specific_conductance/`，以及主项目中的 `frontend_web` Orchestrator。
  - 文档：`paper/INTEGRATED_SYSTEM_GUIDE.md`, `paper/CLOSE_AGENT_GUIDE.md`。

- **Figure 2：自驱动相变检测 & 自适应采样**
  - 代码：`auto_control/integrated_temp_chi_controller.py`, `integrated_workflow.py`。
  - 文档：`paper/SI_table/SI_Note4_phase_transition_detection.md`。
  - 数据：典型自驱动实验的 `experiment_data/` 记录。

- **Figure 3：ML 分段 / ΔEa / 机理 & 新材料预测**
  - 代码：`phase3/step*_*.py`, `phase3-v2.0/*`。
  - 表格：`paper/SI_table/TableS2_confinement_effect_by_temperature.csv` 等。
  - AI 报告：`output/phase2_reports/`, `paper/SI_reports/*`。

- **Figure 4：我们的系统 vs 商用模型**
  - 代码：`paper_figure/figure4_model_comparison/*`。
  - 文档：`paper/SI_table/TableS7_report_evaluation_scores.csv`，`paper_figure/figure4_model_comparison/scoring_prompt.md`。

---

## 5. 清理与维护约定

- **新增主线代码**：优先放入 `auto_control/`, `phase3/`, `specific_conductance/`, `paper_figure/` 等 Core 目录，并在 `PROJECT_MAP.md` 中登记。
- **调试/一次性脚本**：放入 Support 区（在 `PROJECT_MAP.md` 中注明用途），用完且确认不会再用时移动到 `archive_code/`。
- **过时输出/文档**：在文件顶部注明 `OBSOLETE`，并移动到 `archive_output/` 或 `archive_docs/`，避免与当前主线混淆。

---

# front_half_v2 内置数据

> 2026-05-18 note: this README documents historical `front_half_v2` data
> conventions. For the current AiCE/Stage0 mainline directory classification,
> use `data/MANIFEST.md`.

- **`phase1_results/`**：从仓库 `output/phase1_results/` 复制的 **S8*** 与 **S60*** 的 `*_analysis_result.json`，供离线或与 manifest 无关时由 `io/manifest_resolver.py` 优先解析。
- **`phase2_reports/`**：历史/演示用机理报告副本；**runtime 默认不会**自动当作输入。若需参与 planning，请在 run 的 `manifest.json` 中设置 **`source_mechanism_report`** 指向具体文件，或使用 LLM 在 `experiment_data/history/<sample_id>/` 生成。

运行 `front_half_v2` 时，`project_root` 应为 **`V1.0-qianduan-mainline`**，以便路径  
`front_half_v2/data/...` 与 `config`、`phase2` 等模块一致可用。

若需追加样品：将对应 JSON/MD 放入上述子目录，文件名保持  
`<sample_id>_analysis_result.json` 与 `<sample_id>_mechanism_report.md`。

**材料说明与 R/N/L/S 定义**：推荐在 phase1 JSON 中含 ``material_description``、``parameter_definitions``（见 ``phase1_material_lexicon.json``），或运行  
``python -m front_half_v2.tools.enrich_phase1_metadata`` 批量注入。

**规范化输入预览**：``canonical_phase1_inputs/<sample_id>_canonical_input.json`` 由 ``extract_canonical_phase1_input`` 从对应 ``phase1_results`` 生成（v1.1 起不含 kk_validation / drt_analysis，原因见 ``front_half_v2/TODO_KK_DRT_REPAIR.md``），便于人工检查模板是否够用；与线上主 JSON 可能不同步时需重新批量导出。

File: experiments/raw/raw_eis/S6/S6-4-3-1/300-140K 0.3K-min/S6-4-3-1-300-140K 0.3K-min_#11.DTA
EXPLAIN
TAG	EISPOT
TITLE	LABEL	Potentiostatic EIS	Test Identifier
DATE	LABEL	9/23/2020	Date
TIME	LABEL	13:30:04	Time
NOTES	NOTES	1	Notes...
	
PSTAT	PSTAT	REF3000-16137	Potentiostat
VDC	POTEN	0.00000E+000	T	DC Voltage (V)
FREQINIT	QUANT	3.00000E+005	Initial Freq. (Hz)
FREQFINAL	QUANT	1.00000E+000	Final Freq. (Hz)
PTSPERDEC	QUANT	1.00000E+001	Points/decade
VAC	QUANT	5.00000E+001	AC Voltage (mV rms)
AREA	QUANT	1.00000E+000	Sample Area (cm^2)
SPEED	SELECTOR	2	Optimize for:
ZGUESS	QUANT	1.00000E+003	Estimated Z (ohms)
EOC	QUANT	0	Open Circuit (V)
SEQUENCER	TOGGLE	TRUE	Run as Sequence
PSTATMODEL	IQUANT	5	Pstat Model
PSTATSECTION	LABEL	REF3000-16137	Pstat Section
PSTATSERIALNO	LABEL	16137	Pstat Serial Number
CTRLMODE	IQUANT	1	Control Mode
IESTAB	IQUANT	0	I/E Stability
CASPEED	IQUANT	1	Control Amp Speed
CONVENTION	IQUANT	1	Current Convention
ICHRANGE	IQUANT	2	Ich Range
ICHRANGEMODE	TOGGLE	F	Ich Auto Range
ICHOFFSETENABLE	TOGGLE	T	Ich Offset Enable
ICHOFFSET	QUANT	0	Ich Offset (V)
ICHFILTER	IQUANT	3	Ich Filter
VCHRANGE	IQUANT	2	Vch Range
VCHRANGEMODE	TOGGLE	F	Vch Auto Range
VCHOFFSETENABLE	TOGGLE	T	Vch Offset Enable
VCHOFFSET	QUANT	0	Vch Offset (V)
VCHFILTER	IQUANT	3	Vch Filter
ACHRANGE	IQUANT	2	Ach Range
ACHOFFSETENABLE	TOGGLE	F	Ach Offset Enable
ACHOFFSET	QUANT	0	Ach Offset (V)
ACHFILTER	IQUANT	3	Ach Filter
IERANGELOWERLIMIT	IQUANT	2	I/E Range Lower Limit
IERANGEMODE	TOGGLE	F	I/E AutoRange
IERANGE	IQUANT	11	I/E Range
POSFEEDENABLE	TOGGLE	F	Positive Feedback IR Comp
POSFEEDRESISTANCE	QUANT	0	Positive Feedback Resistance (ohm)
ACHSELECT	IQUANT	0	Ach Select
CABLEID	IQUANT	13	Cable ID
DCCALDATE	LABEL	7/31/2020	DC Calibration Date
ACCALDATE	LABEL	7/31/2020	AC Calibration Date
THERMOSELECT	IQUANT	1	Thermo Select
FRAMEWORKVERSION	QUANT	6.33	Framework Version
INSTRUMENTVERSION	LABEL	3.50	Instrument Version
COMPLIANCEVOLTAGE	IQUANT	0	Compliance Voltage
ZCURVE	TABLE
	Pt	Time	Freq	Zreal	Zimag	Zsig	Zmod	Zphz	Idc	Vdc	IERange
	#	s	Hz	ohm	ohm	V	ohm	°	A	V	#
	0	14	300046.9	1635.415	-1242.579	1	2053.92	-37.22737	-2.30309E-005	0.00113	9
	1	27	238359.4	1882.163	-1175.067	1	2218.855	-31.97724	1.823586E-005	-0.0010144	9
	2	46	189328.1	2117.077	-1077.752	1	2375.619	-26.97952	1.778926E-005	-0.0020806	9
	3	52	150421.9	2304.217	-942.3047	1	2489.448	-22.242	2.664986E-005	-0.0014566	9
	4	62	119484.4	2454.404	-716.7516	1	2556.919	-16.27921	3.620372E-005	-0.0170917	8
	5	70	94921.88	2550.516	-607.9998	1	2621.983	-13.4081	-1.912571E-005	0.0031024	8
	6	75	75421.88	2596.652	-561.5106	1	2656.67	-12.202	-1.383437E-006	0.0007863	9
	7	82	59859.37	2654.562	-416.406	1	2687.023	-8.915015	-2.130741E-005	0.0099302	8
	8	87	47578.12	2689.068	-337.4841	1	2710.163	-7.153349	-2.363209E-005	0.0088698	8
	9	92	37828.12	2709.385	-284.5187	1	2724.283	-5.994789	2.293577E-005	-0.0081488	8
	10	97	30046.88	2739.472	-251.4268	1	2750.986	-5.243875	-2.340636E-005	0.0004664	9
	11	105	23859.38	2745.366	-179.8092	1	2751.248	-3.747266	-1.90902E-005	0.0031517	8
	12	110	18984.38	2773.804	-175.7406	1	2779.366	-3.625256	-2.58549E-005	0.0006583	9
	13	116	15046.87	2772.147	-137.2847	1	2775.544	-2.835136	2.298126E-005	-0.0080969	8
	14	121	11953.13	2787.107	-113.6607	1	2789.423	-2.335279	2.438243E-005	-0.0068649	8
	15	126	9515.62	2798.575	-98.2205	1	2800.298	-2.010062	-2.147101E-005	0.0099662	8
	16	131	7546.875	2814.23	-96.8143	1	2815.895	-1.970296	-2.317366E-005	0.0004635	9
	17	136	5928.309	2818.529	-82.4521	1	2819.735	-1.675629	2.445234E-005	-0.0068756	8
	18	142	4733.456	2841.534	-62.76818	1	2842.227	-1.265432	-2.138707E-005	0.0099978	8
	19	147	3796.875	2847.579	-86.05965	1	2848.879	-1.731068	-9.399858E-006	0.0089052	8
	20	152	2987.132	2865.664	-91.81332	1	2867.135	-1.835078	1.992566E-005	-8.647208E-006	9
	21	158	2390.625	2863.962	-95.8715	1	2865.567	-1.917268	-9.39128E-006	0.0089575	8
	22	163	1884.191	2857.559	-101.8022	1	2859.372	-2.040332	2.298473E-005	-0.0081285	8
	23	168	1516.544	2904.722	-119.8151	1	2907.192	-2.362019	-2.200687E-005	0.005227	8
	24	174	1193.986	2940.952	-136.9112	1	2944.137	-2.665386	1.853821E-005	-0.0009324	9
	25	180	946.5144	2949.365	-184.0619	1	2955.103	-3.571043	-9.83903E-007	0.0067471	8
	26	183	751.7689	2933.678	-190.3398	1	2939.846	-3.7122	-2.18568E-005	0.0050557	8
	27	187	597.4265	2988.408	-192.4378	1	2994.597	-3.684461	2.359844E-005	-0.0047901	8
	28	191	477.4305	2999.115	-230.8073	1	3007.984	-4.400721	-3.335958E-007	0.0006583	8
	29	194	376.6741	3025.156	-267.9617	1	3037.001	-5.061923	-3.120073E-007	0.0006166	8
	30	196	298.2954	3053.519	-311.3077	1	3069.347	-5.82122	-2.81988E-007	0.0006146	8
	31	199	237.7717	3084.544	-360.6259	1	3105.553	-6.668398	-3.148858E-007	0.0006206	8
	32	201	189.0121	3119.72	-419.4091	1	3147.786	-7.656825	-2.819354E-007	0.0006123	8
	33	203	150.2404	3158.852	-488.9208	1	3196.466	-8.798311	-2.85731E-007	0.0006278	8
	34	206	119.1737	3203.567	-572.5687	1	3254.332	-10.13339	-2.952654E-007	0.0006286	8
	35	208	95.0169	3252.604	-669.0577	1	3320.704	-11.62356	-3.313336E-007	0.0006323	8
	36	211	75.60484	3308.83	-785.2303	1	3400.727	-13.35011	-2.996514E-007	0.0006331	8
	37	213	54.50582	3401.438	-992.457	1	3543.269	-16.26596	-3.058856E-007	0.0006373	8
	38	216	45.95588	3469.781	-1125.988	1	3647.907	-17.97891	-4.834504E-008	0.0006189	7
	39	218	37.20238	3549.523	-1316.501	1	3785.801	-20.34957	-4.309337E-008	0.0005965	7
	40	221	30.04808	3641.964	-1542.986	1	3955.339	-22.96085	-5.57989E-008	0.000637	7
	41	223	23.91582	3757.028	-1831.836	1	4179.819	-25.99274	-4.986778E-008	0.000575	7
	42	225	18.60119	3911.518	-2219.387	1	4497.294	-29.57048	-2.881555E-008	0.0006279	7
	43	228	15.02404	4064.128	-2607.835	1	4828.866	-32.68713	-4.237468E-008	0.0006166	7
	44	230	12.01923	4252.969	-3094.898	1	5259.861	-36.0435	-8.569283E-008	0.0006243	7
	45	232	9.450605	4505.124	-3722.562	1	5844.108	-39.56676	-9.529777E-008	0.0006481	7
	46	235	7.512019	4792.263	-4437.79	1	6531.444	-42.80068	-9.604356E-008	0.0006208	7
	47	238	5.978954	5144.969	-5290.916	1	7380.006	-45.80124	-6.601888E-008	0.0006069	7
	48	241	4.734848	5577.795	-6324.734	1	8432.915	-48.59087	-8.234895E-008	0.0005949	7
	49	244	3.75601	6110.622	-7534.801	1	9701.18	-50.95842	-4.369348E-008	0.0006188	7
	50	247	3.004808	6732.66	-8912.549	1	11169.7	-52.93211	-5.031921E-008	0.000585	7
	51	251	2.372217	7546.232	-10615.97	1	13024.76	-54.59335	-6.235636E-008	0.0005466	7
	52	255	1.878005	8511.125	-12646.14	1	15243.49	-56.05859	-5.056728E-008	0.0006013	7
	53	260	1.512097	9570.43	-14808.14	1	17631.62	-57.1256	-5.837836E-008	0.0006314	7
	54	265	1.201923	10977.39	-17507.7	1	20664.53	-57.91213	-5.693622E-008	0.00062	7
	55	272	0.956633	12648.42	-20627.18	1	24196.35	-58.48371	-7.734084E-008	-3.811803E-005	7

File: experiments/raw/raw_eis/S6/S6-4-3-1/300-140K 0.3K-min/S6-4-3-1-300-140K 0.3K-min_#14.DTA
EXPLAIN
TAG	EISPOT
TITLE	LABEL	Potentiostatic EIS	Test Identifier
DATE	LABEL	9/23/2020	Date
TIME	LABEL	13:45:17	Time
NOTES	NOTES	1	Notes...
	
PSTAT	PSTAT	REF3000-16137	Potentiostat
VDC	POTEN	0.00000E+000	T	DC Voltage (V)
FREQINIT	QUANT	3.00000E+005	Initial Freq. (Hz)
FREQFINAL	QUANT	1.00000E+000	Final Freq. (Hz)
PTSPERDEC	QUANT	1.00000E+001	Points/decade
VAC	QUANT	5.00000E+001	AC Voltage (mV rms)
AREA	QUANT	1.00000E+000	Sample Area (cm^2)
SPEED	SELECTOR	2	Optimize for:
ZGUESS	QUANT	1.00000E+003	Estimated Z (ohms)
EOC	QUANT	0	Open Circuit (V)
SEQUENCER	TOGGLE	TRUE	Run as Sequence
PSTATMODEL	IQUANT	5	Pstat Model
PSTATSECTION	LABEL	REF3000-16137	Pstat Section
PSTATSERIALNO	LABEL	16137	Pstat Serial Number
CTRLMODE	IQUANT	1	Control Mode
IESTAB	IQUANT	0	I/E Stability
CASPEED	IQUANT	1	Control Amp Speed
CONVENTION	IQUANT	1	Current Convention
ICHRANGE	IQUANT	2	Ich Range
ICHRANGEMODE	TOGGLE	F	Ich Auto Range
ICHOFFSETENABLE	TOGGLE	T	Ich Offset Enable
ICHOFFSET	QUANT	0	Ich Offset (V)
ICHFILTER	IQUANT	3	Ich Filter
VCHRANGE	IQUANT	2	Vch Range
VCHRANGEMODE	TOGGLE	F	Vch Auto Range
VCHOFFSETENABLE	TOGGLE	T	Vch Offset Enable
VCHOFFSET	QUANT	0	Vch Offset (V)
VCHFILTER	IQUANT	3	Vch Filter
ACHRANGE	IQUANT	2	Ach Range
ACHOFFSETENABLE	TOGGLE	F	Ach Offset Enable
ACHOFFSET	QUANT	0	Ach Offset (V)
ACHFILTER	IQUANT	3	Ach Filter
IERANGELOWERLIMIT	IQUANT	2	I/E Range Lower Limit
IERANGEMODE	TOGGLE	F	I/E AutoRange
IERANGE	IQUANT	11	I/E Range
POSFEEDENABLE	TOGGLE	F	Positive Feedback IR Comp
POSFEEDRESISTANCE	QUANT	0	Positive Feedback Resistance (ohm)
ACHSELECT	IQUANT	0	Ach Select
CABLEID	IQUANT	13	Cable ID
DCCALDATE	LABEL	7/31/2020	DC Calibration Date
ACCALDATE	LABEL	7/31/2020	AC Calibration Date
THERMOSELECT	IQUANT	1	Thermo Select
FRAMEWORKVERSION	QUANT	6.33	Framework Version
INSTRUMENTVERSION	LABEL	3.50	Instrument Version
COMPLIANCEVOLTAGE	IQUANT	0	Compliance Voltage
ZCURVE	TABLE
	Pt	Time	Freq	Zreal	Zimag	Zsig	Zmod	Zphz	Idc	Vdc	IERange
	#	s	Hz	ohm	ohm	V	ohm	°	A	V	#
	0	15	300046.9	1675.268	-1942.5	1	2565.118	-49.22458	2.342331E-005	0.0009389	9
	1	29	238359.4	2094.625	-2010.363	1	2903.276	-43.82407	2.768374E-005	-0.0021234	9
	2	43	189328.1	2592.183	-1956.857	1	3247.877	-37.0494	2.589692E-005	-0.0015472	9
	3	51	150421.9	2920.65	-1878.458	1	3472.579	-32.74768	1.076412E-006	0.0016895	9
	4	58	119484.4	3245.85	-1693.458	1	3661.058	-27.55241	1.868995E-005	-0.0019893	9
	5	66	94921.88	3595.157	-1502.155	1	3896.36	-22.67651	2.871845E-005	-0.0008883	9
	6	73	75421.88	3834.099	-1172.711	1	4009.435	-17.00696	-1.567691E-005	0.0009775	8
	7	81	59859.37	3974.167	-1001.228	1	4098.348	-14.14049	1.710936E-005	-0.0001003	8
	8	87	47578.12	4105.532	-837.9287	1	4190.169	-11.53549	-1.738887E-005	0.0104641	8
	9	95	37828.12	4210.917	-666.9097	1	4263.401	-8.999548	-1.9607E-005	0.003081	8
	10	102	30046.88	4254.413	-578.1655	1	4293.519	-7.738963	1.996496E-005	-0.0088162	8
	11	110	23859.38	4296.455	-470.0437	1	4322.09	-6.243482	2.394219E-005	-0.0083982	8
	12	115	18984.38	4326.509	-386.8021	1	4343.766	-5.108821	2.466277E-005	-0.0050933	8
	13	120	15046.87	4352.089	-311.3728	1	4363.213	-4.092288	-1.005625E-005	-0.0014313	8
	14	126	11953.13	4382.008	-257.481	1	4389.566	-3.362758	2.463308E-005	-0.0051388	8
	15	131	9515.62	4402.363	-222.4483	1	4407.98	-2.892655	-2.270686E-005	0.0053243	8
	16	137	7546.875	4419.021	-197.9619	1	4423.453	-2.565003	-2.432771E-005	0.0090829	8
	17	142	5928.309	4453.935	-173.7837	1	4457.324	-2.234434	-6.69964E-007	0.0068153	8
	18	148	4733.456	4456.682	-97.6885	1	4457.752	-1.255697	3.30739E-006	-0.0205267	7
	19	151	3796.875	4497.264	-98.6382	1	4498.346	-1.256463	3.202957E-006	-0.020212	7
	20	155	2987.132	4491.073	-110.9929	1	4492.444	-1.415726	4.741898E-006	-0.0218565	7
	21	159	2390.625	4536.301	-154.197	1	4538.921	-1.946837	1.715446E-005	-9.222311E-005	8
	22	164	1884.191	4535.796	-104.4004	1	4536.997	-1.318544	-9.839099E-006	-0.0015543	8
	23	169	1516.544	4547.575	-105.6615	1	4548.802	-1.33101	2.398439E-005	-0.0084701	8
	24	175	1193.986	4595.897	-207.1025	1	4600.562	-2.580144	-2.173658E-006	-0.0043616	8
	25	180	946.5144	4660.462	-190.6302	1	4664.359	-2.342304	5.202945E-006	-0.0067744	7
	26	183	751.7689	4609.399	-203.5809	1	4613.893	-2.528908	-2.091168E-007	0.0067379	8
	27	187	597.4265	4650.821	-225.4576	1	4656.283	-2.775352	-5.287193E-006	0.0082578	7
	28	189	477.4305	4686.644	-286.0381	1	4695.365	-3.492579	-3.769795E-007	0.0006641	8
	29	192	376.6741	4734.905	-325.0917	1	4746.052	-3.92768	-7.809864E-008	0.0005888	7
	30	194	298.2954	4772.008	-376.9155	1	4786.87	-4.516113	-7.594146E-008	0.0006539	7
	31	196	237.7717	4813.107	-435.9097	1	4832.806	-5.175001	-7.37492E-008	0.0006493	7
	32	199	189.0121	4859.605	-505.3846	1	4885.814	-5.937249	-7.710746E-008	0.0006478	7
	33	201	150.2404	4912.035	-586.68	1	4946.947	-6.810986	-7.823215E-008	0.0006461	7
	34	204	119.1737	4971.853	-682.6022	1	5018.492	-7.817454	-7.189241E-008	0.0006485	7
	35	206	95.0169	5035.793	-793.5812	1	5097.939	-8.955485	-7.198857E-008	0.0005757	7
	36	208	75.60484	5109.617	-925.9097	1	5192.831	-10.27107	-7.358609E-008	0.0006163	7
	37	211	54.50582	5227.625	-1158.898	1	5354.541	-12.4996	-7.272651E-008	0.0005661	7
	38	214	45.95588	5301.052	-1304.735	1	5459.257	-13.82723	-9.047513E-008	0.0006549	7
	39	216	37.20238	5400.643	-1516.348	1	5609.479	-15.68324	-8.729354E-008	0.0006518	7
	40	218	30.04808	5513.13	-1767.059	1	5789.396	-17.7716	-7.029259E-008	0.000647	7
	41	221	23.91582	5649.799	-2088.974	1	6023.624	-20.29152	-5.488704E-008	0.0006571	7
	42	223	18.60119	5831.762	-2519.984	1	6352.934	-23.36983	-2.399529E-008	0.0006663	7
	43	225	15.02404	6011.002	-2950.305	1	6696.002	-26.14261	-1.061702E-007	0.000596	7
	44	228	12.01923	6226.258	-3482.837	1	7134.175	-29.22173	-3.120129E-008	0.0006064	7
	45	230	9.450605	6499.16	-4188.228	1	7731.774	-32.79879	-8.176399E-008	0.0005751	7
	46	233	7.512019	6824.387	-4992.286	1	8455.482	-36.18682	-7.717165E-008	0.0006102	7
	47	235	5.978954	7204.649	-5942.017	1	9338.872	-39.51402	-5.420002E-008	0.0005727	7
	48	238	4.734848	7682.432	-7098.491	1	10459.84	-42.73763	-5.299187E-008	0.0006078	7
	49	242	3.75601	8262.259	-8473.131	1	11834.65	-45.72191	-7.098186E-008	0.0005586	7
	50	245	3.004808	8931.853	-10040.5	1	13438.36	-48.34426	-7.919008E-008	0.0006574	7
	51	249	2.372217	9814.39	-12013.92	1	15513.1	-50.75399	-6.535583E-008	0.0006703	7
	52	253	1.878005	10862.61	-14308.91	1	17965	-52.79604	-7.202738E-008	0.0005844	7
	53	258	1.512097	12053.13	-16795.14	1	20672.56	-54.33465	-7.289663E-008	0.0007034	7
	54	263	1.201923	13564.45	-19942.76	1	24118.62	-55.77768	-7.070653E-008	0.0006121	7
	55	269	0.956633	15378.16	-23604.83	1	28172.26	-56.91642	-8.309188E-008	-2.539746E-005	7

File: experiments/raw/raw_eis/S6/S6-4-3-1/300-140K 0.3K-min/S6-4-3-1-300-140K 0.3K-min_#20.DTA
EXPLAIN
TAG	EISPOT
TITLE	LABEL	Potentiostatic EIS	Test Identifier
DATE	LABEL	9/23/2020	Date
TIME	LABEL	14:12:30	Time
NOTES	NOTES	1	Notes...
	
PSTAT	PSTAT	REF3000-16137	Potentiostat
VDC	POTEN	0.00000E+000	T	DC Voltage (V)
FREQINIT	QUANT	3.00000E+005	Initial Freq. (Hz)
FREQFINAL	QUANT	1.00000E+000	Final Freq. (Hz)
PTSPERDEC	QUANT	1.00000E+001	Points/decade
VAC	QUANT	5.00000E+001	AC Voltage (mV rms)
AREA	QUANT	1.00000E+000	Sample Area (cm^2)
SPEED	SELECTOR	2	Optimize for:
ZGUESS	QUANT	1.00000E+003	Estimated Z (ohms)
EOC	QUANT	0	Open Circuit (V)
SEQUENCER	TOGGLE	TRUE	Run as Sequence
PSTATMODEL	IQUANT	5	Pstat Model
PSTATSECTION	LABEL	REF3000-16137	Pstat Section
PSTATSERIALNO	LABEL	16137	Pstat Serial Number
CTRLMODE	IQUANT	1	Control Mode
IESTAB	IQUANT	0	I/E Stability
CASPEED	IQUANT	1	Control Amp Speed
CONVENTION	IQUANT	1	Current Convention
ICHRANGE	IQUANT	2	Ich Range
ICHRANGEMODE	TOGGLE	F	Ich Auto Range
ICHOFFSETENABLE	TOGGLE	T	Ich Offset Enable
ICHOFFSET	QUANT	0	Ich Offset (V)
ICHFILTER	IQUANT	3	Ich Filter
VCHRANGE	IQUANT	2	Vch Range
VCHRANGEMODE	TOGGLE	F	Vch Auto Range
VCHOFFSETENABLE	TOGGLE	T	Vch Offset Enable
VCHOFFSET	QUANT	0	Vch Offset (V)
VCHFILTER	IQUANT	3	Vch Filter
ACHRANGE	IQUANT	2	Ach Range
ACHOFFSETENABLE	TOGGLE	F	Ach Offset Enable
ACHOFFSET	QUANT	0	Ach Offset (V)
ACHFILTER	IQUANT	3	Ach Filter
IERANGELOWERLIMIT	IQUANT	2	I/E Range Lower Limit
IERANGEMODE	TOGGLE	F	I/E AutoRange
IERANGE	IQUANT	11	I/E Range
POSFEEDENABLE	TOGGLE	F	Positive Feedback IR Comp
POSFEEDRESISTANCE	QUANT	0	Positive Feedback Resistance (ohm)
ACHSELECT	IQUANT	0	Ach Select
CABLEID	IQUANT	13	Cable ID
DCCALDATE	LABEL	7/31/2020	DC Calibration Date
ACCALDATE	LABEL	7/31/2020	AC Calibration Date
THERMOSELECT	IQUANT	1	Thermo Select
FRAMEWORKVERSION	QUANT	6.33	Framework Version
INSTRUMENTVERSION	LABEL	3.50	Instrument Version
COMPLIANCEVOLTAGE	IQUANT	0	Compliance Voltage
ZCURVE	TABLE
	Pt	Time	Freq	Zreal	Zimag	Zsig	Zmod	Zphz	Idc	Vdc	IERange
	#	s	Hz	ohm	ohm	V	ohm	°	A	V	#
	0	26	300046.9	1211.281	-3023.78	1	3257.368	-68.16969	2.702259E-005	-0.0016922	9
	1	40	238359.4	1700.602	-3531.875	1	3919.973	-64.28914	1.987855E-005	-0.0010795	9
	2	54	189328.1	2248.937	-4147.878	1	4718.327	-61.53391	5.029906E-005	0.0001456	9
	3	62	150421.9	3082.747	-4464.985	1	5425.811	-55.37775	2.484957E-005	0.0011133	9
	4	70	119484.4	4181.786	-4873.471	1	6421.687	-49.36805	-3.297335E-005	-0.0048839	8
	5	78	94921.88	5213.273	-5067.386	1	7270.256	-44.187	1.738254E-005	1.723134E-005	8
	6	85	75421.88	6409.823	-5066.354	1	8170.298	-38.32301	-2.574914E-005	0.0095187	8
	7	94	59859.37	7498.895	-4862.811	1	8937.581	-32.96221	8.760233E-006	0.0037687	8
	8	103	47578.12	9373.778	-3787.356	1	10109.98	-22.00055	6.204169E-006	-0.0237545	7
	9	109	37828.12	9947.86	-3188.073	1	10446.23	-17.76953	-2.777819E-006	-0.0051021	7
	10	113	30046.88	10399.45	-2708.287	1	10746.32	-14.59707	-4.662816E-006	0.0028521	7
	11	119	23859.38	10669.25	-2262.573	1	10906.52	-11.97305	-5.853829E-006	0.0228391	7
	12	123	18984.38	10892.65	-1876.2	1	11053.05	-9.773	5.669563E-006	-0.0083127	7
	13	127	15046.87	11073.88	-1545.764	1	11181.24	-7.946375	-6.432536E-006	0.0203572	7
	14	132	11953.13	11174.21	-1246.699	1	11243.54	-6.366125	3.292218E-006	-0.0221242	7
	15	136	9515.62	11281.97	-1030.135	1	11328.9	-5.217103	-5.909821E-006	0.0229951	7
	16	140	7546.875	11337.83	-836.7982	1	11368.67	-4.221108	2.24741E-006	0.0082221	7
	17	144	5928.309	11423.22	-712.8125	1	11445.43	-3.570646	2.148439E-007	0.0149926	7
	18	149	4733.456	11466.24	-624.1162	1	11483.21	-3.115579	-4.860337E-006	0.0237519	7
	19	153	3796.875	11517.18	-459.2784	1	11526.33	-2.283613	-4.627156E-006	0.002739	7
	20	157	2987.132	11608.54	-400.6221	1	11615.45	-1.976549	4.881484E-006	-0.0238305	7
	21	161	2390.625	11608.96	-427.886	1	11616.84	-2.110867	-1.798524E-006	0.0200573	7
	22	166	1884.191	11736.21	-389.938	1	11742.68	-1.902965	-6.471953E-006	0.0207621	7
	23	170	1516.544	11654.07	-373.9522	1	11660.07	-1.837858	-4.620899E-006	0.0026721	7
	24	174	1193.986	11744.34	-368.9876	1	11750.13	-1.799547	3.261909E-006	-0.0220162	7
	25	179	946.5144	11741.26	-497.1501	1	11751.78	-2.424578	-1.789438E-006	0.0200822	7
	26	181	751.7689	11781.15	-449.7936	1	11789.73	-2.186439	-4.918167E-006	0.0239599	7
	27	184	597.4265	11929.23	-274.0997	1	11932.38	-1.316262	-2.760171E-006	-0.0053158	7
	28	187	477.4305	11949.05	-461.8624	1	11957.98	-2.213531	-8.742876E-008	0.000633	7
	29	189	376.6741	12010.29	-518.8469	1	12021.49	-2.473651	-8.508415E-008	0.0005869	7
	30	191	298.2954	12077.72	-589.618	1	12092.1	-2.794884	-7.619232E-008	0.0005596	7
	31	193	237.7717	12152.22	-671.2607	1	12170.75	-3.161673	-8.488402E-008	0.0006337	7
	32	196	189.0121	12235.61	-768.0275	1	12259.69	-3.591736	-8.12218E-008	0.0005794	7
	33	198	150.2404	12326.3	-881.3058	1	12357.77	-4.089573	-7.552627E-008	0.0005871	7
	34	201	119.1737	12432.29	-1018.888	1	12473.97	-4.685203	-8.384493E-008	0.0005789	7
	35	203	95.0169	12549.2	-1168.008	1	12603.44	-5.317447	-9.298814E-008	0.0006734	7
	36	206	75.60484	12679.31	-1348.814	1	12750.85	-6.07224	-8.862482E-008	0.0006475	7
	37	208	54.50582	12879.37	-1660.82	1	12986.01	-7.347852	-8.738509E-008	0.0005895	7
	38	211	45.95588	13014.92	-1850.221	1	13145.78	-8.09104	-7.131087E-008	0.0006376	7
	39	213	37.20238	13178.66	-2126.992	1	13349.2	-9.168287	-7.872269E-008	0.000663	7
	40	215	30.04808	13368.9	-2446.751	1	13590.96	-10.37138	-8.762373E-008	0.000637	7
	41	218	23.91582	13585.33	-2855.448	1	13882.18	-11.86999	-5.343363E-008	0.0005633	7
	42	220	18.60119	13897.18	-3396.657	1	14306.26	-13.73459	-1.288661E-007	0.0006472	7
	43	223	15.02404	14157.08	-3916.563	1	14688.85	-15.46414	-4.664823E-008	0.0006348	7
	44	225	12.01923	14467.85	-4612.512	1	15185.32	-17.68287	-7.153329E-008	0.0006321	7
	45	227	9.450605	14827.98	-5463.912	1	15802.63	-20.22817	-1.090451E-007	0.000561	7
	46	230	7.512019	15267.03	-6469.517	1	16581.22	-22.96516	-1.012811E-007	0.0005605	7
	47	233	5.978954	15791.01	-7693.269	1	17565.38	-25.97502	-9.659902E-008	0.0006523	7
	48	236	4.734848	16402.75	-9138.404	1	18776.6	-29.12333	-9.263367E-008	0.0006079	7
	49	239	3.75601	17143.37	-10877.64	1	20303.16	-32.39555	-7.17177E-008	0.0005725	7
	50	242	3.004808	17971.79	-12884.52	1	22113.26	-35.63788	-6.543697E-008	0.000531	7
	51	246	2.372217	19052.41	-15378.21	1	24484.36	-38.90884	-8.035899E-008	0.0005304	7
	52	250	1.878005	20317.49	-18402.64	1	27412.72	-42.16882	-7.528139E-008	0.0006077	7
	53	255	1.512097	21717.73	-21654.64	1	30668.93	-44.91666	-7.694306E-008	0.0005577	7
	54	260	1.201923	23572.26	-25816.16	1	34958.91	-47.60137	-7.814069E-008	0.0006284	7
	55	267	0.956633	25795.16	-30695.11	1	40094.64	-49.95741	-8.786071E-008	-3.734227E-005	7

File: experiments/raw/raw_eis/S6/S6-4-3-1/300-140K 0.3K-min/S6-4-3-1-300-140K 0.3K-min_#21.DTA
EXPLAIN
TAG	EISPOT
TITLE	LABEL	Potentiostatic EIS	Test Identifier
DATE	LABEL	9/23/2020	Date
TIME	LABEL	14:17:06	Time
NOTES	NOTES	1	Notes...
	
PSTAT	PSTAT	REF3000-16137	Potentiostat
VDC	POTEN	0.00000E+000	T	DC Voltage (V)
FREQINIT	QUANT	3.00000E+005	Initial Freq. (Hz)
FREQFINAL	QUANT	1.00000E+000	Final Freq. (Hz)
PTSPERDEC	QUANT	1.00000E+001	Points/decade
VAC	QUANT	5.00000E+001	AC Voltage (mV rms)
AREA	QUANT	1.00000E+000	Sample Area (cm^2)
SPEED	SELECTOR	2	Optimize for:
ZGUESS	QUANT	1.00000E+003	Estimated Z (ohms)
EOC	QUANT	0	Open Circuit (V)
SEQUENCER	TOGGLE	TRUE	Run as Sequence
PSTATMODEL	IQUANT	5	Pstat Model
PSTATSECTION	LABEL	REF3000-16137	Pstat Section
PSTATSERIALNO	LABEL	16137	Pstat Serial Number
CTRLMODE	IQUANT	1	Control Mode
IESTAB	IQUANT	0	I/E Stability
CASPEED	IQUANT	1	Control Amp Speed
CONVENTION	IQUANT	1	Current Convention
ICHRANGE	IQUANT	2	Ich Range
ICHRANGEMODE	TOGGLE	F	Ich Auto Range
ICHOFFSETENABLE	TOGGLE	T	Ich Offset Enable
ICHOFFSET	QUANT	0	Ich Offset (V)
ICHFILTER	IQUANT	3	Ich Filter
VCHRANGE	IQUANT	2	Vch Range
VCHRANGEMODE	TOGGLE	F	Vch Auto Range
VCHOFFSETENABLE	TOGGLE	T	Vch Offset Enable
VCHOFFSET	QUANT	0	Vch Offset (V)
VCHFILTER	IQUANT	3	Vch Filter
ACHRANGE	IQUANT	2	Ach Range
ACHOFFSETENABLE	TOGGLE	F	Ach Offset Enable
ACHOFFSET	QUANT	0	Ach Offset (V)
ACHFILTER	IQUANT	3	Ach Filter
IERANGELOWERLIMIT	IQUANT	2	I/E Range Lower Limit
IERANGEMODE	TOGGLE	F	I/E AutoRange
IERANGE	IQUANT	11	I/E Range
POSFEEDENABLE	TOGGLE	F	Positive Feedback IR Comp
POSFEEDRESISTANCE	QUANT	0	Positive Feedback Resistance (ohm)
ACHSELECT	IQUANT	0	Ach Select
CABLEID	IQUANT	13	Cable ID
DCCALDATE	LABEL	7/31/2020	DC Calibration Date
ACCALDATE	LABEL	7/31/2020	AC Calibration Date
THERMOSELECT	IQUANT	1	Thermo Select
FRAMEWORKVERSION	QUANT	6.33	Framework Version
INSTRUMENTVERSION	LABEL	3.50	Instrument Version
COMPLIANCEVOLTAGE	IQUANT	0	Compliance Voltage
ZCURVE	TABLE
	Pt	Time	Freq	Zreal	Zimag	Zsig	Zmod	Zphz	Idc	Vdc	IERange
	#	s	Hz	ohm	ohm	V	ohm	°	A	V	#
	0	24	300046.9	1116.29	-3162.33	1	3353.571	-70.55718	2.614636E-006	-0.002149	9
	1	40	238359.4	1562.5	-3715.279	1	4030.472	-67.1903	-2.948976E-005	-0.001201	9
	2	54	189328.1	2163.294	-4301.915	1	4815.217	-63.30366	2.024443E-005	-0.0021302	9
	3	61	150421.9	2947.483	-5306.927	1	6070.513	-60.95208	8.074212E-005	-0.0032991	9
	4	69	119484.4	4067.398	-5509.118	1	6847.927	-53.56144	-3.300266E-005	-0.0049027	8
	5	76	94921.88	5192.589	-5893.101	1	7854.401	-48.61575	1.516474E-005	-0.0088567	8
	6	84	75421.88	6523.791	-6093.02	1	8926.631	-43.04453	1.514898E-005	-0.0088992	8
	7	92	59859.37	7868.887	-6078.812	1	9943.41	-37.68652	8.878109E-006	0.0037971	8
	8	101	47578.12	10312.82	-4998.843	1	11460.49	-25.86045	-6.604637E-006	0.0165182	7
	9	106	37828.12	11150.75	-4474.834	1	12015.13	-21.86575	-5.913361E-006	0.0230562	7
	10	112	30046.88	11868.33	-3858.11	1	12479.67	-18.00811	-1.803983E-006	0.0200833	7
	11	117	23859.38	12373.34	-3244.388	1	12791.62	-14.69265	-4.906096E-006	0.0239114	7
	12	121	18984.38	12739.82	-2723.334	1	13027.65	-12.06626	-4.903925E-006	0.0239722	7
	13	125	15046.87	13032.72	-2263.093	1	13227.75	-9.85101	2.330899E-006	0.0081015	7
	14	130	11953.13	13199	-1804.552	1	13321.79	-7.785142	-4.768106E-006	0.0028837	7
	15	134	9515.62	13355.9	-1517.366	1	13441.82	-6.481594	-5.944993E-006	0.0232221	7
	16	138	7546.875	13465.34	-1232.591	1	13521.64	-5.230167	-6.579245E-006	0.0167416	7
	17	142	5928.309	13487.17	-888.3574	1	13516.4	-3.768448	-4.679892E-006	0.0028155	7
	18	146	4733.456	13638.63	-888.8345	1	13667.57	-3.728713	-4.701035E-006	0.0029057	7
	19	151	3796.875	13687.46	-698.5347	1	13705.28	-2.921534	-2.887822E-006	-0.0050108	7
	20	155	2987.132	13747.44	-609.7394	1	13760.96	-2.539572	-4.694249E-006	0.0028745	7
	21	159	2390.625	13807.41	-495.001	1	13816.28	-2.053196	-3.525839E-006	0.0229494	7
	22	163	1884.191	13815.88	-547.3542	1	13826.72	-2.268744	5.851729E-006	-0.0086222	7
	23	168	1516.544	13915.84	-453.4221	1	13923.22	-1.866217	-2.917107E-006	-0.0049753	7
	24	172	1193.986	13973.79	-469.4406	1	13981.68	-1.924091	4.912177E-006	-0.0240556	7
	25	177	946.5144	14100.72	-420.2252	1	14106.98	-1.707006	-1.686047E-006	0.0198677	7
	26	179	751.7689	14035.37	-652.1283	1	14050.51	-2.660232	-6.526001E-006	0.0209916	7
	27	182	597.4265	14287.5	-439.1837	1	14294.24	-1.760662	5.817583E-006	-0.0083578	7
	28	184	477.4305	14221.62	-518.3277	1	14231.06	-2.087304	-8.369084E-008	0.000594	7
	29	187	376.6741	14288.78	-576.784	1	14300.42	-2.311558	-8.694011E-008	0.0006436	7
	30	189	298.2954	14363.41	-647.6689	1	14378	-2.58181	-7.914034E-008	0.0005766	7
	31	191	237.7717	14441.9	-732.6807	1	14460.47	-2.904297	-7.746748E-008	0.0005774	7
	32	194	189.0121	14535.32	-835.3914	1	14559.3	-3.289354	-7.767773E-008	0.0005623	7
	33	196	150.2404	14641.39	-957.668	1	14672.67	-3.742289	-7.870346E-008	0.0006167	7
	34	199	119.1737	14759.01	-1087.603	1	14799.03	-4.214552	-9.163721E-008	0.0006558	7
	35	201	95.0169	14884.56	-1261.11	1	14937.89	-4.842878	-8.878263E-008	0.0006498	7
	36	205	75.60484	15041.64	-1454.21	1	15111.77	-5.522136	-8.070495E-008	0.0005577	7
	37	207	54.50582	15263.57	-1781.443	1	15367.18	-6.65699	-8.402754E-008	0.0005664	7
	38	210	45.95588	15413.86	-1986.687	1	15541.37	-7.344342	-7.303985E-008	0.0006338	7
	39	212	37.20238	15603.57	-2279.906	1	15769.25	-8.312913	-9.238334E-008	0.0006349	7
	40	214	30.04808	15813.91	-2614.049	1	16028.5	-9.386154	-9.681676E-008	0.0006488	7
	41	217	23.91582	16045.5	-3043.826	1	16331.65	-10.74136	-1.013729E-007	0.0005563	7
	42	219	18.60119	16361.24	-3609.043	1	16754.56	-12.43939	-8.344259E-008	0.0006598	7
	43	221	15.02404	16686.4	-4181.858	1	17202.44	-14.06939	-5.03437E-008	0.0005938	7
	44	224	12.01923	16995.11	-4874.29	1	17680.28	-16.00318	-7.946195E-008	0.0006476	7
	45	226	9.450605	17398.49	-5786.277	1	18335.45	-18.39575	-5.34854E-008	0.0005607	7
	46	229	7.512019	17882.89	-6858.579	1	19153.01	-20.98319	-6.236041E-008	0.0005778	7
	47	231	5.978954	18436.12	-8098.063	1	20136.26	-23.71348	-6.659041E-008	0.0005684	7
	48	234	4.734848	19088.33	-9605.77	1	21369.02	-26.71279	-7.733645E-008	0.000667	7
	49	238	3.75601	19860.54	-11420.08	1	22909.81	-29.89948	-9.190335E-008	0.0006411	7
	50	241	3.004808	20750.05	-13520.79	1	24766.44	-33.08837	-9.375948E-008	0.0006503	7
	51	245	2.372217	21867.41	-16127.57	1	27171.35	-36.40939	-8.586903E-008	0.000666	7
	52	249	1.878005	23201.83	-19283.72	1	30169.3	-39.73097	-8.809614E-008	0.0005869	7
	53	254	1.512097	24658.14	-22695.49	1	33512.82	-42.62664	-8.625681E-008	0.0006278	7
	54	259	1.201923	26584.4	-27041.7	1	37920.76	-45.48859	-8.364061E-008	0.0005725	7
	55	265	0.956633	28947	-32203.31	1	43301.06	-48.04817	-1.590126E-008	7.882486E-006	6

File: experiments/raw/raw_eis/S6/S6-4-3-1/300-140K 0.3K-min/S6-4-3-1-300-140K 0.3K-min_#23.DTA
EXPLAIN
TAG	EISPOT
TITLE	LABEL	Potentiostatic EIS	Test Identifier
DATE	LABEL	9/23/2020	Date
TIME	LABEL	14:26:38	Time
NOTES	NOTES	1	Notes...
	
PSTAT	PSTAT	REF3000-16137	Potentiostat
VDC	POTEN	0.00000E+000	T	DC Voltage (V)
FREQINIT	QUANT	3.00000E+005	Initial Freq. (Hz)
FREQFINAL	QUANT	1.00000E+000	Final Freq. (Hz)
PTSPERDEC	QUANT	1.00000E+001	Points/decade
VAC	QUANT	5.00000E+001	AC Voltage (mV rms)
AREA	QUANT	1.00000E+000	Sample Area (cm^2)
SPEED	SELECTOR	2	Optimize for:
ZGUESS	QUANT	1.00000E+003	Estimated Z (ohms)
EOC	QUANT	0	Open Circuit (V)
SEQUENCER	TOGGLE	TRUE	Run as Sequence
PSTATMODEL	IQUANT	5	Pstat Model
PSTATSECTION	LABEL	REF3000-16137	Pstat Section
PSTATSERIALNO	LABEL	16137	Pstat Serial Number
CTRLMODE	IQUANT	1	Control Mode
IESTAB	IQUANT	0	I/E Stability
CASPEED	IQUANT	1	Control Amp Speed
CONVENTION	IQUANT	1	Current Convention
ICHRANGE	IQUANT	2	Ich Range
ICHRANGEMODE	TOGGLE	F	Ich Auto Range
ICHOFFSETENABLE	TOGGLE	T	Ich Offset Enable
ICHOFFSET	QUANT	0	Ich Offset (V)
ICHFILTER	IQUANT	3	Ich Filter
VCHRANGE	IQUANT	2	Vch Range
VCHRANGEMODE	TOGGLE	F	Vch Auto Range
VCHOFFSETENABLE	TOGGLE	T	Vch Offset Enable
VCHOFFSET	QUANT	0	Vch Offset (V)
VCHFILTER	IQUANT	3	Vch Filter
ACHRANGE	IQUANT	2	Ach Range
ACHOFFSETENABLE	TOGGLE	F	Ach Offset Enable
ACHOFFSET	QUANT	0	Ach Offset (V)
ACHFILTER	IQUANT	3	Ach Filter
IERANGELOWERLIMIT	IQUANT	2	I/E Range Lower Limit
IERANGEMODE	TOGGLE	F	I/E AutoRange
IERANGE	IQUANT	11	I/E Range
POSFEEDENABLE	TOGGLE	F	Positive Feedback IR Comp
POSFEEDRESISTANCE	QUANT	0	Positive Feedback Resistance (ohm)
ACHSELECT	IQUANT	0	Ach Select
CABLEID	IQUANT	13	Cable ID
DCCALDATE	LABEL	7/31/2020	DC Calibration Date
ACCALDATE	LABEL	7/31/2020	AC Calibration Date
THERMOSELECT	IQUANT	1	Thermo Select
FRAMEWORKVERSION	QUANT	6.33	Framework Version
INSTRUMENTVERSION	LABEL	3.50	Instrument Version
COMPLIANCEVOLTAGE	IQUANT	0	Compliance Voltage
ZCURVE	TABLE
	Pt	Time	Freq	Zreal	Zimag	Zsig	Zmod	Zphz	Idc	Vdc	IERange
	#	s	Hz	ohm	ohm	V	ohm	°	A	V	#
	0	14	300046.9	949.4774	-3370.089	1	3501.286	-74.26553	-6.289077E-005	0.0004374	9
	1	28	238359.4	1336.921	-3987.565	1	4205.714	-71.46511	-9.093931E-005	0.002157	9
	2	46	189328.1	1876.307	-4791.977	1	5146.219	-68.61709	-6.191016E-005	0.0005331	9
	3	56	150421.9	2249.171	-5592.165	1	6027.527	-68.08999	-8.681022E-005	0.0040787	9
	4	64	119484.4	3274.517	-6571.297	1	7341.962	-63.51265	2.668091E-005	-0.0014414	9
	5	73	94921.88	4808.058	-7449.264	1	8866.169	-57.16016	1.542768E-005	-0.009003	8
	6	81	75421.88	6352.984	-8303.899	1	10455.39	-52.58183	1.538394E-005	-0.0090387	8
	7	90	59859.37	8148.608	-8821.528	1	12009.13	-47.27077	2.575895E-005	-0.0052263	8
	8	98	47578.12	10225.14	-9290.451	1	13815.42	-42.25795	8.684719E-006	0.0038078	8
	9	107	37828.12	13452.77	-8097.092	1	15701.59	-31.04332	6.825142E-006	-0.0165324	7
	10	113	30046.88	15066.3	-7461.365	1	16812.65	-26.34625	-2.99157E-006	-0.0049801	7
	11	120	23859.38	16371.95	-6652.835	1	17672.04	-22.11465	3.255801E-007	0.0150636	7
	12	124	18984.38	17443.56	-5779.205	1	18375.99	-18.33049	-5.881317E-006	0.0232226	7
	13	128	15046.87	18232.16	-4874.347	1	18872.49	-14.9679	4.92551E-006	-0.0243903	7
	14	132	11953.13	18774.19	-4086.079	1	19213.7	-12.27857	7.030009E-006	-0.0221679	7
	15	137	9515.62	19257.56	-3422.988	1	19559.41	-10.07893	-2.9644E-006	-0.0051894	7
	16	141	7546.875	19491.7	-2708.087	1	19678.92	-7.909777	6.885041E-006	-0.0165144	7
	17	145	5928.309	19934.5	-1982.341	1	20032.82	-5.678978	1.256806E-006	-0.0182984	7
	18	149	4733.456	19909.75	-2002.164	1	20010.16	-5.742473	-3.034724E-006	-0.004839	7
	19	154	3796.875	20140.6	-1528.832	1	20198.54	-4.340881	-2.983717E-006	-0.0049567	7
	20	158	2987.132	20303.81	-1095.915	1	20333.36	-3.089591	-6.115344E-006	0.0108593	7
	21	162	2390.625	20228.66	-1095.445	1	20258.29	-3.099719	2.999177E-007	0.0151402	7
	22	166	1884.191	20680.54	-806.5665	1	20696.27	-2.233474	-4.938033E-006	0.0244041	7
	23	171	1516.544	20482.43	-878.0198	1	20501.24	-2.454594	7.044367E-006	-0.0222547	7
	24	175	1193.986	20355.81	-660.9204	1	20366.53	-1.859649	2.450851E-006	0.0079921	7
	25	180	946.5144	20707.94	-497.0169	1	20713.9	-1.374908	-3.483524E-006	0.0235593	7
	26	182	751.7689	20917.76	-227.6427	1	20919	-0.623511	-6.118298E-006	0.0238632	7
	27	185	597.4265	20978.74	-737.645	1	20991.7	-2.013779	-6.11797E-006	0.0106562	7
	28	187	477.4305	20849.43	-699.8661	1	20861.17	-1.922562	-8.276327E-008	0.0005659	7
	29	190	376.6741	20940.29	-749.3493	1	20953.69	-2.049458	-8.09147E-008	0.000559	7
	30	192	298.2954	21041.8	-820.6573	1	21057.8	-2.233477	-9.073365E-008	0.0006391	7
	31	194	237.7717	21142.41	-907.5114	1	21161.88	-2.457841	-8.662183E-008	0.0005925	7
	32	197	189.0121	21257.21	-1015.663	1	21281.46	-2.735494	-8.313007E-008	0.0005599	7
	33	199	150.2404	21385.79	-1154.562	1	21416.94	-3.090247	-8.521544E-008	0.0006496	7
	34	202	119.1737	21543.29	-1334.714	1	21584.59	-3.545228	-9.413537E-008	0.0006479	7
	35	204	95.0169	21699.63	-1503.806	1	21751.67	-3.964317	-8.786797E-008	0.0006476	7
	36	207	75.60484	21881.67	-1721.06	1	21949.25	-4.49723	-7.895726E-008	0.000562	7
	37	209	54.50582	22158.33	-2106.603	1	22258.24	-5.430813	-8.764682E-008	0.0006099	7
	38	212	45.95588	22358.35	-2332.403	1	22479.68	-5.955501	-7.828536E-008	0.0006438	7
	39	214	37.20238	22596.23	-2667.299	1	22753.11	-6.732142	-7.33299E-008	0.000575	7
	40	216	30.04808	22863.44	-3046.509	1	23065.52	-7.589842	-8.187028E-008	0.00067	7
	41	219	23.91582	23168.83	-3519.778	1	23434.67	-8.638248	-7.57345E-008	0.000643	7
	42	221	18.60119	23543.08	-4185.138	1	23912.18	-10.07989	-5.878151E-008	0.0005757	7
	43	224	15.02404	23962.11	-4776.805	1	24433.59	-11.27402	-4.80501E-008	0.000567	7
	44	226	12.01923	24339.61	-5510.081	1	24955.51	-12.7558	-5.681371E-008	0.000653	7
	45	228	9.450605	24865.65	-6590.757	1	25724.28	-14.84516	-8.857052E-008	0.0006403	7
	46	231	7.512019	25411.35	-7754.235	1	26568.12	-16.96949	-1.004181E-007	0.0006345	7
	47	234	5.978954	26075.98	-9093.651	1	27616.14	-19.22554	-8.621977E-008	0.00062	7
	48	237	4.734848	26800.29	-10773.59	1	28884.7	-21.8999	-9.667393E-008	0.0005701	7
	49	240	3.75601	27716.38	-12741.76	1	30504.92	-24.68916	-7.382449E-008	0.0005899	7
	50	243	3.004808	28732	-15056.89	1	32438.22	-27.65661	-7.871834E-008	0.00063	7
	51	247	2.372217	29995.54	-17889.62	1	34925.21	-30.81224	-8.487579E-008	0.0005369	7
	52	251	1.878005	31468.24	-21372.23	1	38039.75	-34.1831	-7.944296E-008	0.0006133	7
	53	256	1.512097	33139.63	-25159.36	1	41608.04	-37.2055	-5.733701E-009	0.0005964	6
	54	261	1.201923	35246.85	-29956.62	1	46257.32	-40.36152	-8.010991E-009	0.000677	6
	55	268	0.956633	37771.6	-35636.57	1	51929.36	-43.33406	-1.424752E-008	1.472941E-005	6

File: experiments/raw/raw_eis/S6/S6-4-3-1/300-140K 0.3K-min/S6-4-3-1-300-140K 0.3K-min_#26.DTA
EXPLAIN
TAG	EISPOT
TITLE	LABEL	Potentiostatic EIS	Test Identifier
DATE	LABEL	9/23/2020	Date
TIME	LABEL	14:41:39	Time
NOTES	NOTES	1	Notes...
	
PSTAT	PSTAT	REF3000-16137	Potentiostat
VDC	POTEN	0.00000E+000	T	DC Voltage (V)
FREQINIT	QUANT	3.00000E+005	Initial Freq. (Hz)
FREQFINAL	QUANT	1.00000E+000	Final Freq. (Hz)
PTSPERDEC	QUANT	1.00000E+001	Points/decade
VAC	QUANT	5.00000E+001	AC Voltage (mV rms)
AREA	QUANT	1.00000E+000	Sample Area (cm^2)
SPEED	SELECTOR	2	Optimize for:
ZGUESS	QUANT	1.00000E+003	Estimated Z (ohms)
EOC	QUANT	0	Open Circuit (V)
SEQUENCER	TOGGLE	TRUE	Run as Sequence
PSTATMODEL	IQUANT	5	Pstat Model
PSTATSECTION	LABEL	REF3000-16137	Pstat Section
PSTATSERIALNO	LABEL	16137	Pstat Serial Number
CTRLMODE	IQUANT	1	Control Mode
IESTAB	IQUANT	0	I/E Stability
CASPEED	IQUANT	1	Control Amp Speed
CONVENTION	IQUANT	1	Current Convention
ICHRANGE	IQUANT	2	Ich Range
ICHRANGEMODE	TOGGLE	F	Ich Auto Range
ICHOFFSETENABLE	TOGGLE	T	Ich Offset Enable
ICHOFFSET	QUANT	0	Ich Offset (V)
ICHFILTER	IQUANT	3	Ich Filter
VCHRANGE	IQUANT	2	Vch Range
VCHRANGEMODE	TOGGLE	F	Vch Auto Range
VCHOFFSETENABLE	TOGGLE	T	Vch Offset Enable
VCHOFFSET	QUANT	0	Vch Offset (V)
VCHFILTER	IQUANT	3	Vch Filter
ACHRANGE	IQUANT	2	Ach Range
ACHOFFSETENABLE	TOGGLE	F	Ach Offset Enable
ACHOFFSET	QUANT	0	Ach Offset (V)
ACHFILTER	IQUANT	3	Ach Filter
IERANGELOWERLIMIT	IQUANT	2	I/E Range Lower Limit
IERANGEMODE	TOGGLE	F	I/E AutoRange
IERANGE	IQUANT	11	I/E Range
POSFEEDENABLE	TOGGLE	F	Positive Feedback IR Comp
POSFEEDRESISTANCE	QUANT	0	Positive Feedback Resistance (ohm)
ACHSELECT	IQUANT	0	Ach Select
CABLEID	IQUANT	13	Cable ID
DCCALDATE	LABEL	7/31/2020	DC Calibration Date
ACCALDATE	LABEL	7/31/2020	AC Calibration Date
THERMOSELECT	IQUANT	1	Thermo Select
FRAMEWORKVERSION	QUANT	6.33	Framework Version
INSTRUMENTVERSION	LABEL	3.50	Instrument Version
COMPLIANCEVOLTAGE	IQUANT	0	Compliance Voltage
ZCURVE	TABLE
	Pt	Time	Freq	Zreal	Zimag	Zsig	Zmod	Zphz	Idc	Vdc	IERange
	#	s	Hz	ohm	ohm	V	ohm	°	A	V	#
	0	14	300046.9	675.4271	-3681.707	1	3743.149	-79.60441	8.855818E-005	-0.0027072	9
	1	31	238359.4	975.917	-4379.19	1	4486.615	-77.43674	-9.331771E-005	0.0021543	9
	2	58	189328.1	1310.324	-5398.925	1	5555.658	-76.35803	2.801439E-005	-0.0019324	9
	3	68	150421.9	1999.97	-6409.09	1	6713.89	-72.66936	7.612308E-005	-0.001458	9
	4	75	119484.4	2498.418	-7866.317	1	8253.547	-72.37965	2.707808E-005	-0.0014086	9
	5	86	94921.88	3780.485	-9324.653	1	10061.87	-67.93094	-1.485821E-006	-0.0048934	8
	6	95	75421.88	4974.749	-11150.18	1	12209.61	-65.95555	2.67283E-005	-0.007364	8
	7	103	59859.37	6829.378	-13015.21	1	14698.17	-62.31298	-1.148568E-005	0.0100944	8
	8	112	47578.12	11442.4	-14500.6	1	18471.49	-51.72309	7.166934E-006	-0.0228433	7
	9	118	37828.12	14387.44	-15845.93	1	21403.08	-47.76187	-6.156793E-006	0.024222	7
	10	124	30046.88	18011.19	-16933.52	1	24721.39	-43.23361	5.096339E-007	0.0150902	7
	11	130	23859.38	20103.58	-17485.55	1	26643.92	-41.01587	-1.608432E-005	0.0007588	8
	12	137	18984.38	24776.14	-17532.23	1	30351.87	-35.28421	-1.590951E-006	0.0074181	8
	13	144	15046.87	27856.7	-16423.32	1	32337.61	-30.52209	-1.528952E-006	0.007519	8
	14	151	11953.13	31889.92	-14436.8	1	35005.55	-24.35662	-1.917401E-005	0.0111876	8
	15	157	9515.62	33495.09	-13701.4	1	36189.08	-22.24737	-2.051291E-005	0.0029621	8
	16	165	7546.875	36151.26	-11088.03	1	37813.46	-17.05141	-1.504683E-006	-0.0050398	8
	17	171	5928.309	36704.4	-8897.651	1	37767.46	-13.62643	-6.885568E-006	0.0177333	7
	18	177	4733.456	37811.17	-6988.561	1	38451.59	-10.47169	6.442063E-006	-0.025357	7
	19	182	3796.875	39074.86	-5537.006	1	39465.21	-8.06526	2.549503E-006	0.0080191	7
	20	187	2987.132	39203.63	-4959.101	1	39516.04	-7.209395	4.592142E-006	-0.0006368	7
	21	193	2390.625	39492.56	-3774.264	1	39672.5	-5.459119	5.070926E-006	-0.0251423	7
	22	198	1884.191	46266.21	2612.906	1	46339.94	3.232373	-1.922521E-005	0.0111719	8
	23	205	1516.544	40136.32	-4813.012	1	40423.87	-6.838064	-1.613071E-006	0.0075052	8
	24	212	1193.986	40927.59	-2139.589	1	40983.47	-2.992553	6.177179E-006	-0.0094296	7
	25	218	946.5144	43320.99	-244.1341	1	43321.68	-0.3228852	-3.215328E-006	-0.0045629	7
	26	221	751.7689	41719.75	-2463.921	1	41792.44	-3.379899	4.568588E-007	0.0151664	7
	27	225	597.4265	42463.08	-3560.791	1	42612.12	-4.79339	3.221096E-006	-0.0229564	7
	28	229	477.4305	41261.09	-1485.031	1	41287.81	-2.061246	-9.205493E-008	0.0006387	7
	29	232	376.6741	41528.02	-963.823	1	41539.2	-1.329538	-1.177591E-008	0.0006163	6
	30	235	298.2954	41677.36	-1075.636	1	41691.23	-1.478399	-1.140725E-008	0.0006029	6
	31	237	237.7717	41855.32	-1183.793	1	41872.06	-1.620064	-1.089007E-008	0.0007202	6
	32	239	189.0121	42044.72	-1337.082	1	42065.97	-1.821474	-9.315315E-009	0.0006485	6
	33	242	150.2404	42251.08	-1534.759	1	42278.95	-2.080338	-8.773097E-009	0.000621	6
	34	244	119.1737	42500.52	-1816.101	1	42539.3	-2.446833	-9.490218E-009	0.0006909	6
	35	247	95.0169	42732.73	-2000.139	1	42779.52	-2.679818	-1.336279E-008	0.0006933	6
	36	249	75.60484	43012.72	-2313.223	1	43074.88	-3.0784	-1.180277E-008	0.0005985	6
	37	252	54.50582	43473.88	-2831.759	1	43566.01	-3.726811	-1.108397E-008	0.0006713	6
	38	254	45.95588	43722.32	-3111.819	1	43832.92	-4.071009	-3.917991E-009	0.0006475	6
	39	257	37.20238	44093.23	-3564.016	1	44237.04	-4.621119	-5.365794E-009	0.0006882	6
	40	259	30.04808	44496.43	-4039.029	1	44679.37	-5.186637	-4.310188E-009	0.0006119	6
	41	261	23.91582	44980.84	-4649.8	1	45220.54	-5.901868	-5.009719E-009	0.0005973	6
	42	264	18.60119	45575.31	-5464.923	1	45901.79	-6.837675	-1.802707E-009	0.000602	6
	43	266	15.02404	46098.19	-6173.654	1	46509.75	-7.627893	-2.680652E-008	0.0006379	6
	44	268	12.01923	46661.7	-7169.224	1	47209.23	-8.734769	2.011819E-009	0.000597	6
	45	271	9.450605	47397.55	-8436.611	1	48142.54	-10.09276	-2.207552E-008	0.0005958	6
	46	273	7.512019	48209.69	-9883.23	1	49212.32	-11.5854	-2.631418E-008	0.0005835	6
	47	276	5.978954	49218.84	-11488.74	1	50541.92	-13.13882	-1.888363E-008	0.0006484	6
	48	279	4.734848	50235.83	-13391.29	1	51990.05	-14.92617	-1.45677E-008	0.0006363	6
	49	282	3.75601	51559.82	-15797.48	1	53925.65	-17.03461	-1.657528E-008	0.000679	6
	50	286	3.004808	52795.3	-18465.14	1	55931.26	-19.27726	-4.78267E-009	0.0006445	6
	51	290	2.372217	54590.05	-21879.13	1	58811.3	-21.8404	-1.695748E-008	0.0006357	6
	52	294	1.878005	56475.03	-25860.6	1	62114.4	-24.60361	-1.428014E-008	0.0006448	6
	53	299	1.512097	58523.95	-30309.57	1	65906.93	-27.37965	-1.173307E-008	0.0005765	6
	54	304	1.201923	61133.43	-36059.45	1	70975.91	-30.53416	-1.331566E-008	0.0006899	6
	55	310	0.956633	64172.5	-42786.72	1	77128.55	-33.69319	-1.385418E-008	5.910192E-006	6
