Repository: LJZ-sudo/acid-in-clay-close

# front_half_v2 内置数据

> 2026-05-18 note: this README documents historical `front_half_v2` data
> conventions. For the current AiCE/Stage0 mainline directory classification,
> use `data/MANIFEST.md`.

- **`phase1_results/`**：从仓库 `output/phase1_results/` 复制的 **S8*** 与 **S60*** 的 `*_analysis_result.json`，供离线或与 manifest 无关时由 `io/manifest_resolver.py` 优先解析。
- **`phase2_reports/`**：历史/演示用机理报告副本；**runtime 默认不会**自动当作输入。若需参与 planning，请在 run 的 `manifest.json` 中设置 **`source_mechanism_report`** 指向具体文件，或使用 LLM 在 `experiment_data/history/<sample_id>/` 生成。

运行 `front_half_v2` 时，`project_root` 应为 **`V1.0-qianduan-mainline`**，以便路径  
`front_half_v2/data/...` 与 `config`、`phase2` 等模块一致可用。

File: experiments/raw/raw_eis/S60/S60-2-7-2/300-140K 0.3K-min/S60-2-7-2-300-140K 0.3K-min_#14.DTA
EXPLAIN
TAG	EISPOT
TITLE	LABEL	Potentiostatic EIS	Test Identifier
DATE	LABEL	9/15/2020	Date
TIME	LABEL	1:08:34	Time
NOTES	NOTES	1	Notes...
	
PSTAT	PSTAT	REF3000-16137	Potentiostat
VDC	POTEN	0.00000E+000	T	DC Voltage (V)
FREQINIT	QUANT	3.00000E+005	Initial Freq. (Hz)
FREQFINAL	QUANT	1.00000E+000	Final Freq. (Hz)
PTSPERDEC	QUANT	1.00000E+001	Points/decade
VAC	QUANT	5.00000E+001	AC Voltage (mV rms)
AREA	QUANT	1.00000E+000	Sample Area (cm^2)
SPEED	SELECTOR	2	Optimize for:
ZGUESS	QUANT	1.00000E+003	Estimated Z (ohms)
EOC	QUANT	0	Open Circuit (V)
SEQUENCER	TOGGLE	TRUE	Run as Sequence
PSTATMODEL	IQUANT	5	Pstat Model
PSTATSECTION	LABEL	REF3000-16137	Pstat Section
PSTATSERIALNO	LABEL	16137	Pstat Serial Number
CTRLMODE	IQUANT	1	Control Mode
IESTAB	IQUANT	0	I/E Stability
CASPEED	IQUANT	1	Control Amp Speed
CONVENTION	IQUANT	1	Current Convention
ICHRANGE	IQUANT	2	Ich Range
ICHRANGEMODE	TOGGLE	F	Ich Auto Range
ICHOFFSETENABLE	TOGGLE	T	Ich Offset Enable
ICHOFFSET	QUANT	0	Ich Offset (V)
ICHFILTER	IQUANT	3	Ich Filter
VCHRANGE	IQUANT	2	Vch Range
VCHRANGEMODE	TOGGLE	F	Vch Auto Range
VCHOFFSETENABLE	TOGGLE	T	Vch Offset Enable
VCHOFFSET	QUANT	0	Vch Offset (V)
VCHFILTER	IQUANT	3	Vch Filter
ACHRANGE	IQUANT	2	Ach Range
ACHOFFSETENABLE	TOGGLE	F	Ach Offset Enable
ACHOFFSET	QUANT	0	Ach Offset (V)
ACHFILTER	IQUANT	3	Ach Filter
IERANGELOWERLIMIT	IQUANT	2	I/E Range Lower Limit
IERANGEMODE	TOGGLE	F	I/E AutoRange
IERANGE	IQUANT	11	I/E Range
POSFEEDENABLE	TOGGLE	F	Positive Feedback IR Comp
POSFEEDRESISTANCE	QUANT	0	Positive Feedback Resistance (ohm)
ACHSELECT	IQUANT	0	Ach Select
CABLEID	IQUANT	13	Cable ID
DCCALDATE	LABEL	7/31/2020	DC Calibration Date
ACCALDATE	LABEL	7/31/2020	AC Calibration Date
THERMOSELECT	IQUANT	1	Thermo Select
FRAMEWORKVERSION	QUANT	6.33	Framework Version
INSTRUMENTVERSION	LABEL	3.50	Instrument Version
COMPLIANCEVOLTAGE	IQUANT	0	Compliance Voltage
ZCURVE	TABLE
	Pt	Time	Freq	Zreal	Zimag	Zsig	Zmod	Zphz	Idc	Vdc	IERange
	#	s	Hz	ohm	ohm	V	ohm	°	A	V	#
	0	7	300046.9	55.2056	-2.165583	1	55.24805	-2.246424	1.18773E-005	-0.0009023	9
	1	10	238359.4	55.70613	-3.338628	1	55.80609	-3.429798	7.984231E-006	-0.0010876	9
	2	13	189328.1	56.41054	-4.46641	1	56.58708	-4.527056	5.732683E-005	-0.0022746	9
	3	16	150421.9	57.08562	-5.901204	1	57.38983	-5.901965	1.160371E-005	0.0004826	9
	4	18	119484.4	57.883	-7.078503	1	58.31421	-6.972075	-6.555661E-005	0.0023652	9
	5	21	94921.88	58.95247	-8.229002	1	59.52403	-7.946404	1.377805E-005	-0.000134	9
	6	23	75421.88	59.88429	-9.69974	1	60.66476	-9.200559	1.509381E-005	-0.0006086	9
	7	26	59859.37	60.93621	-11.32798	1	61.9802	-10.53101	-1.608096E-005	0.000306	9
	8	28	47578.12	62.00695	-13.18493	1	63.39325	-12.00438	2.078663E-005	-0.0005069	9
	9	31	37828.12	63.14944	-15.22947	1	64.9599	-13.55886	-1.528005E-005	0.000636	9
	10	33	30046.88	64.30239	-17.7045	1	66.69518	-15.39393	2.04142E-005	-0.0002556	9
	11	36	23859.38	65.4845	-20.67416	1	68.67052	-17.52147	-5.052171E-006	0.000617	9
	12	38	18984.38	66.69038	-24.29573	1	70.9781	-20.017	1.998306E-005	-0.0002976	9
	13	41	15046.87	67.88506	-28.82821	1	73.7526	-23.00909	-8.468221E-006	0.0006915	9
	14	43	11953.13	69.14233	-34.52968	1	77.28493	-26.53754	3.819765E-006	-0.0003402	9
	15	45	9515.62	70.48736	-41.58908	1	81.84204	-30.54154	-1.297551E-005	0.0007397	9
	16	48	7546.875	72.03737	-50.54581	1	88.00149	-35.05584	-1.334704E-005	0.0007572	9
	17	50	5928.309	73.8346	-62.30319	1	96.6087	-40.15838	-3.39246E-006	0.0005539	9
	18	52	4733.456	75.79381	-75.91544	1	107.2747	-45.04594	-1.358163E-005	0.0002423	9
	19	54	3796.875	78.23694	-92.35576	1	121.0397	-49.7312	1.236173E-005	-0.0004475	9
	20	57	2987.132	81.31798	-114.6714	1	140.5779	-54.65805	-9.613594E-006	0.0006835	9
	21	59	2390.625	84.73114	-140.0904	1	163.7213	-58.83311	1.861958E-005	-0.0001348	9
	22	61	1884.191	89.22144	-173.9953	1	195.5373	-62.85212	-1.484325E-005	0.0003941	9
	23	64	1516.544	94.20387	-211.7967	1	231.8021	-66.02125	-1.379849E-005	0.0007237	9
	24	66	1193.986	101.3109	-263.4889	1	282.2947	-68.96835	-1.561581E-005	0.0006605	9
	25	68	946.5144	110.3052	-325.5654	1	343.7442	-71.28304	1.895411E-005	-0.0005645	9
	26	71	751.7689	118.4903	-402.558	1	419.6343	-73.59856	-2.865243E-006	0.0005578	9
	27	73	597.4265	131.2431	-494.3761	1	511.5002	-75.1325	3.423658E-006	-0.0006706	8
	28	76	477.4305	145.6487	-607.0762	1	624.3037	-76.5087	4.101284E-007	0.0006482	8
	29	78	376.6741	164.5491	-754.6683	1	772.3992	-77.69965	4.079239E-007	0.0006482	8
	30	80	298.2954	187.5745	-935.1799	1	953.806	-78.65835	4.008935E-007	0.0006554	8
	31	83	237.7717	215.1391	-1152.018	1	1171.935	-79.42188	4.084382E-007	0.0006451	8
	32	85	189.0121	249.6915	-1423.004	1	1444.744	-80.04774	4.032208E-007	0.0006553	8
	33	87	150.2404	292.4491	-1757.903	1	1782.063	-80.55463	4.015344E-007	0.0006513	8
	34	90	119.1737	345.6493	-2175.877	1	2203.16	-80.97369	4.043526E-007	0.0006511	8
	35	92	95.0169	411.7088	-2681.113	1	2712.54	-81.26991	4.049218E-007	0.0006486	8
	36	95	75.60484	494.1195	-3310.628	1	3347.299	-81.51112	4.223149E-007	0.0006402	8
	37	97	54.50582	650.0229	-4473.491	1	4520.471	-81.73247	4.12499E-007	0.0006434	8
	38	100	45.95588	759.3954	-5252.149	1	5306.765	-81.77276	4.553551E-008	0.0006298	7
	39	102	37.20238	917.5013	-6383.366	1	6448.967	-81.82072	4.587061E-008	0.0006172	7
	40	104	30.04808	1121.983	-7768.681	1	7849.283	-81.78195	4.01367E-008	0.000615	7
	41	107	23.91582	1396.326	-9588.42	1	9689.56	-81.71448	3.689932E-008	0.0006131	7
	42	109	18.60119	1807.894	-12084.24	1	12218.73	-81.49123	4.128473E-008	0.0006788	7
	43	112	15.02404	2240.857	-14682	1	14852.03	-81.32214	4.716905E-008	0.0006195	7
	44	114	12.01923	2845.343	-17986.53	1	18210.2	-81.0107	4.208618E-008	0.0006209	7
	45	117	9.450605	3689.94	-22380.61	1	22682.76	-80.63775	4.642261E-008	0.0006101	7
	46	119	7.512019	4769.84	-27478.93	1	27889.84	-80.15262	4.785829E-008	0.0006374	7
	47	122	5.978954	6135.758	-33676.99	1	34231.38	-79.67429	4.575856E-008	0.0006232	7
	48	126	4.734848	7949.839	-41359.31	1	42116.41	-79.11965	4.934096E-008	0.0006537	7
	49	130	3.75601	10349.65	-50648.8	1	51695.42	-78.45109	5.632173E-009	0.0006582	6
	50	135	3.004808	13172.78	-61367.8	1	62765.67	-77.88513	5.504682E-009	0.0006907	6
	51	142	2.372217	16985.88	-75263.54	1	77156.47	-77.28224	5.13031E-009	0.0007413	6
	52	146	1.878005	21716.15	-91825.89	1	94358.81	-76.69443	4.313905E-009	0.0006389	6
	53	150	1.512097	27364.79	-110120.4	1	113469.5	-76.04473	5.075351E-009	0.0007165	6
	54	156	1.201923	34839.76	-134004.1	1	138459	-75.42631	4.65214E-009	0.0006302	6
	55	162	0.956633	44570.77	-162350.8	1	168357.7	-74.64859	3.602977E-009	5.741085E-005	6

File: experiments/raw/raw_eis/S60/S60-2-7-2/300-140K 0.3K-min/S60-2-7-2-300-140K 0.3K-min_#149.DTA
EXPLAIN
TAG	EISPOT
TITLE	LABEL	Potentiostatic EIS	Test Identifier
DATE	LABEL	9/15/2020	Date
TIME	LABEL	10:05:31	Time
NOTES	NOTES	1	Notes...
	
PSTAT	PSTAT	REF3000-16137	Potentiostat
VDC	POTEN	0.00000E+000	T	DC Voltage (V)
FREQINIT	QUANT	3.00000E+005	Initial Freq. (Hz)
FREQFINAL	QUANT	1.00000E+000	Final Freq. (Hz)
PTSPERDEC	QUANT	1.00000E+001	Points/decade
VAC	QUANT	5.00000E+001	AC Voltage (mV rms)
AREA	QUANT	1.00000E+000	Sample Area (cm^2)
SPEED	SELECTOR	2	Optimize for:
ZGUESS	QUANT	1.00000E+003	Estimated Z (ohms)
EOC	QUANT	0	Open Circuit (V)
SEQUENCER	TOGGLE	TRUE	Run as Sequence
PSTATMODEL	IQUANT	5	Pstat Model
PSTATSECTION	LABEL	REF3000-16137	Pstat Section
PSTATSERIALNO	LABEL	16137	Pstat Serial Number
CTRLMODE	IQUANT	1	Control Mode
IESTAB	IQUANT	0	I/E Stability
CASPEED	IQUANT	1	Control Amp Speed
CONVENTION	IQUANT	1	Current Convention
ICHRANGE	IQUANT	2	Ich Range
ICHRANGEMODE	TOGGLE	F	Ich Auto Range
ICHOFFSETENABLE	TOGGLE	T	Ich Offset Enable
ICHOFFSET	QUANT	0	Ich Offset (V)
ICHFILTER	IQUANT	3	Ich Filter
VCHRANGE	IQUANT	2	Vch Range
VCHRANGEMODE	TOGGLE	F	Vch Auto Range
VCHOFFSETENABLE	TOGGLE	T	Vch Offset Enable
VCHOFFSET	QUANT	0	Vch Offset (V)
VCHFILTER	IQUANT	3	Vch Filter
ACHRANGE	IQUANT	2	Ach Range
ACHOFFSETENABLE	TOGGLE	F	Ach Offset Enable
ACHOFFSET	QUANT	0	Ach Offset (V)
ACHFILTER	IQUANT	3	Ach Filter
IERANGELOWERLIMIT	IQUANT	2	I/E Range Lower Limit
IERANGEMODE	TOGGLE	F	I/E AutoRange
IERANGE	IQUANT	11	I/E Range
POSFEEDENABLE	TOGGLE	F	Positive Feedback IR Comp
POSFEEDRESISTANCE	QUANT	0	Positive Feedback Resistance (ohm)
ACHSELECT	IQUANT	0	Ach Select
CABLEID	IQUANT	13	Cable ID
DCCALDATE	LABEL	7/31/2020	DC Calibration Date
ACCALDATE	LABEL	7/31/2020	AC Calibration Date
THERMOSELECT	IQUANT	1	Thermo Select
FRAMEWORKVERSION	QUANT	6.33	Framework Version
INSTRUMENTVERSION	LABEL	3.50	Instrument Version
COMPLIANCEVOLTAGE	IQUANT	0	Compliance Voltage
ZCURVE	TABLE
	Pt	Time	Freq	Zreal	Zimag	Zsig	Zmod	Zphz	Idc	Vdc	IERange
	#	s	Hz	ohm	ohm	V	ohm	°	A	V	#
	0	7	300046.9	46.16063	-1.410731	1	46.18219	-1.750491	-4.065009E-005	0.0004298	9
	1	10	238359.4	46.57049	-2.679849	1	46.64753	-3.293393	-5.957813E-005	0.00175	9
	2	14	189328.1	47.13424	-3.730138	1	47.2816	-4.524878	5.673416E-005	-0.0021302	9
	3	16	150421.9	47.80676	-4.942326	1	48.06155	-5.902345	-8.847393E-006	0.0007858	9
	4	19	119484.4	48.4576	-6.140384	1	48.8451	-7.221838	-2.815093E-005	1.792644E-005	9
	5	21	94921.88	49.30883	-7.13025	1	49.8217	-8.228159	1.750902E-005	-0.0003163	9
	6	24	75421.88	50.08881	-8.462415	1	50.79864	-9.58946	-1.309502E-005	0.0003377	9
	7	26	59859.37	50.94899	-9.9546	1	51.91236	-11.05538	-1.494545E-005	0.0005704	9
	8	29	47578.12	51.83973	-11.60207	1	53.12217	-12.61528	-1.584361E-005	0.0005785	9
	9	31	37828.12	52.77148	-13.52953	1	54.47823	-14.37975	-2.359269E-006	0.0004432	9
	10	34	30046.88	53.69679	-15.80343	1	55.97404	-16.39961	-1.536179E-005	0.0005787	9
	11	36	23859.38	54.61199	-18.57058	1	57.68306	-18.78039	-1.300285E-005	0.0004288	9
	12	39	18984.38	55.6185	-22.02266	1	59.81985	-21.60155	-1.484043E-005	0.000402	9
	13	41	15046.87	56.62853	-26.28757	1	62.43258	-24.90123	-2.300983E-006	-0.0001174	9
	14	43	11953.13	57.67933	-31.63241	1	65.78385	-28.74118	-3.179743E-006	-0.0000957	9
	15	46	9515.62	58.86353	-38.32409	1	70.23996	-33.06681	1.997345E-005	-0.0004546	9
	16	48	7546.875	60.23275	-46.73721	1	76.23878	-37.80944	8.795616E-006	-0.0004254	9
	17	50	5928.309	61.90618	-57.65501	1	84.59595	-42.96363	9.021687E-006	-0.0004343	9
	18	52	4733.456	63.75804	-70.34116	1	94.93664	-47.81047	1.977597E-005	-0.0004795	9
	19	55	3796.875	65.85522	-85.66994	1	108.0567	-52.45021	1.652569E-005	-0.00011	9
	20	57	2987.132	68.80598	-106.2796	1	126.6081	-57.08076	-1.478075E-005	0.0006316	9
	21	59	2390.625	72.37682	-129.6654	1	148.4975	-60.83055	-1.261562E-005	0.0002804	9
	22	62	1884.191	76.23982	-161.3763	1	178.4792	-64.71231	-1.475583E-005	0.0006297	9
	23	64	1516.544	81.16886	-196.5831	1	212.6812	-67.56434	1.113605E-005	6.41611E-005	9
	24	66	1193.986	87.7086	-243.906	1	259.1967	-70.22142	-3.171418E-006	-0.0001146	9
	25	69	946.5144	95.368	-300.9744	1	315.7224	-72.41846	1.929628E-005	-0.0004772	9
	26	71	751.7689	104.2497	-372.3514	1	386.6698	-74.35899	1.997964E-005	-0.0003776	9
	27	74	597.4265	114.8964	-458.2426	1	472.4272	-75.92426	4.243069E-006	-0.0001508	8
	28	76	477.4305	128.2769	-562.1254	1	576.576	-77.14523	4.409068E-007	0.0006491	8
	29	78	376.6741	145.5878	-698.7732	1	713.7785	-78.23093	4.41228E-007	0.000646	8
	30	80	298.2954	166.6608	-865.9843	1	881.8756	-79.10648	4.483725E-007	0.0006417	8
	31	83	237.7717	191.9204	-1066.929	1	1084.053	-79.80263	4.422021E-007	0.0006482	8
	32	85	189.0121	223.5751	-1318.133	1	1336.959	-80.3734	4.531093E-007	0.0006494	8
	33	88	150.2404	262.9512	-1628.702	1	1649.792	-80.82883	4.482105E-007	0.000644	8
	34	90	119.1737	311.9163	-2016.157	1	2040.142	-81.20559	4.45668E-007	0.000654	8
	35	93	95.0169	373.4454	-2484.957	1	2512.862	-81.45341	4.467545E-007	0.000651	8
	36	95	75.60484	451.269	-3068.027	1	3101.038	-81.63249	4.595877E-007	0.0006534	8
	37	98	54.50582	597.248	-4145.353	1	4188.156	-81.80145	4.481407E-007	0.0006444	8
	38	100	45.95588	703.252	-4866.491	1	4917.042	-81.77716	5.730482E-008	0.0006309	7
	39	103	37.20238	854.9214	-5910.577	1	5972.086	-81.76967	5.68642E-008	0.0006204	7
	40	105	30.04808	1048.136	-7190.876	1	7266.862	-81.70702	4.803609E-008	0.0006228	7
	41	107	23.91582	1297.176	-8842.032	1	8936.677	-81.65392	4.09932E-008	0.0006245	7
	42	110	18.60119	1665.626	-11133.04	1	11256.94	-81.49103	5.059366E-008	0.0006788	7
	43	112	15.02404	2052.552	-13531	1	13685.79	-81.37441	5.863955E-008	0.0006266	7
	44	114	12.01923	2574.588	-16588.02	1	16786.63	-81.17765	5.088857E-008	0.000626	7
	45	117	9.450605	3310.255	-20637.96	1	20901.75	-80.88757	5.344826E-008	0.0006293	7
	46	120	7.512019	4212.074	-25419.53	1	25766.14	-80.59145	5.868683E-008	0.0006094	7
	47	123	5.978954	5421.745	-31255.12	1	31721.88	-80.15898	5.770496E-008	0.0006315	7
	48	127	4.734848	7036.1	-38583.97	1	39220.27	-79.66521	6.106094E-008	0.0006487	7
	49	130	3.75601	9277.366	-47499.49	1	48397.01	-78.9484	9.800458E-009	0.000659	6
	50	136	3.004808	12130.92	-57890.63	1	59147.99	-78.16498	1.110296E-008	0.0006555	6
	51	142	2.372217	16301.43	-71149.98	1	72993.54	-77.09548	1.048497E-008	0.0006877	6
	52	146	1.878005	21981.83	-87274.8	1	90000.51	-75.86301	9.215385E-009	0.0006661	6
	53	151	1.512097	28930.76	-104808.7	1	108728.3	-74.56868	1.022793E-008	0.0005811	6
	54	156	1.201923	39350.19	-126714	1	132683.3	-72.74816	9.340093E-009	0.0006769	6
	55	163	0.956633	53106.61	-151638.4	1	160669	-70.69879	8.646793E-009	2.714425E-005	6

File: experiments/raw/raw_eis/S60/S60-2-7-2/300-140K 0.3K-min/S60-2-7-2-300-140K 0.3K-min_#18.DTA
EXPLAIN
TAG	EISPOT
TITLE	LABEL	Potentiostatic EIS	Test Identifier
DATE	LABEL	9/15/2020	Date
TIME	LABEL	1:20:00	Time
NOTES	NOTES	1	Notes...
	
PSTAT	PSTAT	REF3000-16137	Potentiostat
VDC	POTEN	0.00000E+000	T	DC Voltage (V)
FREQINIT	QUANT	3.00000E+005	Initial Freq. (Hz)
FREQFINAL	QUANT	1.00000E+000	Final Freq. (Hz)
PTSPERDEC	QUANT	1.00000E+001	Points/decade
VAC	QUANT	5.00000E+001	AC Voltage (mV rms)
AREA	QUANT	1.00000E+000	Sample Area (cm^2)
SPEED	SELECTOR	2	Optimize for:
ZGUESS	QUANT	1.00000E+003	Estimated Z (ohms)
EOC	QUANT	0	Open Circuit (V)
SEQUENCER	TOGGLE	TRUE	Run as Sequence
PSTATMODEL	IQUANT	5	Pstat Model
PSTATSECTION	LABEL	REF3000-16137	Pstat Section
PSTATSERIALNO	LABEL	16137	Pstat Serial Number
CTRLMODE	IQUANT	1	Control Mode
IESTAB	IQUANT	0	I/E Stability
CASPEED	IQUANT	1	Control Amp Speed
CONVENTION	IQUANT	1	Current Convention
ICHRANGE	IQUANT	2	Ich Range
ICHRANGEMODE	TOGGLE	F	Ich Auto Range
ICHOFFSETENABLE	TOGGLE	T	Ich Offset Enable
ICHOFFSET	QUANT	0	Ich Offset (V)
ICHFILTER	IQUANT	3	Ich Filter
VCHRANGE	IQUANT	2	Vch Range
VCHRANGEMODE	TOGGLE	F	Vch Auto Range
VCHOFFSETENABLE	TOGGLE	T	Vch Offset Enable
VCHOFFSET	QUANT	0	Vch Offset (V)
VCHFILTER	IQUANT	3	Vch Filter
ACHRANGE	IQUANT	2	Ach Range
ACHOFFSETENABLE	TOGGLE	F	Ach Offset Enable
ACHOFFSET	QUANT	0	Ach Offset (V)
ACHFILTER	IQUANT	3	Ach Filter
IERANGELOWERLIMIT	IQUANT	2	I/E Range Lower Limit
IERANGEMODE	TOGGLE	F	I/E AutoRange
IERANGE	IQUANT	11	I/E Range
POSFEEDENABLE	TOGGLE	F	Positive Feedback IR Comp
POSFEEDRESISTANCE	QUANT	0	Positive Feedback Resistance (ohm)
ACHSELECT	IQUANT	0	Ach Select
CABLEID	IQUANT	13	Cable ID
DCCALDATE	LABEL	7/31/2020	DC Calibration Date
ACCALDATE	LABEL	7/31/2020	AC Calibration Date
THERMOSELECT	IQUANT	1	Thermo Select
FRAMEWORKVERSION	QUANT	6.33	Framework Version
INSTRUMENTVERSION	LABEL	3.50	Instrument Version
COMPLIANCEVOLTAGE	IQUANT	0	Compliance Voltage
ZCURVE	TABLE
	Pt	Time	Freq	Zreal	Zimag	Zsig	Zmod	Zphz	Idc	Vdc	IERange
	#	s	Hz	ohm	ohm	V	ohm	°	A	V	#
	0	6	300046.9	59.2067	-2.154576	1	59.24589	-2.084117	-7.179618E-005	0.0020254	9
	1	10	238359.4	59.7728	-3.648722	1	59.88406	-3.493182	-9.301821E-006	-0.0011422	9
	2	13	189328.1	60.49251	-4.931955	1	60.69323	-4.661016	4.38314E-005	-0.0007527	9
	3	15	150421.9	61.18632	-6.216482	1	61.5013	-5.8013	-5.615505E-006	0.0007362	9
	4	18	119484.4	62.08852	-7.513813	1	62.54152	-6.900251	-6.193746E-005	0.0018143	9
	5	20	94921.88	63.17974	-8.67722	1	63.77283	-7.820181	1.908095E-005	-0.0006363	9
	6	23	75421.88	64.16127	-10.2244	1	64.97082	-9.054227	-9.134761E-006	3.652856E-005	9
	7	25	59859.37	65.27281	-11.9384	1	66.3556	-10.36484	4.329649E-006	-0.0003907	9
	8	28	47578.12	66.47242	-13.83219	1	67.89633	-11.75488	-3.240987E-006	-0.0001576	9
	9	31	37828.12	67.70222	-15.97145	1	69.56061	-13.2738	1.58425E-005	-0.0005993	9
	10	33	30046.88	68.95714	-18.49914	1	71.39542	-15.01715	-1.693148E-005	0.0006049	9
	11	36	23859.38	70.23594	-21.58488	1	73.47785	-17.08322	1.754975E-005	-0.0001771	9
	12	38	18984.38	71.50394	-25.29533	1	75.84634	-19.48181	-1.233814E-005	0.0007071	9
	13	40	15046.87	72.76651	-30.02521	1	78.71771	-22.42222	-1.719196E-005	0.0006752	9
	14	42	11953.13	74.07124	-35.72019	1	82.23431	-25.74527	-1.459046E-005	0.0005039	9
	15	45	9515.62	75.53767	-43.08143	1	86.95947	-29.69742	1.804002E-005	-0.0001242	9
	16	47	7546.875	77.10365	-52.17277	1	93.09657	-34.08455	-2.883281E-006	-0.0001623	9
	17	49	5928.309	79.00275	-64.37255	1	101.9081	-39.17363	-4.021939E-006	0.0005844	9
	18	52	4733.456	81.1373	-78.27321	1	112.7384	-43.97069	1.02137E-005	-0.0005177	9
	19	54	3796.875	83.51473	-95.3781	1	126.7742	-48.79403	3.219503E-006	0.0003377	9
	20	56	2987.132	86.7504	-118.0594	1	146.5048	-53.69144	-1.601479E-005	0.0004207	9
	21	59	2390.625	90.23988	-144.4399	1	170.3118	-58.00461	1.720883E-005	-0.0001675	9
	22	61	1884.191	95.1672	-179.1391	1	202.8488	-62.02064	-1.311214E-005	0.000211	9
	23	63	1516.544	100.3935	-218.1858	1	240.1747	-65.2915	-1.38106E-005	0.0002363	9
	24	66	1193.986	107.2324	-271.5414	1	291.9478	-68.45082	-1.61084E-005	0.0006736	9
	25	68	946.5144	114.9515	-336.8077	1	355.8838	-71.15538	-1.745001E-005	0.000461	9
	26	70	751.7689	124.7071	-414.6002	1	432.9494	-73.25931	1.837184E-005	-0.0001545	9
	27	73	597.4265	137.8814	-509.3447	1	527.6772	-74.85286	3.652646E-006	-0.0007764	8
	28	75	477.4305	152.4671	-626.0405	1	644.3392	-76.31254	3.870481E-007	0.0006444	8
	29	77	376.6741	171.781	-778.3339	1	797.0648	-77.55414	3.917361E-007	0.0006417	8
	30	80	298.2954	195.2205	-964.64	1	984.196	-78.5592	3.818415E-007	0.0006413	8
	31	82	237.7717	223.3172	-1188.448	1	1209.248	-79.35784	3.826422E-007	0.0006533	8
	32	84	189.0121	258.344	-1468.277	1	1490.831	-80.02092	3.95204E-007	0.0006469	8
	33	87	150.2404	301.7454	-1814.067	1	1838.992	-80.55609	3.968408E-007	0.0006442	8
	34	89	119.1737	355.9371	-2246.747	1	2274.766	-80.99783	3.896857E-007	0.0006455	8
	35	92	95.0169	422.2879	-2767.874	1	2799.903	-81.32542	3.884667E-007	0.0006482	8
	36	94	75.60484	505.6416	-3418.365	1	3455.56	-81.58587	3.952483E-007	0.0006481	8
	37	97	54.50582	664.965	-4623.869	1	4671.439	-81.81632	3.963911E-007	0.000644	8
	38	99	45.95588	770.4882	-5423.898	1	5478.351	-81.91498	4.497522E-008	0.0006313	7
	39	101	37.20238	927.0917	-6587.146	1	6652.066	-81.98867	4.195249E-008	0.0006252	7
	40	104	30.04808	1125.876	-8028.467	1	8107.026	-82.01716	3.705199E-008	0.0006214	7
	41	106	23.91582	1389.83	-9914.13	1	10011.08	-82.0199	3.496799E-008	0.0006122	7
	42	109	18.60119	1740.245	-12465.93	1	12586.82	-82.05286	4.017139E-008	0.0006257	7
	43	111	15.02404	2162.79	-15189.45	1	15342.65	-81.89626	4.544371E-008	0.0006292	7
	44	113	12.01923	2709.279	-18655.28	1	18850.99	-81.73679	3.796688E-008	0.000622	7
	45	116	9.450605	3498.253	-23290.92	1	23552.17	-81.45813	4.328087E-008	0.0006277	7
	46	118	7.512019	4450.367	-28688.42	1	29031.55	-81.18213	4.63014E-008	0.0006342	7
	47	121	5.978954	5723.554	-35304.29	1	35765.23	-80.79129	4.393076E-008	0.0006262	7
	48	126	4.734848	7529.728	-43614.5	1	44259.7	-80.20486	6.256645E-009	0.0006984	6
	49	129	3.75601	9772.83	-53694.31	1	54576.44	-79.68459	5.597573E-009	0.0006611	6
	50	134	3.004808	12660.89	-65447.54	1	66660.92	-79.05132	5.698137E-009	0.0006976	6
	51	141	2.372217	16792.78	-80569.99	1	82301.41	-78.22669	5.420621E-009	0.0007434	6
	52	145	1.878005	21970.04	-98740.6	1	101155.3	-77.45588	4.384517E-009	0.0006485	6
	53	150	1.512097	28160.6	-118581	1	121878.9	-76.64087	5.262565E-009	0.0006543	6
	54	155	1.201923	36931.21	-144277.1	1	148928.8	-75.64205	4.594271E-009	0.0006399	6
	55	161	0.956633	48017.55	-174307	1	180800	-74.59835	4.138083E-009	2.971865E-005	6

File: experiments/raw/raw_eis/S60/S60-2-7-2/300-140K 0.3K-min/S60-2-7-2-300-140K 0.3K-min_#2.DTA
EXPLAIN
TAG	EISPOT
TITLE	LABEL	Potentiostatic EIS	Test Identifier
DATE	LABEL	9/15/2020	Date
TIME	LABEL	0:34:18	Time
NOTES	NOTES	1	Notes...
	
PSTAT	PSTAT	REF3000-16137	Potentiostat
VDC	POTEN	0.00000E+000	T	DC Voltage (V)
FREQINIT	QUANT	3.00000E+005	Initial Freq. (Hz)
FREQFINAL	QUANT	1.00000E+000	Final Freq. (Hz)
PTSPERDEC	QUANT	1.00000E+001	Points/decade
VAC	QUANT	5.00000E+001	AC Voltage (mV rms)
AREA	QUANT	1.00000E+000	Sample Area (cm^2)
SPEED	SELECTOR	2	Optimize for:
ZGUESS	QUANT	1.00000E+003	Estimated Z (ohms)
EOC	QUANT	0	Open Circuit (V)
SEQUENCER	TOGGLE	TRUE	Run as Sequence
PSTATMODEL	IQUANT	5	Pstat Model
PSTATSECTION	LABEL	REF3000-16137	Pstat Section
PSTATSERIALNO	LABEL	16137	Pstat Serial Number
CTRLMODE	IQUANT	1	Control Mode
IESTAB	IQUANT	0	I/E Stability
CASPEED	IQUANT	1	Control Amp Speed
CONVENTION	IQUANT	1	Current Convention
ICHRANGE	IQUANT	2	Ich Range
ICHRANGEMODE	TOGGLE	F	Ich Auto Range
ICHOFFSETENABLE	TOGGLE	T	Ich Offset Enable
ICHOFFSET	QUANT	0	Ich Offset (V)
ICHFILTER	IQUANT	3	Ich Filter
VCHRANGE	IQUANT	2	Vch Range
VCHRANGEMODE	TOGGLE	F	Vch Auto Range
VCHOFFSETENABLE	TOGGLE	T	Vch Offset Enable
VCHOFFSET	QUANT	0	Vch Offset (V)
VCHFILTER	IQUANT	3	Vch Filter
ACHRANGE	IQUANT	2	Ach Range
ACHOFFSETENABLE	TOGGLE	F	Ach Offset Enable
ACHOFFSET	QUANT	0	Ach Offset (V)
ACHFILTER	IQUANT	3	Ach Filter
IERANGELOWERLIMIT	IQUANT	2	I/E Range Lower Limit
IERANGEMODE	TOGGLE	F	I/E AutoRange
IERANGE	IQUANT	11	I/E Range
POSFEEDENABLE	TOGGLE	F	Positive Feedback IR Comp
POSFEEDRESISTANCE	QUANT	0	Positive Feedback Resistance (ohm)
ACHSELECT	IQUANT	0	Ach Select
CABLEID	IQUANT	13	Cable ID
DCCALDATE	LABEL	7/31/2020	DC Calibration Date
ACCALDATE	LABEL	7/31/2020	AC Calibration Date
THERMOSELECT	IQUANT	1	Thermo Select
FRAMEWORKVERSION	QUANT	6.33	Framework Version
INSTRUMENTVERSION	LABEL	3.50	Instrument Version
COMPLIANCEVOLTAGE	IQUANT	0	Compliance Voltage
ZCURVE	TABLE
	Pt	Time	Freq	Zreal	Zimag	Zsig	Zmod	Zphz	Idc	Vdc	IERange
	#	s	Hz	ohm	ohm	V	ohm	°	A	V	#
	0	7	300046.9	46.36084	-1.550875	1	46.38677	-1.91596	1.128653E-005	-0.0014053	9
	1	10	238359.4	46.77913	-2.647085	1	46.85397	-3.238735	5.562065E-005	-0.0022669	9
	2	13	189328.1	47.25967	-3.839194	1	47.41536	-4.644289	-2.602995E-005	-0.0004272	9
	3	16	150421.9	48.02455	-5.037814	1	48.28806	-5.988472	2.686726E-007	-0.0007874	9
	4	18	119484.4	48.68014	-6.149599	1	49.06703	-7.199845	1.314206E-005	0.0004266	9
	5	21	94921.88	49.49417	-7.152767	1	50.00835	-8.223302	-1.095687E-005	0.0000959	9
	6	23	75421.88	50.31658	-8.471911	1	51.02481	-9.55737	-1.315044E-005	0.000589	9
	7	26	59859.37	51.17301	-9.90508	1	52.12281	-10.95473	1.431709E-005	-0.0005566	9
	8	28	47578.12	52.0672	-11.55292	1	53.33351	-12.51039	-5.284477E-006	2.936093E-005	9
	9	31	37828.12	52.99974	-13.45853	1	54.68185	-14.24828	1.675383E-005	-0.0000979	9
	10	33	30046.88	53.96644	-15.73262	1	56.21291	-16.25277	-1.21528E-005	0.0002062	9
	11	36	23859.38	54.94275	-18.47304	1	57.96515	-18.58385	-3.194895E-006	0.0004814	9
	12	38	18984.38	55.89355	-21.81858	1	60.00116	-21.32366	-1.136634E-005	0.0006662	9
	13	40	15046.87	56.92324	-26.04863	1	62.60021	-24.58929	1.126807E-005	-0.000444	9
	14	43	11953.13	57.9734	-31.36925	1	65.91619	-28.4177	-3.33457E-006	-0.0000974	9
	15	45	9515.62	59.14143	-37.96866	1	70.28035	-32.70037	-1.636508E-005	0.0005436	9
	16	47	7546.875	60.50728	-46.2813	1	76.17802	-37.41195	-1.461288E-005	0.0003893	9
	17	50	5928.309	62.14501	-57.0945	1	84.39066	-42.57463	2.040529E-005	-0.0004923	9
	18	52	4733.456	64.0658	-69.64175	1	94.6277	-47.388	4.3648E-006	0.0002943	9
	19	54	3796.875	66.10026	-84.85876	1	107.5651	-52.08339	-1.24486E-005	0.0002203	9
	20	57	2987.132	69.08105	-105.2169	1	125.8682	-56.71276	-1.41533E-005	0.0004161	9
	21	59	2390.625	72.3959	-128.5384	1	147.5239	-60.61075	-1.112956E-005	0.0007275	9
	22	61	1884.191	76.50093	-159.5073	1	176.9039	-64.37727	1.180193E-005	4.963019E-005	9
	23	63	1516.544	81.65563	-194.1796	1	210.6498	-67.19247	-1.390629E-005	0.0003961	9
	24	66	1193.986	88.06387	-241.7514	1	257.2916	-69.9846	2.065243E-005	-0.000399	9
	25	68	946.5144	95.4682	-298.9203	1	313.7953	-72.28773	8.648893E-006	-0.0004137	9
	26	71	751.7689	104.5503	-368.7459	1	383.281	-74.17041	2.046873E-005	-0.0003749	9
	27	73	597.4265	117.6445	-454.4252	1	469.4065	-75.48556	-1.303145E-005	0.0002634	9
	28	75	477.4305	130.6271	-556.1844	1	571.3183	-76.78289	4.340063E-007	0.0006576	8
	29	78	376.6741	149.1693	-691.0547	1	706.9711	-77.81918	4.43867E-007	0.0006461	8
	30	80	298.2954	171.9921	-855.8976	1	873.0074	-78.63777	4.403001E-007	0.0006503	8
	31	82	237.7717	199.9033	-1053.575	1	1072.372	-79.25652	4.380229E-007	0.0006488	8
	32	85	189.0121	235.4494	-1300.313	1	1321.457	-79.73658	4.454733E-007	0.0006504	8
	33	87	150.2404	280.5077	-1604.323	1	1628.661	-80.08238	4.497272E-007	0.000651	8
	34	90	119.1737	339.0829	-1983.748	1	2012.519	-80.30015	4.475624E-007	0.0006548	8
	35	92	95.0169	410.6743	-2437.17	1	2471.528	-80.43525	4.48233E-007	0.0006511	8
	36	94	75.60484	503.1711	-2999.605	1	3041.515	-80.47753	4.604431E-007	0.000644	8
	37	97	54.50582	676.9955	-4025.946	1	4082.47	-80.45455	4.605939E-007	0.0006524	8
	38	100	45.95588	801.0626	-4710.795	1	4778.42	-80.34927	5.712903E-008	0.000636	7
	39	102	37.20238	971.298	-5689.689	1	5772	-80.31231	5.54774E-008	0.0006225	7
	40	104	30.04808	1181.413	-6881.732	1	6982.405	-80.25877	4.112824E-008	0.0006858	7
	41	107	23.91582	1448.475	-8427.804	1	8551.371	-80.24793	4.106662E-008	0.0006242	7
	42	109	18.60119	1821.438	-10562.52	1	10718.42	-80.21594	5.15839E-008	0.0006372	7
	43	111	15.02404	2201.118	-12789.1	1	12977.13	-80.23455	5.652228E-008	0.0006333	7
	44	114	12.01923	2697.764	-15622.65	1	15853.86	-80.20262	5.116139E-008	0.000628	7
	45	116	9.450605	3369.969	-19376.43	1	19667.3	-80.13375	5.669349E-008	0.0006227	7
	46	119	7.512019	4191.077	-23827.51	1	24193.29	-80.02415	5.81104E-008	0.0006487	7
	47	122	5.978954	5249.915	-29243.93	1	29711.43	-79.82258	5.617825E-008	0.000626	7
	48	126	4.734848	6618.814	-36056.73	1	36659.2	-79.59821	5.915905E-008	0.0006513	7
	49	129	3.75601	8470.331	-44346.32	1	45148.01	-79.18652	8.552736E-009	0.0006543	6
	50	135	3.004808	10734.15	-54056.64	1	55112.09	-78.76875	9.664514E-009	0.0006734	6
	51	141	2.372217	14016.19	-66709.06	1	68165.63	-78.13423	9.084281E-009	0.0007458	6
	52	146	1.878005	18173.21	-81971.4	1	83961.75	-77.49961	7.846828E-009	0.0006477	6
	53	150	1.512097	23289.84	-98781.8	1	101490.2	-76.73361	8.790049E-009	0.0006582	6
	54	156	1.201923	30838.27	-120672.9	1	124551	-75.66473	7.853887E-009	0.0006463	6
	55	162	0.956633	40916.45	-146280.3	1	151895	-74.37302	7.09867E-009	3.033704E-005	6

File: experiments/raw/raw_eis/S60/S60-2-7-2/300-140K 0.3K-min/S60-2-7-2-300-140K 0.3K-min_#24.DTA
EXPLAIN
TAG	EISPOT
TITLE	LABEL	Potentiostatic EIS	Test Identifier
DATE	LABEL	9/15/2020	Date
TIME	LABEL	1:37:08	Time
NOTES	NOTES	1	Notes...
	
PSTAT	PSTAT	REF3000-16137	Potentiostat
VDC	POTEN	0.00000E+000	T	DC Voltage (V)
FREQINIT	QUANT	3.00000E+005	Initial Freq. (Hz)
FREQFINAL	QUANT	1.00000E+000	Final Freq. (Hz)
PTSPERDEC	QUANT	1.00000E+001	Points/decade
VAC	QUANT	5.00000E+001	AC Voltage (mV rms)
AREA	QUANT	1.00000E+000	Sample Area (cm^2)
SPEED	SELECTOR	2	Optimize for:
ZGUESS	QUANT	1.00000E+003	Estimated Z (ohms)
EOC	QUANT	0	Open Circuit (V)
SEQUENCER	TOGGLE	TRUE	Run as Sequence
PSTATMODEL	IQUANT	5	Pstat Model
PSTATSECTION	LABEL	REF3000-16137	Pstat Section
PSTATSERIALNO	LABEL	16137	Pstat Serial Number
CTRLMODE	IQUANT	1	Control Mode
IESTAB	IQUANT	0	I/E Stability
CASPEED	IQUANT	1	Control Amp Speed
CONVENTION	IQUANT	1	Current Convention
ICHRANGE	IQUANT	2	Ich Range
ICHRANGEMODE	TOGGLE	F	Ich Auto Range
ICHOFFSETENABLE	TOGGLE	T	Ich Offset Enable
ICHOFFSET	QUANT	0	Ich Offset (V)
ICHFILTER	IQUANT	3	Ich Filter
VCHRANGE	IQUANT	2	Vch Range
VCHRANGEMODE	TOGGLE	F	Vch Auto Range
VCHOFFSETENABLE	TOGGLE	T	Vch Offset Enable
VCHOFFSET	QUANT	0	Vch Offset (V)
VCHFILTER	IQUANT	3	Vch Filter
ACHRANGE	IQUANT	2	Ach Range
ACHOFFSETENABLE	TOGGLE	F	Ach Offset Enable
ACHOFFSET	QUANT	0	Ach Offset (V)
ACHFILTER	IQUANT	3	Ach Filter
IERANGELOWERLIMIT	IQUANT	2	I/E Range Lower Limit
IERANGEMODE	TOGGLE	F	I/E AutoRange
IERANGE	IQUANT	11	I/E Range
POSFEEDENABLE	TOGGLE	F	Positive Feedback IR Comp
POSFEEDRESISTANCE	QUANT	0	Positive Feedback Resistance (ohm)
ACHSELECT	IQUANT	0	Ach Select
CABLEID	IQUANT	13	Cable ID
DCCALDATE	LABEL	7/31/2020	DC Calibration Date
ACCALDATE	LABEL	7/31/2020	AC Calibration Date
THERMOSELECT	IQUANT	1	Thermo Select
FRAMEWORKVERSION	QUANT	6.33	Framework Version
INSTRUMENTVERSION	LABEL	3.50	Instrument Version
COMPLIANCEVOLTAGE	IQUANT	0	Compliance Voltage
ZCURVE	TABLE
	Pt	Time	Freq	Zreal	Zimag	Zsig	Zmod	Zphz	Idc	Vdc	IERange
	#	s	Hz	ohm	ohm	V	ohm	°	A	V	#
	0	6	300046.9	66.50968	-2.72949	1	66.56567	-2.350042	-3.233189E-005	-0.0004754	9
	1	10	238359.4	67.05978	-4.105168	1	67.18531	-3.503078	1.044546E-005	-0.0010382	9
	2	13	189328.1	67.81226	-5.488669	1	68.03403	-4.627387	8.32764E-006	-0.0008763	9
	3	15	150421.9	68.60535	-6.792106	1	68.94075	-5.654004	5.883262E-005	-0.0022086	9
	4	18	119484.4	69.51709	-8.243311	1	70.00413	-6.762534	-5.153543E-006	-0.0006831	9
	5	20	94921.88	70.70779	-9.479076	1	71.34034	-7.63554	2.204887E-005	-0.0004911	9
	6	23	75421.88	71.80621	-11.15151	1	72.66696	-8.827519	2.147911E-005	-0.0002989	9
	7	25	59859.37	73.0416	-13.00347	1	74.19006	-10.09451	-1.733082E-005	0.0004246	9
	8	28	47578.12	74.34753	-14.97952	1	75.84155	-11.39143	-3.246766E-006	-0.0002074	9
	9	30	37828.12	75.75593	-17.25215	1	77.69554	-12.82936	-1.763853E-005	0.0004547	9
	10	33	30046.88	77.17184	-19.8685	1	79.68846	-14.4377	-1.714587E-005	0.0007336	9
	11	35	23859.38	78.61824	-23.09062	1	81.93903	-16.36781	1.827703E-005	-0.0001195	9
	12	38	18984.38	80.05801	-26.9722	1	84.47949	-18.61909	1.757701E-005	-0.0001626	9
	13	40	15046.87	81.47952	-31.87887	1	87.49386	-21.36793	2.021437E-005	-0.000594	9
	14	42	11953.13	82.99303	-37.9097	1	91.24138	-24.55005	4.371442E-006	0.0004013	9
	15	45	9515.62	84.55751	-45.42762	1	95.9877	-28.24644	1.975847E-005	-0.0006163	9
	16	47	7546.875	86.22704	-55.08565	1	102.3207	-32.57224	-1.777902E-005	0.0004564	9
	17	49	5928.309	88.26956	-67.55711	1	111.1552	-37.42863	-9.599609E-006	0.0007058	9
	18	52	4733.456	90.41771	-82.08337	1	122.119	-42.23392	2.239185E-005	-0.0005378	9
	19	54	3796.875	92.99189	-99.683	1	136.3239	-46.98894	-1.602557E-005	0.000439	9
	20	56	2987.132	96.4777	-123.7533	1	156.9166	-52.06013	1.104535E-005	-0.0005292	9
	21	59	2390.625	99.9747	-151.2859	1	181.335	-56.54197	1.06807E-005	-0.0005292	9
	22	61	1884.191	105.2394	-187.4709	1	214.9899	-60.69172	2.143795E-005	-0.0005259	9
	23	63	1516.544	110.478	-228.5867	1	253.8844	-64.20511	-1.568654E-005	0.0003911	9
	24	66	1193.986	117.3473	-284.4099	1	307.6677	-67.579	2.170212E-005	-0.0002921	9
	25	68	946.5144	127.2904	-351.1828	1	373.5401	-70.07635	-9.135179E-006	0.0007398	9
	26	70	751.7689	135.9906	-431.9042	1	452.8076	-72.52272	7.488139E-007	0.00145	8
	27	73	597.4265	149.4546	-533.9318	1	554.4545	-74.36236	-6.838108E-007	0.0018386	8
	28	75	477.4305	164.7163	-655.6075	1	675.9828	-75.89679	3.607227E-007	0.0006644	8
	29	77	376.6741	184.7471	-815.2155	1	835.8875	-77.2311	3.690729E-007	0.0006485	8
	30	80	298.2954	209.0762	-1010.445	1	1031.849	-78.30962	3.565835E-007	0.0006565	8
	31	82	237.7717	238.2024	-1245.016	1	1267.598	-79.16879	3.531357E-007	0.0006498	8
	32	85	189.0121	274.353	-1538.266	1	1562.541	-79.88751	3.294864E-007	0.0007051	8
	33	87	150.2404	319.3228	-1900.878	1	1927.512	-80.46409	3.635102E-007	0.0006493	8
	34	89	119.1737	375.5811	-2353.429	1	2383.21	-80.93269	3.705272E-007	0.0006575	8
	35	92	95.0169	443.3675	-2901.902	1	2935.576	-81.31323	3.810467E-007	0.0006533	8
	36	94	75.60484	528.7391	-3583.225	1	3622.026	-81.60603	3.845406E-007	0.0006447	8
	37	97	54.50582	693.8681	-4859.567	1	4908.854	-81.87401	3.039949E-008	0.0006236	7
	38	99	45.95588	798.5988	-5690.53	1	5746.293	-82.01138	4.116101E-008	0.000628	7
	39	102	37.20238	957.27	-6914.426	1	6980.376	-82.11777	3.293169E-008	0.000685	7
	40	104	30.04808	1158.003	-8420.879	1	8500.128	-82.17004	3.30434E-008	0.0006248	7
	41	107	23.91582	1416.768	-10373.09	1	10469.4	-82.2226	3.435082E-008	0.0006239	7
	42	109	18.60119	1798.318	-13095.77	1	13218.66	-82.18102	3.831196E-008	0.0006322	7
	43	111	15.02404	2187.237	-15949.05	1	16098.33	-82.19122	4.002034E-008	0.0006284	7
	44	114	12.01923	2709.732	-19585.67	1	19772.23	-82.12297	3.666344E-008	0.0006214	7
	45	116	9.450605	3428.177	-24438.87	1	24678.15	-82.0149	3.681483E-008	0.0006188	7
	46	118	7.512019	4346.353	-30198.67	1	30509.84	-81.80993	4.231986E-008	0.0006371	7
	47	122	5.978954	5502.112	-37220.76	1	37625.23	-81.59122	4.074038E-008	0.0006231	7
	48	126	4.734848	7169.935	-46093.8	1	46648.11	-81.15844	5.30776E-009	0.0006714	6
	49	129	3.75601	9206.431	-56911.86	1	57651.69	-80.81107	5.458902E-009	0.0007282	6
	50	135	3.004808	11814.58	-69598.77	1	70594.43	-80.36573	4.812954E-009	0.0006908	6
	51	141	2.372217	15557.81	-85942.79	1	87339.62	-79.73914	4.655981E-009	0.0006535	6
	52	145	1.878005	20467.19	-106062.5	1	108019.2	-79.07772	5.663516E-009	0.0006534	6
	53	150	1.512097	26202.92	-128159.1	1	130810.4	-78.44478	4.696891E-009	0.00071	6
	54	155	1.201923	34711	-156834.5	1	160629.7	-77.52032	5.35879E-009	0.0006719	6
	55	162	0.956633	45527.61	-190617.1	1	195978.7	-76.56695	3.910926E-009	3.385192E-005	6

File: experiments/raw/raw_eis/S60/S60-2-7-2/300-140K 0.3K-min/S60-2-7-2-300-140K 0.3K-min_#30.DTA
EXPLAIN
TAG	EISPOT
TITLE	LABEL	Potentiostatic EIS	Test Identifier
DATE	LABEL	9/15/2020	Date
TIME	LABEL	1:54:16	Time
NOTES	NOTES	1	Notes...
	
PSTAT	PSTAT	REF3000-16137	Potentiostat
VDC	POTEN	0.00000E+000	T	DC Voltage (V)
FREQINIT	QUANT	3.00000E+005	Initial Freq. (Hz)
FREQFINAL	QUANT	1.00000E+000	Final Freq. (Hz)
PTSPERDEC	QUANT	1.00000E+001	Points/decade
VAC	QUANT	5.00000E+001	AC Voltage (mV rms)
AREA	QUANT	1.00000E+000	Sample Area (cm^2)
SPEED	SELECTOR	2	Optimize for:
ZGUESS	QUANT	1.00000E+003	Estimated Z (ohms)
EOC	QUANT	0	Open Circuit (V)
SEQUENCER	TOGGLE	TRUE	Run as Sequence
PSTATMODEL	IQUANT	5	Pstat Model
PSTATSECTION	LABEL	REF3000-16137	Pstat Section
PSTATSERIALNO	LABEL	16137	Pstat Serial Number
CTRLMODE	IQUANT	1	Control Mode
IESTAB	IQUANT	0	I/E Stability
CASPEED	IQUANT	1	Control Amp Speed
CONVENTION	IQUANT	1	Current Convention
ICHRANGE	IQUANT	2	Ich Range
ICHRANGEMODE	TOGGLE	F	Ich Auto Range
ICHOFFSETENABLE	TOGGLE	T	Ich Offset Enable
ICHOFFSET	QUANT	0	Ich Offset (V)
ICHFILTER	IQUANT	3	Ich Filter
VCHRANGE	IQUANT	2	Vch Range
VCHRANGEMODE	TOGGLE	F	Vch Auto Range
VCHOFFSETENABLE	TOGGLE	T	Vch Offset Enable
VCHOFFSET	QUANT	0	Vch Offset (V)
VCHFILTER	IQUANT	3	Vch Filter
ACHRANGE	IQUANT	2	Ach Range
ACHOFFSETENABLE	TOGGLE	F	Ach Offset Enable
ACHOFFSET	QUANT	0	Ach Offset (V)
ACHFILTER	IQUANT	3	Ach Filter
IERANGELOWERLIMIT	IQUANT	2	I/E Range Lower Limit
IERANGEMODE	TOGGLE	F	I/E AutoRange
IERANGE	IQUANT	11	I/E Range
POSFEEDENABLE	TOGGLE	F	Positive Feedback IR Comp
POSFEEDRESISTANCE	QUANT	0	Positive Feedback Resistance (ohm)
ACHSELECT	IQUANT	0	Ach Select
CABLEID	IQUANT	13	Cable ID
DCCALDATE	LABEL	7/31/2020	DC Calibration Date
ACCALDATE	LABEL	7/31/2020	AC Calibration Date
THERMOSELECT	IQUANT	1	Thermo Select
FRAMEWORKVERSION	QUANT	6.33	Framework Version
INSTRUMENTVERSION	LABEL	3.50	Instrument Version
COMPLIANCEVOLTAGE	IQUANT	0	Compliance Voltage
ZCURVE	TABLE
	Pt	Time	Freq	Zreal	Zimag	Zsig	Zmod	Zphz	Idc	Vdc	IERange
	#	s	Hz	ohm	ohm	V	ohm	°	A	V	#
	0	7	300046.9	75.34486	-3.265244	1	75.41558	-2.481493	6.662133E-005	-0.0023985	9
	1	10	238359.4	76.04682	-4.726988	1	76.1936	-3.556867	-5.171739E-005	0.000591	9
	2	13	189328.1	76.87342	-6.151451	1	77.11915	-4.575089	-6.287998E-005	0.0025389	9
	3	16	150421.9	77.82475	-7.610353	1	78.19597	-5.585101	1.403404E-005	-0.0011004	9
	4	18	119484.4	78.85725	-9.092264	1	79.37969	-6.577177	1.726351E-005	-0.0004191	9
	5	21	94921.88	80.06424	-10.41218	1	80.73844	-7.40961	1.689749E-005	-0.0006955	9
	6	23	75421.88	81.25485	-12.23619	1	82.17101	-8.563836	2.067719E-005	-0.0006467	9
	7	26	59859.37	82.6431	-14.21497	1	83.85671	-9.75962	1.924152E-005	-0.0002146	9
	8	28	47578.12	84.10788	-16.29808	1	85.67242	-10.96662	2.209957E-005	-0.0006295	9
	9	31	37828.12	85.72716	-18.75405	1	87.75455	-12.33988	2.048615E-005	-0.0003038	9
	10	33	30046.88	87.34537	-21.53883	1	89.96185	-13.85242	-1.425345E-005	0.0001922	9
	11	36	23859.38	88.98703	-24.83004	1	92.38627	-15.59069	-2.188963E-006	0.0005346	9
	12	38	18984.38	90.61612	-28.92373	1	95.1203	-17.70255	-1.104269E-005	0.0007845	9
	13	41	15046.87	92.27001	-34.05411	1	98.3536	-20.2576	-1.399464E-005	0.000186	9
	14	43	11953.13	93.95075	-40.2965	1	102.2279	-23.21502	-1.483278E-005	0.0007544	9
	15	45	9515.62	95.6667	-48.18799	1	107.1177	-26.73472	-5.383078E-006	0.0006179	9
	16	48	7546.875	97.6119	-58.00322	1	113.5449	-30.71976	-3.125449E-006	-0.0001913	9
	17	50	5928.309	99.7927	-71.1133	1	122.5385	-35.47406	-1.85467E-005	0.0007362	9
	18	52	4733.456	102.0886	-86.38824	1	133.7348	-40.23818	1.731414E-005	-0.000661	9
	19	55	3796.875	104.7583	-104.9771	1	148.3054	-45.05978	2.251012E-005	-0.0004624	9
	20	57	2987.132	108.416	-129.6949	1	169.0408	-50.1067	-2.313797E-006	-0.0002381	9
	21	59	2390.625	111.752	-158.9698	1	194.3191	-54.89369	-1.913352E-005	0.0006579	9
	22	62	1884.191	117.1951	-197.3006	1	229.4825	-59.29002	1.098379E-005	0.0001495	9
	23	64	1516.544	122.4072	-239.7572	1	269.1971	-62.95357	3.725713E-006	0.0004223	9
	24	66	1193.986	130.3546	-298.4177	1	325.6462	-66.40337	-1.479202E-005	0.0007772	9
	25	69	946.5144	141.0031	-368.7719	1	394.8096	-69.07521	5.147553E-006	-0.0004336	9
	26	71	751.7689	150.9713	-453.4162	1	477.8897	-71.5841	-4.826372E-006	0.0016539	8
	27	73	597.4265	162.7388	-559.9105	1	583.0812	-73.79341	2.754054E-006	0.00081	8
	28	76	477.4305	179.6371	-687.3864	1	710.4714	-75.35424	3.367834E-007	0.0006423	8
	29	78	376.6741	200.5723	-854.7737	1	877.9905	-76.79448	3.253874E-007	0.0006425	8
	30	80	298.2954	225.9113	-1059.586	1	1083.401	-77.96433	3.333047E-007	0.000649	8
	31	83	237.7717	256.2836	-1305.636	1	1330.551	-78.89459	3.223457E-007	0.0006477	8
	32	85	189.0121	294.1179	-1613.335	1	1639.925	-79.66819	3.270549E-007	0.000647	8
	33	87	150.2404	340.7566	-1993.834	1	2022.743	-80.30155	3.343065E-007	0.0006501	8
	34	90	119.1737	399.2739	-2468.681	1	2500.761	-80.81278	3.312726E-007	0.000651	8
	35	92	95.0169	469.8846	-3044.191	1	3080.242	-81.22539	3.436825E-007	0.000643	8
	36	95	75.60484	558.3793	-3759.142	1	3800.386	-81.55112	3.453507E-007	0.0006419	8
	37	97	54.50582	727.5372	-5096.414	1	5148.082	-81.87565	2.699696E-008	0.0006138	7
	38	100	45.95588	836.834	-5970.773	1	6029.131	-82.02168	3.659603E-008	0.0006205	7
	39	102	37.20238	1001.12	-7258.051	1	7326.769	-82.14661	3.354987E-008	0.0006221	7
	40	105	30.04808	1204.473	-8832.76	1	8914.505	-82.23479	3.112792E-008	0.0006161	7
	41	107	23.91582	1471.053	-10897	1	10995.84	-82.31177	2.953818E-008	0.0006174	7
	42	109	18.60119	1840.195	-13745.35	1	13867.98	-82.37472	2.983117E-008	0.0006247	7
	43	112	15.02404	2251.641	-16733.51	1	16884.32	-82.33638	3.52819E-008	0.0006186	7
	44	114	12.01923	2777.639	-20549.03	1	20735.91	-82.30192	3.326358E-008	0.0006169	7
	45	116	9.450605	3482.99	-25655.06	1	25890.41	-82.26866	3.365161E-008	0.000612	7
	46	119	7.512019	4358.243	-31709.58	1	32007.69	-82.17416	3.610468E-008	0.0006125	7
	47	122	5.978954	5464.561	-39102.9	1	39482.89	-82.04454	3.583277E-008	0.0006303	7
	48	126	4.734848	7030.266	-48456.67	1	48964	-81.74493	3.889317E-009	0.0006304	6
	49	130	3.75601	8969.006	-59912.61	1	60580.22	-81.48596	4.71006E-009	0.0006799	6
	50	135	3.004808	11370.82	-73396.07	1	74271.66	-81.19351	4.163552E-009	0.0006707	6
	51	142	2.372217	14905.47	-91009.77	1	92222.3	-80.69875	3.894768E-009	0.0006042	6
	52	146	1.878005	19242.71	-112541.2	1	114174.5	-80.29719	4.8702E-009	0.0006642	6
	53	150	1.512097	24520.57	-136363.6	1	138550.6	-79.80615	3.853254E-009	0.0006804	6
	54	156	1.201923	32212.7	-167818.9	1	170882.5	-79.13428	4.528092E-009	0.0006819	6
	55	162	0.956633	42219.26	-205202.7	1	209500.8	-78.37395	3.209992E-009	6.832926E-005	6
