Repository: LJZ-sudo/acid-in-clay-close

# Closed-Loop EIS 分析子项目（2026 清理版）

本目录是 **EIS 自驱动闭环分析系统 + 论文图表/结果** 的主代码仓。  
旧版本代码和历史输出会逐步移动到 `archive_*` 目录，仅作参考。

---

## 1. 当前系统的四个核心目标

1. **方法可靠性**：  
   从 CHI 原始 EIS 数据自动完成 Rb 拟合、导电率计算和多段 Arrhenius 分析，证明自动结果物理合理，并优于传统低分辨率/两段拟合基线。

2. **自驱动相变检测与采样优化**：  
   在线分析 EIS 曲线和导电率变化，实时检测相变/机制转变区域，在 3 K 粗步长与 1 K 精细步长之间自动切换。

3. **AI 机理 + 新材料/下一步实验指导**：  
   基于 Phase 1/3 结果和材料知识库生成深度机理报告，提出机理假设、新配比/新材料预测，并给出可直接执行的后续实验建议。

4. **我们的系统 vs 商用大模型**：  
   对比“带闭环 + ML + 知识库的 Agent 报告”和“直接调用商用大模型”的机制分析质量，在机理深度、数据利用、实验可操作性等维度展示优势。

---

## 2. 运行入口（目前仍在使用）

### 2.1 Phase 3 全流程（基于 Phase 1 结果）

在 `V1.0-qianduan/close/` 目录下：

```bash
cd close
python phase3/run_all.py
```

`run_all.py` 顺序调用：

1. `step1_data_preparation.py`
2. `step2_train_models.py`
3. `step3_confinement_analysis.py`
4. `step4_ml_ai_validation.py`
5. `step_meyer_neldel.py`
6. `step6_cross_material.py`
7. `step5_final_report.py`

输出写入 `close/output/phase3_results/`，用于论文主结果和 AI 报告的定量输入。

> 说明：Phase 1（原始 EIS → Rb → Arrhenius 分段）在主项目中已完成，这里主要复用 `specific_conductance/` 中的实现。算法细节见 `paper/SI_table/SI_Note2_Arrhenius_segmentation.md`。

### 2.2 自驱动闭环 & 相变检测

**完整闭环处理（已有 CHI 数据）：**

```bash
cd close
python auto_control/run_closed_loop.py \
  --data-dir E:\chi_data \
  --config experiment_data/experiment_data.json \
  --thickness 0.01 \
  --area 1.0 \
  --min-points 5 \
  --output-dir experiment_data \
  --bundle-report
```

功能概览：

- 扫描 `E:\chi_data` 内 CHI 输出文件；
- 自动完成数据读取 → Rb 半圆拟合 → 导电率计算；
- 对成功点做 Arrhenius 分段分析；
- 生成 `report.json` + `report.md` + 可选 AI 报告打包产物。

**相变检测 + 自适应步长实验：**

- 主要逻辑在：
  - `auto_control/integrated_temp_chi_controller.py`
  - `auto_control/integrated_workflow.py`
  - `specific_conductance/data_processing.py`, `rb_fitting.py`, `conductivity.py`
- 相变检测和 Phase Jump Score 的细节见：
  - `paper/SI_table/SI_Note4_phase_transition_detection.md`

---

## 3. 目录结构总览

更细的分层见 `PROJECT_MAP.md`，这里只列关键部分。

```text
close/
├── auto_control/          # 闭环控制 & 相变检测 & 报告生成
├── config/                # 材料参数 & 分析超参数
├── data/                  # 原始 EIS 数据 & 材料 Excel
├── docs/                  # 项目综合说明 & 论文草稿 & SI 草稿
├── output/                # Phase1/2/3 结果 & 深度分析输出
├── paper/                 # SI Note、主表格、机理报告评分、写作指南
├── paper_figure/          # 论文图脚本 + 数据 + 配色/版本说明
├── phase1/                # Phase 1 pipeline 规划（部分逻辑从主项目迁移）
├── phase2/                # AI 机理 & 新材料/实验建议
├── phase3/                # ML + 限域效应 + 交叉验证 + 跨材料
├── phase3-v2.0/           # Phase3 v2.0 深度分析（如仍在用则视为核心）
├── specific_conductance/  # Rb 拟合、电导率计算、温控辅助
├── utils/                 # 文件/数学/绘图工具
└── archive_*/             # 旧代码/旧输出/旧文档（逐步迁移中）
```

---

## 4. 与论文结构的对应关系

- **Figure 1：架构 / 物理–数字交换**
  - 代码：`auto_control/`, `specific_conductance/`，以及主项目中的 `frontend_web` Orchestrator。
  - 文档：`paper/INTEGRATED_SYSTEM_GUIDE.md`, `paper/CLOSE_AGENT_GUIDE.md`。

- **Figure 2：自驱动相变检测 & 自适应采样**
  - 代码：`auto_control/integrated_temp_chi_controller.py`, `integrated_workflow.py`。
  - 文档：`paper/SI_table/SI_Note4_phase_transition_detection.md`。
  - 数据：典型自驱动实验的 `experiment_data/` 记录。

- **Figure 3：ML 分段 / ΔEa / 机理 & 新材料预测**
  - 代码：`phase3/step*_*.py`, `phase3-v2.0/*`。
  - 表格：`paper/SI_table/TableS2_confinement_effect_by_temperature.csv` 等。
  - AI 报告：`output/phase2_reports/`, `paper/SI_reports/*`。

- **Figure 4：我们的系统 vs 商用模型**
  - 代码：`paper_figure/figure4_model_comparison/*`。
  - 文档：`paper/SI_table/TableS7_report_evaluation_scores.csv`，`paper_figure/figure4_model_comparison/scoring_prompt.md`。

---

## 5. 清理与维护约定

- **新增主线代码**：优先放入 `auto_control/`, `phase3/`, `specific_conductance/`, `paper_figure/` 等 Core 目录，并在 `PROJECT_MAP.md` 中登记。
- **调试/一次性脚本**：放入 Support 区（在 `PROJECT_MAP.md` 中注明用途），用完且确认不会再用时移动到 `archive_code/`。
- **过时输出/文档**：在文件顶部注明 `OBSOLETE`，并移动到 `archive_output/` 或 `archive_docs/`，避免与当前主线混淆。

---

# front_half_v2 内置数据

> 2026-05-18 note: this README documents historical `front_half_v2` data
> conventions. For the current AiCE/Stage0 mainline directory classification,
> use `data/MANIFEST.md`.

- **`phase1_results/`**：从仓库 `output/phase1_results/` 复制的 **S8*** 与 **S60*** 的 `*_analysis_result.json`，供离线或与 manifest 无关时由 `io/manifest_resolver.py` 优先解析。
- **`phase2_reports/`**：历史/演示用机理报告副本；**runtime 默认不会**自动当作输入。若需参与 planning，请在 run 的 `manifest.json` 中设置 **`source_mechanism_report`** 指向具体文件，或使用 LLM 在 `experiment_data/history/<sample_id>/` 生成。

运行 `front_half_v2` 时，`project_root` 应为 **`V1.0-qianduan-mainline`**，以便路径  
`front_half_v2/data/...` 与 `config`、`phase2` 等模块一致可用。

若需追加样品：将对应 JSON/MD 放入上述子目录，文件名保持  
`<sample_id>_analysis_result.json` 与 `<sample_id>_mechanism_report.md`。

**材料说明与 R/N/L/S 定义**：推荐在 phase1 JSON 中含 ``material_description``、``parameter_definitions``（见 ``phase1_material_lexicon.json``），或运行  
``python -m front_half_v2.tools.enrich_phase1_metadata`` 批量注入。

**规范化输入预览**：``canonical_phase1_inputs/<sample_id>_canonical_input.json`` 由 ``extract_canonical_phase1_input`` 从对应 ``phase1_results`` 生成（v1.1 起不含 kk_validation / drt_analysis，原因见 ``front_half_v2/TODO_KK_DRT_REPAIR.md``），便于人工检查模板是否够用；与线上主 JSON 可能不同步时需重新批量导出。

File: experiments/raw/raw_eis/S6/S6-4-1-2/300-160K 1K-min huai/S6-4-1-2-300-140K 1K-min_#13.DTA
EXPLAIN
TAG	EISPOT
TITLE	LABEL	Potentiostatic EIS	Test Identifier
DATE	LABEL	9/7/2020	Date
TIME	LABEL	18:40:25	Time
NOTES	NOTES	1	Notes...
	
PSTAT	PSTAT	REF3000-16137	Potentiostat
VDC	POTEN	0.00000E+000	T	DC Voltage (V)
FREQINIT	QUANT	3.00000E+005	Initial Freq. (Hz)
FREQFINAL	QUANT	1.00000E+000	Final Freq. (Hz)
PTSPERDEC	QUANT	1.00000E+001	Points/decade
VAC	QUANT	5.00000E+001	AC Voltage (mV rms)
AREA	QUANT	1.00000E+000	Sample Area (cm^2)
SPEED	SELECTOR	2	Optimize for:
ZGUESS	QUANT	1.00000E+003	Estimated Z (ohms)
EOC	QUANT	0	Open Circuit (V)
SEQUENCER	TOGGLE	TRUE	Run as Sequence
PSTATMODEL	IQUANT	5	Pstat Model
PSTATSECTION	LABEL	REF3000-16137	Pstat Section
PSTATSERIALNO	LABEL	16137	Pstat Serial Number
CTRLMODE	IQUANT	1	Control Mode
IESTAB	IQUANT	0	I/E Stability
CASPEED	IQUANT	1	Control Amp Speed
CONVENTION	IQUANT	1	Current Convention
ICHRANGE	IQUANT	2	Ich Range
ICHRANGEMODE	TOGGLE	F	Ich Auto Range
ICHOFFSETENABLE	TOGGLE	T	Ich Offset Enable
ICHOFFSET	QUANT	0	Ich Offset (V)
ICHFILTER	IQUANT	3	Ich Filter
VCHRANGE	IQUANT	2	Vch Range
VCHRANGEMODE	TOGGLE	F	Vch Auto Range
VCHOFFSETENABLE	TOGGLE	T	Vch Offset Enable
VCHOFFSET	QUANT	0	Vch Offset (V)
VCHFILTER	IQUANT	3	Vch Filter
ACHRANGE	IQUANT	2	Ach Range
ACHOFFSETENABLE	TOGGLE	F	Ach Offset Enable
ACHOFFSET	QUANT	0	Ach Offset (V)
ACHFILTER	IQUANT	3	Ach Filter
IERANGELOWERLIMIT	IQUANT	2	I/E Range Lower Limit
IERANGEMODE	TOGGLE	F	I/E AutoRange
IERANGE	IQUANT	11	I/E Range
POSFEEDENABLE	TOGGLE	F	Positive Feedback IR Comp
POSFEEDRESISTANCE	QUANT	0	Positive Feedback Resistance (ohm)
ACHSELECT	IQUANT	0	Ach Select
CABLEID	IQUANT	13	Cable ID
DCCALDATE	LABEL	7/31/2020	DC Calibration Date
ACCALDATE	LABEL	7/31/2020	AC Calibration Date
THERMOSELECT	IQUANT	1	Thermo Select
FRAMEWORKVERSION	QUANT	6.33	Framework Version
INSTRUMENTVERSION	LABEL	3.50	Instrument Version
COMPLIANCEVOLTAGE	IQUANT	0	Compliance Voltage
ZCURVE	TABLE
	Pt	Time	Freq	Zreal	Zimag	Zsig	Zmod	Zphz	Idc	Vdc	IERange
	#	s	Hz	ohm	ohm	V	ohm	°	A	V	#
	0	17	300046.9	167.8606	-4258.815	1	4262.122	-87.74287	-9.498419E-005	0.0022201	9
	1	31	238359.4	280.1661	-5364.23	1	5371.542	-87.01024	2.678519E-005	-0.0015983	9
	2	53	189328.1	577.4445	-6416.92	1	6442.85	-84.85793	-8.403409E-005	0.0041114	9
	3	64	150421.9	709.0549	-8086.907	1	8117.932	-84.98916	1.82065E-005	-0.0008937	9
	4	73	119484.4	968.596	-10068.44	1	10114.93	-84.50499	5.140333E-005	0.0001548	9
	5	85	94921.88	1895.203	-12684.77	1	12825.57	-81.50243	-1.673451E-005	0.0009499	8
	6	94	75421.88	2411.187	-15700.49	1	15884.56	-81.26907	2.648689E-005	-0.0055745	8
	7	102	59859.37	3744.087	-19947.26	1	20295.6	-79.36931	1.527301E-005	-0.0090839	8
	8	111	47578.12	8114.905	-25137.45	1	26414.83	-72.10882	2.919624E-006	0.0076088	7
	9	117	37828.12	10561.56	-30356.07	1	32140.91	-70.81606	2.919931E-006	0.0074904	7
	10	125	30046.88	10624.47	-36266.1	1	37790.34	-73.67159	2.729564E-005	-0.0077059	8
	11	134	23859.38	14060.13	-44297.58	1	46475.4	-72.39047	2.722728E-005	-0.0077026	8
	12	140	18984.38	22102.38	-50920.97	1	55510.9	-66.53661	-1.637484E-005	0.0008533	8
	13	148	15046.87	33969.82	-59606.37	1	68606.62	-60.32108	-5.446659E-006	0.0045647	7
	14	153	11953.13	45275.2	-69014.43	1	82539.9	-56.73412	4.940749E-006	-0.0015402	7
	15	158	9515.62	55758.31	-75956.8	1	94225.39	-53.71838	-7.093915E-006	0.0235523	7
	16	164	7546.875	69927.23	-79476.86	1	105860.2	-48.65726	-2.287335E-006	-0.0048085	8
	17	171	5928.309	89040.66	-87629.12	1	124928.4	-44.54223	6.580525E-006	-0.0107603	7
	18	177	4733.456	104197.5	-90148.78	1	137782.1	-40.86546	7.024626E-007	0.0151244	7
	19	183	3796.875	148243.7	-91233.91	1	174068.4	-31.60948	-1.970951E-007	0.0214695	6
	20	187	2987.132	163505.3	-85997.63	1	184741.9	-27.74267	2.308161E-007	0.0095032	6
	21	192	2390.625	174071.5	-83547.09	1	193082.9	-25.63907	5.869351E-007	-0.0067456	6
	22	196	1884.191	188517.9	-76520.77	1	203456.2	-22.09259	-7.527124E-008	-0.0141144	6
	23	200	1516.544	196755.1	-77156.77	1	211342.7	-21.41244	2.305839E-007	0.0095071	6
	24	204	1193.986	208455.6	-72719.45	1	220775.5	-19.23126	-1.941894E-007	0.0215598	6
	25	209	946.5144	218503.4	-76427.99	1	231484.3	-19.27879	-5.016925E-007	0.002175	6
	26	211	751.7689	223526.6	-81532.86	1	237932.2	-20.03979	7.210855E-007	-0.0162875	6
	27	214	597.4265	241499	-88192.2	1	257098.5	-20.06152	1.555143E-007	-0.0203343	6
	28	218	477.4305	240767.3	-88016.78	1	256351	-20.08079	-1.366796E-008	0.0007171	6
	29	221	376.6741	237262.4	-106296.6	1	259985.5	-24.13299	-1.034658E-007	0.0005949	7
	30	225	298.2954	261558	-108616.8	1	283214	-22.55156	-1.235588E-008	0.0005972	6
	31	229	237.7717	265211.2	-130944.2	1	295775.8	-26.2772	-1.037308E-007	0.000632	7
	32	233	189.0121	289683.2	-137305.1	1	320576.1	-25.36019	-1.263924E-008	0.0006112	6
	33	237	150.2404	296678.9	-163125.4	1	338568	-28.80368	-1.013743E-007	0.000638	7
	34	241	119.1737	302880.8	-188000.8	1	356484.3	-31.82825	-1.389197E-008	0.0006523	6
	35	245	95.0169	352795.2	-200396.6	1	405737.9	-29.59767	-1.309953E-008	0.0005975	6
	36	249	75.60484	445456.8	-166791.5	1	475658.6	-20.52731	-4.10689E-009	0.0006063	5
	37	252	54.50582	479837.3	-213701.6	1	525273.4	-24.00641	-3.84684E-009	0.0005635	5
	38	255	45.95588	496151.5	-231209.9	1	547379.5	-24.98583	-4.341421E-009	0.0005772	5
	39	258	37.20238	526580.9	-265267.6	1	589622.2	-26.7369	-3.844801E-009	0.0005915	5
	40	261	30.04808	567256.4	-301200.7	1	642262.9	-27.96732	-3.859471E-009	0.0007114	5
	41	263	23.91582	610747	-345501.8	1	701700.4	-29.497	-3.050241E-009	0.0006571	5
	42	266	18.60119	623607.4	-404783.4	1	743462	-32.98759	-1.160827E-009	0.0006043	5
	43	269	15.02404	713538.7	-413674.7	1	824781.3	-30.10306	-3.936421E-009	0.000603	5
	44	271	12.01923	769981.9	-455504.9	1	894626.7	-30.60766	-3.353403E-009	0.0006275	5
	45	274	9.450605	837187.4	-505541.2	1	977985	-31.12596	-3.631935E-009	0.0005931	5
	46	276	7.512019	903346.8	-555687.9	1	1060577	-31.59748	-3.944602E-009	0.000692	5
	47	279	5.978954	984331	-612647.5	1	1159416	-31.89812	-3.774983E-009	0.0006691	5
	48	284	4.734848	1068800	-677200.3	1	1265280	-32.35868	-3.593604E-009	0.0006116	5
	49	289	3.75601	1171177	-742395.9	1	1386654	-32.37014	-3.520402E-009	0.0005885	5
	50	294	3.004808	1267146	-819805.9	1	1509218	-32.90168	-3.658549E-009	0.0007089	5
	51	301	2.372217	1386914	-909644	1	1658608	-33.25993	-3.460678E-009	0.0006798	5
	52	305	1.878005	1507724	-1005514	1	1812261	-33.69966	-3.612633E-009	0.0005967	5
	53	309	1.512097	1632561	-1106456	1	1972181	-34.12716	-3.561796E-009	0.0007244	5
	54	315	1.201923	1779141	-1233130	1	2164706	-34.72599	-3.436455E-009	0.0006055	5
	55	321	0.956633	1936973	-1379356	1	2377916	-35.45541	-3.762025E-009	-1.990962E-005	5

File: experiments/raw/raw_eis/S6/S6-4-1-2/300-160K 1K-min huai/S6-4-1-2-300-140K 1K-min_#4.DTA
EXPLAIN
TAG	EISPOT
TITLE	LABEL	Potentiostatic EIS	Test Identifier
DATE	LABEL	9/7/2020	Date
TIME	LABEL	17:51:16	Time
NOTES	NOTES	1	Notes...
	
PSTAT	PSTAT	REF3000-16137	Potentiostat
VDC	POTEN	0.00000E+000	T	DC Voltage (V)
FREQINIT	QUANT	3.00000E+005	Initial Freq. (Hz)
FREQFINAL	QUANT	1.00000E+000	Final Freq. (Hz)
PTSPERDEC	QUANT	1.00000E+001	Points/decade
VAC	QUANT	5.00000E+001	AC Voltage (mV rms)
AREA	QUANT	1.00000E+000	Sample Area (cm^2)
SPEED	SELECTOR	2	Optimize for:
ZGUESS	QUANT	1.00000E+003	Estimated Z (ohms)
EOC	QUANT	0	Open Circuit (V)
SEQUENCER	TOGGLE	TRUE	Run as Sequence
PSTATMODEL	IQUANT	5	Pstat Model
PSTATSECTION	LABEL	REF3000-16137	Pstat Section
PSTATSERIALNO	LABEL	16137	Pstat Serial Number
CTRLMODE	IQUANT	1	Control Mode
IESTAB	IQUANT	0	I/E Stability
CASPEED	IQUANT	1	Control Amp Speed
CONVENTION	IQUANT	1	Current Convention
ICHRANGE	IQUANT	2	Ich Range
ICHRANGEMODE	TOGGLE	F	Ich Auto Range
ICHOFFSETENABLE	TOGGLE	T	Ich Offset Enable
ICHOFFSET	QUANT	0	Ich Offset (V)
ICHFILTER	IQUANT	3	Ich Filter
VCHRANGE	IQUANT	2	Vch Range
VCHRANGEMODE	TOGGLE	F	Vch Auto Range
VCHOFFSETENABLE	TOGGLE	T	Vch Offset Enable
VCHOFFSET	QUANT	0	Vch Offset (V)
VCHFILTER	IQUANT	3	Vch Filter
ACHRANGE	IQUANT	2	Ach Range
ACHOFFSETENABLE	TOGGLE	F	Ach Offset Enable
ACHOFFSET	QUANT	0	Ach Offset (V)
ACHFILTER	IQUANT	3	Ach Filter
IERANGELOWERLIMIT	IQUANT	2	I/E Range Lower Limit
IERANGEMODE	TOGGLE	F	I/E AutoRange
IERANGE	IQUANT	11	I/E Range
POSFEEDENABLE	TOGGLE	F	Positive Feedback IR Comp
POSFEEDRESISTANCE	QUANT	0	Positive Feedback Resistance (ohm)
ACHSELECT	IQUANT	0	Ach Select
CABLEID	IQUANT	13	Cable ID
DCCALDATE	LABEL	7/31/2020	DC Calibration Date
ACCALDATE	LABEL	7/31/2020	AC Calibration Date
THERMOSELECT	IQUANT	1	Thermo Select
FRAMEWORKVERSION	QUANT	6.33	Framework Version
INSTRUMENTVERSION	LABEL	3.50	Instrument Version
COMPLIANCEVOLTAGE	IQUANT	0	Compliance Voltage
ZCURVE	TABLE
	Pt	Time	Freq	Zreal	Zimag	Zsig	Zmod	Zphz	Idc	Vdc	IERange
	#	s	Hz	ohm	ohm	V	ohm	°	A	V	#
	0	21	300046.9	1411.651	-3050.367	1	3361.176	-65.16621	1.896778E-005	-0.0006352	9
	1	36	238359.4	1891.29	-3389.697	1	3881.626	-60.84055	-9.773428E-006	0.0010314	9
	2	51	189328.1	2571.215	-3848.472	1	4628.378	-56.2526	-0.0001007	0.0028877	9
	3	59	150421.9	3237.204	-4205.411	1	5307.068	-52.41196	2.812593E-006	-0.0016571	9
	4	68	119484.4	4239.629	-4361.304	1	6082.387	-45.81049	6.700373E-006	0.0131513	8
	5	76	94921.88	5074.727	-4546.706	1	6813.618	-41.85878	2.660638E-005	-0.0088946	8
	6	83	75421.88	5916.468	-4596.118	1	7491.921	-37.8413	6.798779E-007	-0.0060061	8
	7	91	59859.37	6755.871	-4562.604	1	8152.248	-34.03328	-2.134145E-005	0.0031096	8
	8	98	47578.12	7481.184	-4510.417	1	8735.673	-31.08584	-2.619009E-005	0.0090834	8
	9	107	37828.12	8173.767	-4459.778	1	9311.288	-28.61781	2.668165E-005	-0.008766	8
	10	115	30046.88	8784.701	-4529.034	1	9883.48	-27.27379	3.020609E-006	-0.0006901	9
	11	124	23859.38	11265.47	-3993.774	1	11952.45	-19.52017	2.208888E-006	-0.020852	7
	12	128	18984.38	11756.7	-3828.963	1	12364.51	-18.03957	2.038543E-006	-0.020997	7
	13	133	15046.87	12172.79	-3789.552	1	12749.02	-17.29207	-4.46952E-006	0.0244654	7
	14	137	11953.13	12651.31	-3865.625	1	13228.7	-16.99061	-6.877956E-006	0.0143055	7
	15	141	9515.62	12878.18	-3863.442	1	13445.22	-16.69919	1.28194E-006	0.0119575	7
	16	145	7546.875	13358.07	-4056.968	1	13960.56	-16.89401	-5.801401E-006	0.007041	7
	17	149	5928.309	13795.77	-4412.465	1	14484.23	-17.73646	-7.126561E-006	0.0202476	7
	18	154	4733.456	14310.89	-4813.668	1	15098.78	-18.59108	6.475042E-006	-0.0127348	7
	19	158	3796.875	14801.49	-5283.81	1	15716.32	-19.64546	6.942566E-006	-0.0245086	7
	20	162	2987.132	15595.95	-5935.049	1	16687.07	-20.83436	-6.792946E-006	0.0144195	7
	21	166	2390.625	16307.01	-6583.777	1	17585.92	-21.98586	1.3399E-007	-0.0161045	7
	22	171	1884.191	17390.71	-7364.891	1	18885.93	-22.95245	5.833466E-006	-0.0257912	7
	23	175	1516.544	18099.44	-8047.648	1	19807.94	-23.97161	-5.738658E-006	0.0246731	7
	24	179	1193.986	19349.2	-9024.521	1	21350.26	-25.00448	-2.091425E-006	-0.0091202	7
	25	184	946.5144	21367.75	-9658.58	1	23449.28	-24.32378	-2.0617E-006	-0.0094789	7
	26	186	751.7689	22996.42	-11509.17	1	25715.69	-26.5869	-4.415521E-006	0.0241973	7
	27	189	597.4265	25797.17	-14012.07	1	29356.98	-28.50918	2.347155E-005	-0.009717	8
	28	194	477.4305	25936.78	-12828.89	1	28936.09	-26.31799	-5.651227E-007	0.0006161	8
	29	197	376.6741	28280.22	-13365.86	1	31279.66	-25.29646	-1.866701E-007	0.0005697	7
	30	200	298.2954	30454.55	-14014.36	1	33524.35	-24.71061	-1.919731E-007	0.0005574	7
	31	202	237.7717	32665.29	-14812.06	1	35866.68	-24.3919	-1.905488E-007	0.0006336	7
	32	204	189.0121	35038.96	-15529.77	1	38326.27	-23.90361	-1.948891E-007	0.0006355	7
	33	207	150.2404	37601.04	-16217.63	1	40949.36	-23.33092	-1.941086E-007	0.0006353	7
	34	210	119.1737	40709.55	-14562.46	1	43235.78	-19.68294	-1.145878E-007	0.0006466	6
	35	212	95.0169	43310.93	-16098.48	1	46206.04	-20.38988	-1.13047E-007	0.0006002	6
	36	215	75.60484	46079.55	-16796.97	1	49045.53	-20.02787	-1.163403E-007	0.0006451	6
	37	217	54.50582	49416.12	-16938.71	1	52238.61	-18.92054	-1.154435E-007	0.0007288	6
	38	220	45.95588	51941.47	-17876.79	1	54931.74	-18.99202	-1.159052E-007	0.0006888	6
	39	222	37.20238	54348.01	-18227.43	1	57323.16	-18.54061	-1.142512E-007	0.0005975	6
	40	224	30.04808	57073.25	-18449.22	1	59981.08	-17.91369	-1.154344E-007	0.000723	6
	41	227	23.91582	59830.89	-18693.9	1	62683.31	-17.35118	-1.151287E-007	0.0005929	6
	42	230	18.60119	63379.77	-19101.44	1	66195.63	-16.77179	-1.070667E-007	0.0006175	6
	43	232	15.02404	65469.2	-19594.65	1	68338.62	-16.66222	-1.146557E-007	0.000639	6
	44	235	12.01923	68162.17	-20021.97	1	71041.97	-16.36964	-1.17936E-007	0.0006912	6
	45	237	9.450605	71023.3	-20604.02	1	73951.57	-16.17756	-1.167727E-007	0.0006231	6
	46	240	7.512019	73707.03	-21163.2	1	76685.12	-16.02015	-1.130838E-007	0.0006165	6
	47	243	5.978954	76455.5	-21803.63	1	79503.73	-15.91713	-1.153066E-007	0.0005982	6
	48	247	4.734848	79447.16	-22612.23	1	82602.45	-15.8874	-1.157012E-007	0.0006951	6
	49	251	3.75601	82400.25	-23330.51	1	85639.44	-15.80875	-1.160254E-007	0.0006597	6
	50	256	3.004808	85424.67	-24138.83	1	88769.69	-15.77894	-1.161791E-007	0.000656	6
	51	263	2.372217	89104.98	-25190.55	1	92597.31	-15.78594	-1.167873E-007	0.0005803	6
	52	267	1.878005	92592.41	-26127.64	1	96208.2	-15.75796	-1.154838E-007	0.000638	6
	53	271	1.512097	96128.4	-27150.23	1	99889	-15.77165	-1.172933E-007	0.0006856	6
	54	282	1.201923	100547.1	-28314.2	1	104457.7	-15.7273	-1.166674E-007	0.0006679	6
	55	295	0.956633	105600.4	-29655.95	1	109685.5	-15.68643	-1.242916E-007	1.403095E-005	6

File: experiments/raw/raw_eis/S6/S6-4-1-2/300-160K 1K-min huai/S6-4-1-2-300-140K 1K-min_#7.DTA
EXPLAIN
TAG	EISPOT
TITLE	LABEL	Potentiostatic EIS	Test Identifier
DATE	LABEL	9/7/2020	Date
TIME	LABEL	18:06:49	Time
NOTES	NOTES	1	Notes...
	
PSTAT	PSTAT	REF3000-16137	Potentiostat
VDC	POTEN	0.00000E+000	T	DC Voltage (V)
FREQINIT	QUANT	3.00000E+005	Initial Freq. (Hz)
FREQFINAL	QUANT	1.00000E+000	Final Freq. (Hz)
PTSPERDEC	QUANT	1.00000E+001	Points/decade
VAC	QUANT	5.00000E+001	AC Voltage (mV rms)
AREA	QUANT	1.00000E+000	Sample Area (cm^2)
SPEED	SELECTOR	2	Optimize for:
ZGUESS	QUANT	1.00000E+003	Estimated Z (ohms)
EOC	QUANT	0	Open Circuit (V)
SEQUENCER	TOGGLE	TRUE	Run as Sequence
PSTATMODEL	IQUANT	5	Pstat Model
PSTATSECTION	LABEL	REF3000-16137	Pstat Section
PSTATSERIALNO	LABEL	16137	Pstat Serial Number
CTRLMODE	IQUANT	1	Control Mode
IESTAB	IQUANT	0	I/E Stability
CASPEED	IQUANT	1	Control Amp Speed
CONVENTION	IQUANT	1	Current Convention
ICHRANGE	IQUANT	2	Ich Range
ICHRANGEMODE	TOGGLE	F	Ich Auto Range
ICHOFFSETENABLE	TOGGLE	T	Ich Offset Enable
ICHOFFSET	QUANT	0	Ich Offset (V)
ICHFILTER	IQUANT	3	Ich Filter
VCHRANGE	IQUANT	2	Vch Range
VCHRANGEMODE	TOGGLE	F	Vch Auto Range
VCHOFFSETENABLE	TOGGLE	T	Vch Offset Enable
VCHOFFSET	QUANT	0	Vch Offset (V)
VCHFILTER	IQUANT	3	Vch Filter
ACHRANGE	IQUANT	2	Ach Range
ACHOFFSETENABLE	TOGGLE	F	Ach Offset Enable
ACHOFFSET	QUANT	0	Ach Offset (V)
ACHFILTER	IQUANT	3	Ach Filter
IERANGELOWERLIMIT	IQUANT	2	I/E Range Lower Limit
IERANGEMODE	TOGGLE	F	I/E AutoRange
IERANGE	IQUANT	11	I/E Range
POSFEEDENABLE	TOGGLE	F	Positive Feedback IR Comp
POSFEEDRESISTANCE	QUANT	0	Positive Feedback Resistance (ohm)
ACHSELECT	IQUANT	0	Ach Select
CABLEID	IQUANT	13	Cable ID
DCCALDATE	LABEL	7/31/2020	DC Calibration Date
ACCALDATE	LABEL	7/31/2020	AC Calibration Date
THERMOSELECT	IQUANT	1	Thermo Select
FRAMEWORKVERSION	QUANT	6.33	Framework Version
INSTRUMENTVERSION	LABEL	3.50	Instrument Version
COMPLIANCEVOLTAGE	IQUANT	0	Compliance Voltage
ZCURVE	TABLE
	Pt	Time	Freq	Zreal	Zimag	Zsig	Zmod	Zphz	Idc	Vdc	IERange
	#	s	Hz	ohm	ohm	V	ohm	°	A	V	#
	0	21	300046.9	985.696	-3795.302	1	3921.213	-75.44109	1.793389E-005	-0.0016702	9
	1	35	238359.4	1593.943	-4748.104	1	5008.507	-71.44305	-8.183228E-005	0.0042095	9
	2	51	189328.1	2023.657	-5118.407	1	5503.933	-68.42772	8.332064E-005	-0.0020214	9
	3	62	150421.9	3068.475	-6133.582	1	6858.306	-63.42237	7.803392E-005	-0.0034746	9
	4	70	119484.4	4209.665	-6787.131	1	7986.641	-58.19107	-3.081478E-005	0.0208136	8
	5	77	94921.88	5302.617	-7727.177	1	9371.606	-55.54094	3.834588E-006	0.0005788	9
	6	86	75421.88	7063.85	-8303.034	1	10901.3	-49.61035	2.955949E-006	-0.0065956	8
	7	95	59859.37	8587.492	-8679.016	1	12209.44	-45.3037	-2.188366E-005	0.0110573	8
	8	104	47578.12	10325.78	-8996.356	1	13695.12	-41.06407	-2.188391E-005	0.0111264	8
	9	112	37828.12	12042.89	-8980.371	1	15022.6	-36.71185	2.406392E-005	-0.0093973	8
	10	121	30046.88	15986.2	-8833.205	1	18264.28	-28.92293	2.003934E-007	-0.016896	7
	11	128	23859.38	17288.63	-8566.925	1	19294.79	-26.35951	-3.991103E-006	-0.0020377	7
	12	132	18984.38	18424.65	-8193.364	1	20164.29	-23.97452	-3.039151E-006	0.0232407	7
	13	137	15046.87	19489.66	-8026.02	1	21077.57	-22.38231	6.985341E-006	-0.0248193	7
	14	141	11953.13	20514.68	-8055.915	1	22039.73	-21.43946	-4.293982E-006	-0.0017124	7
	15	145	9515.62	21364.18	-7766.369	1	22732.02	-19.97736	-5.580567E-006	0.0056554	7
	16	149	7546.875	22461.5	-7887.276	1	23806.05	-19.34854	-2.210487E-006	-0.0099531	7
	17	153	5928.309	23042.57	-8120.871	1	24431.71	-19.41394	-5.997512E-006	0.0254458	7
	18	159	4733.456	24126.19	-8691.825	1	25644.12	-19.81233	-5.739329E-006	0.0063375	7
	19	164	3796.875	24992.85	-9244.531	1	26647.77	-20.29878	4.582183E-007	-0.0172343	7
	20	170	2987.132	24791.28	-11215.33	1	27210.13	-24.34152	-2.641924E-005	0.0086549	8
	21	176	2390.625	26774.13	-12309.25	1	29468.15	-24.69033	1.305073E-005	0.0023181	8
	22	183	1884.191	28510.22	-12434.83	1	31103.98	-23.56458	-2.990221E-006	0.0233764	7
	23	188	1516.544	29789.04	-14037.98	1	32931.02	-25.232	5.246491E-006	-0.0036198	7
	24	193	1193.986	31742.66	-15366.68	1	35266.58	-25.83171	-6.82901E-006	0.0139932	7
	25	199	946.5144	45447.55	-20498.57	1	49856.51	-24.27718	1.468155E-005	0.0002052	9
	26	204	751.7689	36004.19	-19482.02	1	40937.16	-28.41801	4.519084E-007	-0.0174562	7
	27	208	597.4265	40450.93	-22811.58	1	46439.7	-29.42005	6.730115E-006	-0.012523	7
	28	211	477.4305	42871.32	-24225.21	1	49242.36	-29.4694	-1.378093E-007	0.0006321	7
	29	215	376.6741	50245.37	-22831.41	1	55189.41	-24.43697	-5.318006E-008	0.000624	6
	30	217	298.2954	53385.11	-25491.32	1	59158.91	-25.52442	-5.138736E-008	0.0006285	6
	31	219	237.7717	57548.57	-28463.51	1	64202.88	-26.31699	-5.146291E-008	0.0006608	6
	32	222	189.0121	61668.76	-31274.41	1	69145.67	-26.89118	-5.163433E-008	0.0006227	6
	33	224	150.2404	66238.66	-34095.5	1	74498.74	-27.23656	-5.200428E-008	0.0005883	6
	34	227	119.1737	72761.28	-39593.88	1	82836.46	-28.55332	-5.054756E-008	0.0005896	6
	35	230	95.0169	77153.76	-40376.28	1	87080.11	-27.62406	-5.299319E-008	0.0006864	6
	36	232	75.60484	83358.6	-44083.2	1	94297.32	-27.87159	-5.149733E-008	0.0006819	6
	37	235	54.50582	92119.12	-47052.6	1	103440.2	-27.05704	-5.231438E-008	0.0006702	6
	38	238	45.95588	98791.4	-51071.57	1	111211.7	-27.33733	-5.180304E-008	0.0006278	6
	39	240	37.20238	105724.2	-54287.75	1	118847.7	-27.17979	-5.228098E-008	0.000663	6
	40	243	30.04808	113035.9	-56876.23	1	126538.6	-26.71016	-5.167215E-008	0.000624	6
	41	245	23.91582	121683	-59845.61	1	135603.2	-26.18869	-5.295013E-008	0.000663	6
	42	248	18.60119	130906.2	-64171.16	1	145788.8	-26.11442	-5.238557E-008	0.0006083	6
	43	251	15.02404	140484.7	-67520.28	1	155868.3	-25.67005	-5.251142E-008	0.0006377	6
	44	253	12.01923	150046.1	-71023.03	1	166006.4	-25.33013	-5.511964E-008	0.0006902	6
	45	256	9.450605	160802.7	-74920.42	1	177399.5	-24.98153	-5.455205E-008	0.0006037	6
	46	258	7.512019	171930.3	-78989.07	1	189207	-24.67524	-5.497889E-008	0.0006663	6
	47	261	5.978954	183402.6	-83686.86	1	201593.6	-24.52728	-5.575668E-008	0.0006254	6
	48	266	4.734848	195967.3	-88371.28	1	214971.3	-24.27295	-5.389764E-008	0.0006402	6
	49	271	3.75601	209604.4	-93507.22	1	229516	-24.04226	-5.46936E-008	0.0005969	6
	50	276	3.004808	224362.9	-98584.5	1	245066.5	-23.72057	-5.623648E-008	0.0006796	6
	51	282	2.372217	241434.7	-103672.5	1	262752.2	-23.23877	-5.555832E-008	0.0006993	6
	52	290	1.878005	259336.4	-107858.3	1	280871.5	-22.58249	-5.636689E-008	0.0006165	6
	53	299	1.512097	278041.7	-111902.6	1	299715.5	-21.92316	-5.579454E-008	0.000733	6
	54	310	1.201923	299611.3	-115659.6	1	321160.5	-21.10819	-5.534737E-008	0.0006083	6
	55	323	0.956633	321509.3	-117566.8	1	342330.5	-20.08603	-5.74811E-008	5.216993E-007	6
