Repository: LJZ-sudo/acid-in-clay-close

# Closed-Loop EIS 分析子项目（2026 清理版）

本目录是 **EIS 自驱动闭环分析系统 + 论文图表/结果** 的主代码仓。  
旧版本代码和历史输出会逐步移动到 `archive_*` 目录，仅作参考。

---

## 1. 当前系统的四个核心目标

1. **方法可靠性**：  
   从 CHI 原始 EIS 数据自动完成 Rb 拟合、导电率计算和多段 Arrhenius 分析，证明自动结果物理合理，并优于传统低分辨率/两段拟合基线。

2. **自驱动相变检测与采样优化**：  
   在线分析 EIS 曲线和导电率变化，实时检测相变/机制转变区域，在 3 K 粗步长与 1 K 精细步长之间自动切换。

3. **AI 机理 + 新材料/下一步实验指导**：  
   基于 Phase 1/3 结果和材料知识库生成深度机理报告，提出机理假设、新配比/新材料预测，并给出可直接执行的后续实验建议。

4. **我们的系统 vs 商用大模型**：  
   对比“带闭环 + ML + 知识库的 Agent 报告”和“直接调用商用大模型”的机制分析质量，在机理深度、数据利用、实验可操作性等维度展示优势。

---

## 2. 运行入口（目前仍在使用）

### 2.1 Phase 3 全流程（基于 Phase 1 结果）

在 `V1.0-qianduan/close/` 目录下：

```bash
cd close
python phase3/run_all.py
```

`run_all.py` 顺序调用：

1. `step1_data_preparation.py`
2. `step2_train_models.py`
3. `step3_confinement_analysis.py`
4. `step4_ml_ai_validation.py`
5. `step_meyer_neldel.py`
6. `step6_cross_material.py`
7. `step5_final_report.py`

输出写入 `close/output/phase3_results/`，用于论文主结果和 AI 报告的定量输入。

> 说明：Phase 1（原始 EIS → Rb → Arrhenius 分段）在主项目中已完成，这里主要复用 `specific_conductance/` 中的实现。算法细节见 `paper/SI_table/SI_Note2_Arrhenius_segmentation.md`。

### 2.2 自驱动闭环 & 相变检测

**完整闭环处理（已有 CHI 数据）：**

```bash
cd close
python auto_control/run_closed_loop.py \
  --data-dir E:\chi_data \
  --config experiment_data/experiment_data.json \
  --thickness 0.01 \
  --area 1.0 \
  --min-points 5 \
  --output-dir experiment_data \
  --bundle-report
```

功能概览：

- 扫描 `E:\chi_data` 内 CHI 输出文件；
- 自动完成数据读取 → Rb 半圆拟合 → 导电率计算；
- 对成功点做 Arrhenius 分段分析；
- 生成 `report.json` + `report.md` + 可选 AI 报告打包产物。

**相变检测 + 自适应步长实验：**

- 主要逻辑在：
  - `auto_control/integrated_temp_chi_controller.py`
  - `auto_control/integrated_workflow.py`
  - `specific_conductance/data_processing.py`, `rb_fitting.py`, `conductivity.py`
- 相变检测和 Phase Jump Score 的细节见：
  - `paper/SI_table/SI_Note4_phase_transition_detection.md`

---

## 3. 目录结构总览

更细的分层见 `PROJECT_MAP.md`，这里只列关键部分。

```text
close/
├── auto_control/          # 闭环控制 & 相变检测 & 报告生成
├── config/                # 材料参数 & 分析超参数
├── data/                  # 原始 EIS 数据 & 材料 Excel
├── docs/                  # 项目综合说明 & 论文草稿 & SI 草稿
├── output/                # Phase1/2/3 结果 & 深度分析输出
├── paper/                 # SI Note、主表格、机理报告评分、写作指南
├── paper_figure/          # 论文图脚本 + 数据 + 配色/版本说明
├── phase1/                # Phase 1 pipeline 规划（部分逻辑从主项目迁移）
├── phase2/                # AI 机理 & 新材料/实验建议
├── phase3/                # ML + 限域效应 + 交叉验证 + 跨材料
├── phase3-v2.0/           # Phase3 v2.0 深度分析（如仍在用则视为核心）
├── specific_conductance/  # Rb 拟合、电导率计算、温控辅助
├── utils/                 # 文件/数学/绘图工具
└── archive_*/             # 旧代码/旧输出/旧文档（逐步迁移中）
```

---

## 4. 与论文结构的对应关系

- **Figure 1：架构 / 物理–数字交换**
  - 代码：`auto_control/`, `specific_conductance/`，以及主项目中的 `frontend_web` Orchestrator。
  - 文档：`paper/INTEGRATED_SYSTEM_GUIDE.md`, `paper/CLOSE_AGENT_GUIDE.md`。

- **Figure 2：自驱动相变检测 & 自适应采样**
  - 代码：`auto_control/integrated_temp_chi_controller.py`, `integrated_workflow.py`。
  - 文档：`paper/SI_table/SI_Note4_phase_transition_detection.md`。
  - 数据：典型自驱动实验的 `experiment_data/` 记录。

- **Figure 3：ML 分段 / ΔEa / 机理 & 新材料预测**
  - 代码：`phase3/step*_*.py`, `phase3-v2.0/*`。
  - 表格：`paper/SI_table/TableS2_confinement_effect_by_temperature.csv` 等。
  - AI 报告：`output/phase2_reports/`, `paper/SI_reports/*`。

- **Figure 4：我们的系统 vs 商用模型**
  - 代码：`paper_figure/figure4_model_comparison/*`。
  - 文档：`paper/SI_table/TableS7_report_evaluation_scores.csv`，`paper_figure/figure4_model_comparison/scoring_prompt.md`。

---

## 5. 清理与维护约定

- **新增主线代码**：优先放入 `auto_control/`, `phase3/`, `specific_conductance/`, `paper_figure/` 等 Core 目录，并在 `PROJECT_MAP.md` 中登记。
- **调试/一次性脚本**：放入 Support 区（在 `PROJECT_MAP.md` 中注明用途），用完且确认不会再用时移动到 `archive_code/`。
- **过时输出/文档**：在文件顶部注明 `OBSOLETE`，并移动到 `archive_output/` 或 `archive_docs/`，避免与当前主线混淆。

---

# front_half_v2 内置数据

> 2026-05-18 note: this README documents historical `front_half_v2` data
> conventions. For the current AiCE/Stage0 mainline directory classification,
> use `data/MANIFEST.md`.

- **`phase1_results/`**：从仓库 `output/phase1_results/` 复制的 **S8*** 与 **S60*** 的 `*_analysis_result.json`，供离线或与 manifest 无关时由 `io/manifest_resolver.py` 优先解析。
- **`phase2_reports/`**：历史/演示用机理报告副本；**runtime 默认不会**自动当作输入。若需参与 planning，请在 run 的 `manifest.json` 中设置 **`source_mechanism_report`** 指向具体文件，或使用 LLM 在 `experiment_data/history/<sample_id>/` 生成。

运行 `front_half_v2` 时，`project_root` 应为 **`V1.0-qianduan-mainline`**，以便路径  
`front_half_v2/data/...` 与 `config`、`phase2` 等模块一致可用。

若需追加样品：将对应 JSON/MD 放入上述子目录，文件名保持  
`<sample_id>_analysis_result.json` 与 `<sample_id>_mechanism_report.md`。

**材料说明与 R/N/L/S 定义**：推荐在 phase1 JSON 中含 ``material_description``、``parameter_definitions``（见 ``phase1_material_lexicon.json``），或运行  
``python -m front_half_v2.tools.enrich_phase1_metadata`` 批量注入。

**规范化输入预览**：``canonical_phase1_inputs/<sample_id>_canonical_input.json`` 由 ``extract_canonical_phase1_input`` 从对应 ``phase1_results`` 生成（v1.1 起不含 kk_validation / drt_analysis，原因见 ``front_half_v2/TODO_KK_DRT_REPAIR.md``），便于人工检查模板是否够用；与线上主 JSON 可能不同步时需重新批量导出。

File: experiments/raw/raw_eis/S13/S13-1-1-1/300-120K 3K-min/S13-1-1-1-300-120K 3K-min_#12.DTA
EXPLAIN
TAG	EISPOT
TITLE	LABEL	Potentiostatic EIS	Test Identifier
DATE	LABEL	8/6/2020	Date
TIME	LABEL	0:12:22	Time
NOTES	NOTES	1	Notes...
	
PSTAT	PSTAT	REF3000-16137	Potentiostat
VDC	POTEN	0.00000E+000	T	DC Voltage (V)
FREQINIT	QUANT	3.00000E+005	Initial Freq. (Hz)
FREQFINAL	QUANT	1.00000E+000	Final Freq. (Hz)
PTSPERDEC	QUANT	1.00000E+001	Points/decade
VAC	QUANT	5.00000E+001	AC Voltage (mV rms)
AREA	QUANT	1.00000E+000	Sample Area (cm^2)
SPEED	SELECTOR	2	Optimize for:
ZGUESS	QUANT	1.00000E+003	Estimated Z (ohms)
EOC	QUANT	0	Open Circuit (V)
SEQUENCER	TOGGLE	TRUE	Run as Sequence
PSTATMODEL	IQUANT	5	Pstat Model
PSTATSECTION	LABEL	REF3000-16137	Pstat Section
PSTATSERIALNO	LABEL	16137	Pstat Serial Number
CTRLMODE	IQUANT	1	Control Mode
IESTAB	IQUANT	0	I/E Stability
CASPEED	IQUANT	1	Control Amp Speed
CONVENTION	IQUANT	1	Current Convention
ICHRANGE	IQUANT	2	Ich Range
ICHRANGEMODE	TOGGLE	F	Ich Auto Range
ICHOFFSETENABLE	TOGGLE	T	Ich Offset Enable
ICHOFFSET	QUANT	0	Ich Offset (V)
ICHFILTER	IQUANT	3	Ich Filter
VCHRANGE	IQUANT	2	Vch Range
VCHRANGEMODE	TOGGLE	F	Vch Auto Range
VCHOFFSETENABLE	TOGGLE	T	Vch Offset Enable
VCHOFFSET	QUANT	0	Vch Offset (V)
VCHFILTER	IQUANT	3	Vch Filter
ACHRANGE	IQUANT	2	Ach Range
ACHOFFSETENABLE	TOGGLE	F	Ach Offset Enable
ACHOFFSET	QUANT	0	Ach Offset (V)
ACHFILTER	IQUANT	3	Ach Filter
IERANGELOWERLIMIT	IQUANT	2	I/E Range Lower Limit
IERANGEMODE	TOGGLE	F	I/E AutoRange
IERANGE	IQUANT	11	I/E Range
POSFEEDENABLE	TOGGLE	F	Positive Feedback IR Comp
POSFEEDRESISTANCE	QUANT	0	Positive Feedback Resistance (ohm)
ACHSELECT	IQUANT	0	Ach Select
CABLEID	IQUANT	13	Cable ID
DCCALDATE	LABEL	7/31/2020	DC Calibration Date
ACCALDATE	LABEL	7/31/2020	AC Calibration Date
THERMOSELECT	IQUANT	1	Thermo Select
FRAMEWORKVERSION	QUANT	6.33	Framework Version
INSTRUMENTVERSION	LABEL	3.50	Instrument Version
COMPLIANCEVOLTAGE	IQUANT	0	Compliance Voltage
ZCURVE	TABLE
	Pt	Time	Freq	Zreal	Zimag	Zsig	Zmod	Zphz	Idc	Vdc	IERange
	#	s	Hz	ohm	ohm	V	ohm	°	A	V	#
	0	13	300046.9	234.2107	-16.6236	1	234.7999	-4.05988	2.243217E-005	-0.002004	9
	1	16	238359.4	239.7692	-14.31618	1	240.1962	-3.41697	-6.722871E-006	-0.0016675	9
	2	19	189328.1	247.3399	-16.44254	1	247.8858	-3.803285	2.43249E-005	0.0005713	10
	3	25	150421.9	255.7229	-13.97943	1	256.1047	-3.129036	-0.0001059	0.0006031	10
	4	29	119484.4	262.5864	-9.64951	1	262.7636	-2.104555	-7.734531E-006	0.0014584	9
	5	33	94921.88	269.8308	-8.590673	1	269.9675	-1.823525	-1.585649E-005	0.0001286	9
	6	37	75421.88	275.9824	-7.30935	1	276.0791	-1.517115	-1.953646E-005	0.0003248	9
	7	41	59859.37	280.735	-6.194911	1	280.8034	-1.264127	9.936106E-006	-0.000699	9
	8	43	47578.12	285.3381	-5.519958	1	285.3915	-1.108267	-2.350456E-005	0.0007181	9
	9	46	37828.12	293.0844	-4.978881	1	293.1267	-0.97324	-2.34663E-005	0.0008241	9
	10	50	30046.88	300.2488	-4.172569	1	300.2778	-0.7961902	1.720501E-005	-0.0008291	9
	11	54	23859.38	305.1105	-3.725625	1	305.1333	-0.699589	2.845157E-005	-0.0004468	9
	12	56	18984.38	309.7413	-3.533392	1	309.7614	-0.6535767	1.757909E-005	-0.0008466	9
	13	58	15046.87	314.3817	-3.340427	1	314.3994	-0.6087669	9.821267E-006	-0.0006884	9
	14	60	11953.13	320.0559	-3.308733	1	320.073	-0.5923017	1.970241E-005	-0.0007554	9
	15	63	9515.62	324.7771	-4.048597	1	324.8023	-0.7141991	-2.246743E-005	0.0005313	9
	16	65	7546.875	329.7727	-3.665837	1	329.7931	-0.6368882	-2.197746E-005	0.0009181	9
	17	68	5928.309	334.3817	-4.092149	1	334.4067	-0.7011484	-9.273033E-006	-0.0001108	9
	18	70	4733.456	339.901	-5.079638	1	339.939	-0.8561909	8.778641E-006	-0.0006635	9
	19	72	3796.875	345.9611	-5.783437	1	346.0095	-0.957725	-2.4936E-005	0.0009424	9
	20	75	2987.132	350.917	-6.999766	1	350.9868	-1.142732	-9.954361E-006	-8.948099E-005	9
	21	77	2390.625	356.959	-7.989218	1	357.0484	-1.282142	2.709889E-005	-0.0002912	9
	22	79	1884.191	363.0068	-10.04568	1	363.1458	-1.585173	2.090853E-005	-2.576728E-005	9
	23	82	1516.544	370.1125	-12.62549	1	370.3278	-1.953748	-9.152068E-006	0.0009554	9
	24	84	1193.986	374.4965	-14.25538	1	374.7677	-2.179938	1.493562E-005	-0.0031491	8
	25	87	946.5144	382.0572	-17.19018	1	382.4438	-2.576213	-1.699723E-005	0.0010845	9
	26	89	751.7689	389.095	-20.64728	1	389.6424	-3.037545	7.039508E-006	0.001591	8
	27	92	597.4265	395.5812	-26.34554	1	396.4576	-3.810248	-1.062822E-005	0.0016677	8
	28	94	477.4305	402.6266	-31.93384	1	403.891	-4.534852	-1.177435E-008	0.0006536	8
	29	96	376.6741	410.4554	-39.33912	1	412.3362	-5.474656	1.585382E-008	0.0006463	8
	30	98	298.2954	418.7894	-48.3035	1	421.5659	-6.579466	7.963216E-009	0.0006552	8
	31	101	237.7717	427.899	-58.98774	1	431.9457	-7.849001	-2.261112E-008	0.0006545	8
	32	103	189.0121	437.6729	-72.22377	1	443.5919	-9.370373	-3.596541E-008	0.0006734	8
	33	106	150.2404	448.2822	-88.38454	1	456.9122	-11.15354	-1.172945E-008	0.0006489	8
	34	108	119.1737	459.8408	-108.4137	1	472.448	-13.266	-4.410214E-010	0.0006547	8
	35	110	95.0169	472.3562	-132.3338	1	490.5432	-15.65057	-2.185833E-008	0.00066	8
	36	113	75.60484	486.646	-161.8631	1	512.8586	-18.39761	-3.755838E-008	0.000656	8
	37	116	54.50582	506.4749	-215.5323	1	550.4281	-23.05236	3.827516E-009	0.0006469	8
	38	118	45.95588	522.1312	-250.5706	1	579.143	-25.63633	-3.545667E-008	0.0006482	8
	39	120	37.20238	541.0133	-301.6368	1	619.4192	-29.14144	-4.022196E-008	0.0006582	8
	40	123	30.04808	562.715	-363.7437	1	670.043	-32.87896	-6.573406E-008	0.0007001	8
	41	125	23.91582	588.5123	-444.0166	1	737.2228	-37.03357	2.428056E-008	0.0006575	8
	42	128	18.60119	619.9521	-552.8961	1	830.6833	-41.72775	-5.193977E-008	0.0006587	8
	43	130	15.02404	652.5679	-666.3741	1	932.684	-45.59973	2.229954E-008	0.0006626	8
	44	132	12.01923	691.372	-809.9162	1	1064.875	-49.5148	-4.826662E-008	0.0006344	8
	45	135	9.450605	739.6885	-999.37	1	1243.334	-53.49284	2.577064E-008	0.000639	8
	46	137	7.512019	793.8692	-1222.692	1	1457.808	-57.00516	-1.833371E-008	0.0006742	8
	47	140	5.978954	858.7829	-1495.831	1	1724.824	-60.13911	-4.893312E-008	0.0006569	8
	48	143	4.734848	936.0851	-1839.566	1	2064.039	-63.03019	-3.835241E-008	0.0006862	8
	49	146	3.75601	1029.057	-2260.722	1	2483.913	-65.52547	-4.50497E-008	0.0006224	8
	50	150	3.004808	1134.475	-2759.476	1	2983.578	-67.65147	-5.728109E-008	0.0006588	8
	51	153	2.372217	1271.701	-3411.325	1	3640.654	-69.55516	-4.518906E-008	0.0007138	8
	52	157	1.878005	1430.032	-4230.643	1	4465.796	-71.32384	-3.610389E-008	0.0006054	7
	53	162	1.512097	1600.207	-5150.619	1	5393.472	-72.7409	-1.55395E-008	0.0005695	7
	54	168	1.201923	1833.85	-6375.375	1	6633.884	-73.95234	-3.360377E-008	0.0006056	7
	55	174	0.956633	2107.126	-7870.872	1	8148.043	-75.01269	-3.188045E-008	-1.784018E-005	7

File: experiments/raw/raw_eis/S13/S13-1-1-1/300-120K 3K-min/S13-1-1-1-300-120K 3K-min_#13.DTA
EXPLAIN
TAG	EISPOT
TITLE	LABEL	Potentiostatic EIS	Test Identifier
DATE	LABEL	8/6/2020	Date
TIME	LABEL	0:15:25	Time
NOTES	NOTES	1	Notes...
	
PSTAT	PSTAT	REF3000-16137	Potentiostat
VDC	POTEN	0.00000E+000	T	DC Voltage (V)
FREQINIT	QUANT	3.00000E+005	Initial Freq. (Hz)
FREQFINAL	QUANT	1.00000E+000	Final Freq. (Hz)
PTSPERDEC	QUANT	1.00000E+001	Points/decade
VAC	QUANT	5.00000E+001	AC Voltage (mV rms)
AREA	QUANT	1.00000E+000	Sample Area (cm^2)
SPEED	SELECTOR	2	Optimize for:
ZGUESS	QUANT	1.00000E+003	Estimated Z (ohms)
EOC	QUANT	0	Open Circuit (V)
SEQUENCER	TOGGLE	TRUE	Run as Sequence
PSTATMODEL	IQUANT	5	Pstat Model
PSTATSECTION	LABEL	REF3000-16137	Pstat Section
PSTATSERIALNO	LABEL	16137	Pstat Serial Number
CTRLMODE	IQUANT	1	Control Mode
IESTAB	IQUANT	0	I/E Stability
CASPEED	IQUANT	1	Control Amp Speed
CONVENTION	IQUANT	1	Current Convention
ICHRANGE	IQUANT	2	Ich Range
ICHRANGEMODE	TOGGLE	F	Ich Auto Range
ICHOFFSETENABLE	TOGGLE	T	Ich Offset Enable
ICHOFFSET	QUANT	0	Ich Offset (V)
ICHFILTER	IQUANT	3	Ich Filter
VCHRANGE	IQUANT	2	Vch Range
VCHRANGEMODE	TOGGLE	F	Vch Auto Range
VCHOFFSETENABLE	TOGGLE	T	Vch Offset Enable
VCHOFFSET	QUANT	0	Vch Offset (V)
VCHFILTER	IQUANT	3	Vch Filter
ACHRANGE	IQUANT	2	Ach Range
ACHOFFSETENABLE	TOGGLE	F	Ach Offset Enable
ACHOFFSET	QUANT	0	Ach Offset (V)
ACHFILTER	IQUANT	3	Ach Filter
IERANGELOWERLIMIT	IQUANT	2	I/E Range Lower Limit
IERANGEMODE	TOGGLE	F	I/E AutoRange
IERANGE	IQUANT	11	I/E Range
POSFEEDENABLE	TOGGLE	F	Positive Feedback IR Comp
POSFEEDRESISTANCE	QUANT	0	Positive Feedback Resistance (ohm)
ACHSELECT	IQUANT	0	Ach Select
CABLEID	IQUANT	13	Cable ID
DCCALDATE	LABEL	7/31/2020	DC Calibration Date
ACCALDATE	LABEL	7/31/2020	AC Calibration Date
THERMOSELECT	IQUANT	1	Thermo Select
FRAMEWORKVERSION	QUANT	6.33	Framework Version
INSTRUMENTVERSION	LABEL	3.50	Instrument Version
COMPLIANCEVOLTAGE	IQUANT	0	Compliance Voltage
ZCURVE	TABLE
	Pt	Time	Freq	Zreal	Zimag	Zsig	Zmod	Zphz	Idc	Vdc	IERange
	#	s	Hz	ohm	ohm	V	ohm	°	A	V	#
	0	17	300046.9	776.767	-219.6908	1	807.2366	-15.79234	5.413194E-005	-0.0002237	9
	1	23	238359.4	861.9414	-223.438	1	890.4311	-14.53269	2.738507E-005	0.0008254	9
	2	33	189328.1	958.492	-220.591	1	983.548	-12.96059	-0.000095	0.0023251	9
	3	44	150421.9	1041.689	-209.726	1	1062.592	-11.38333	-3.148093E-005	-0.0008831	9
	4	52	119484.4	1125.873	-157.4739	1	1136.833	-7.962206	3.105732E-006	-0.0122385	8
	5	58	94921.88	1182.377	-141.1981	1	1190.778	-6.809947	-1.985658E-005	0.0051496	8
	6	61	75421.88	1221.749	-124.3016	1	1228.056	-5.80932	1.666514E-005	-0.0075519	8
	7	65	59859.37	1259.764	-109.9181	1	1264.55	-4.986593	1.610233E-005	-0.0005428	8
	8	67	47578.12	1296.009	-91.20853	1	1299.214	-4.025637	-2.127071E-005	0.0068395	8
	9	70	37828.12	1335.533	-81.15958	1	1337.997	-3.477555	2.017489E-005	-0.0030047	8
	10	74	30046.88	1378.939	-66.34412	1	1380.534	-2.754516	-9.778954E-006	-0.0007764	8
	11	77	23859.38	1416.371	-56.56093	1	1417.5	-2.286817	-9.863376E-006	-0.0007861	8
	12	80	18984.38	1460.088	-50.08963	1	1460.946	-1.964813	-7.568712E-006	0.0079867	8
	13	83	15046.87	1494.704	-47.58291	1	1495.461	-1.823357	2.294334E-005	-0.0066034	8
	14	85	11953.13	1536.222	-36.02922	1	1536.644	-1.34352	9.293834E-006	0.0027627	8
	15	89	9515.62	1585.683	-33.82295	1	1586.044	-1.221946	-1.465608E-005	0.0013455	8
	16	93	7546.875	1641.173	-30.23857	1	1641.451	-1.055554	-2.64839E-006	-0.0036062	8
	17	96	5928.309	1697.679	-23.27202	1	1697.839	-0.7853693	9.321556E-006	0.0027987	8
	18	100	4733.456	1760.502	-24.9247	1	1760.679	-0.8111233	-1.489669E-005	0.0094972	8
	19	105	3796.875	1831.799	-24.74176	1	1831.966	-0.773836	2.367906E-005	-0.0051051	8
	20	108	2987.132	1899.405	-23.52942	1	1899.55	-0.7097316	2.32448E-005	-0.0049435	8
	21	113	2390.625	1966.564	-25.35664	1	1966.728	-0.7387237	2.348466E-005	-0.0049894	8
	22	116	1884.191	2024.863	-16.66581	1	2024.931	-0.4715674	-1.919881E-005	0.0033673	8
	23	120	1516.544	2115.318	-24.1133	1	2115.455	-0.6531077	-1.550925E-005	0.0013987	8
	24	125	1193.986	2217.275	-31.07106	1	2217.493	-0.8028433	-1.584297E-005	0.0014902	8
	25	129	946.5144	2267.987	-24.68149	1	2268.122	-0.6234996	8.855335E-006	0.003165	8
	26	132	751.7689	2339.033	-32.51126	1	2339.259	-0.7963282	1.759223E-005	-0.0006814	8
	27	135	597.4265	2369.888	-46.15693	1	2370.337	-1.115776	-9.81744E-006	-0.0012421	8
	28	137	477.4305	2474.562	-49.95811	1	2475.066	-1.156568	-1.890068E-007	0.0006384	8
	29	141	376.6741	2531.678	-59.70903	1	2532.382	-1.351057	-1.838822E-007	0.0006374	8
	30	143	298.2954	2589.513	-72.0902	1	2590.517	-1.594662	-2.070808E-007	0.0006386	8
	31	145	237.7717	2651.864	-87.00061	1	2653.29	-1.879049	-1.864613E-007	0.0006369	8
	32	148	189.0121	2716.642	-105.6342	1	2718.695	-2.226773	-2.397239E-007	0.0006702	8
	33	150	150.2404	2783.949	-128.3922	1	2786.908	-2.640537	-2.261563E-007	0.0006597	8
	34	152	119.1737	2854.484	-157.8237	1	2858.844	-3.164646	-2.010151E-007	0.0006593	8
	35	155	95.0169	2927.6	-191.9422	1	2933.886	-3.751114	-2.48727E-007	0.0006676	8
	36	157	75.60484	3007.226	-234.3999	1	3016.347	-4.456939	-2.294303E-007	0.0006601	8
	37	160	54.50582	3097.172	-311.4519	1	3112.792	-5.742365	-1.795266E-007	0.000645	8
	38	162	45.95588	3180.118	-362.1861	1	3200.676	-6.497464	-2.821676E-007	0.0006667	8
	39	165	37.20238	3268.18	-436.3102	1	3297.176	-7.604166	-2.686952E-007	0.0006719	8
	40	167	30.04808	3361.638	-525.5308	1	3402.469	-8.88523	-2.745386E-007	0.0006515	8
	41	170	23.91582	3463.084	-644.3344	1	3522.516	-10.53982	-1.733271E-007	0.0006639	8
	42	172	18.60119	3591.351	-810.2327	1	3681.614	-12.71346	1.276827E-007	0.0005783	7
	43	174	15.02404	3702.147	-962.801	1	3825.294	-14.57773	4.587475E-008	0.0006038	7
	44	177	12.01923	3824.494	-1175.596	1	4001.098	-17.08669	-1.406425E-007	0.0006118	7
	45	179	9.450605	3971.794	-1450.849	1	4228.488	-20.06664	-1.717711E-007	0.0006705	7
	46	182	7.512019	4138.26	-1776.461	1	4503.444	-23.23276	-1.53688E-007	0.000636	7
	47	184	5.978954	4341.537	-2173.522	1	4855.218	-26.59411	-1.037078E-007	0.0006434	7
	48	187	4.734848	4580.06	-2668.975	1	5300.979	-30.23098	-7.311229E-008	0.000666	7
	49	191	3.75601	4856.211	-3277.91	1	5858.966	-34.01908	-8.622661E-008	0.000583	7
	50	194	3.004808	5162.94	-3986.862	1	6523.114	-37.67559	-5.354548E-008	0.0005931	7
	51	198	2.372217	5538.299	-4908.04	1	7400.109	-41.54736	-7.450364E-008	0.0006405	7
	52	202	1.878005	5996.478	-6049.352	1	8517.771	-45.25149	-7.79926E-008	0.0006302	7
	53	207	1.512097	6521.763	-7353.28	1	9828.74	-48.42958	-7.119726E-008	0.0005267	7
	54	212	1.201923	7181.129	-9057.909	1	11559.17	-51.59255	-7.767058E-008	0.0006286	7
	55	218	0.956633	7956.9	-11154.54	1	13701.68	-54.4985	-7.643229E-008	-1.892209E-005	7

File: experiments/raw/raw_eis/S13/S13-1-1-1/300-120K 3K-min/S13-1-1-1-300-120K 3K-min_#7.DTA
EXPLAIN
TAG	EISPOT
TITLE	LABEL	Potentiostatic EIS	Test Identifier
DATE	LABEL	8/5/2020	Date
TIME	LABEL	23:58:32	Time
NOTES	NOTES	1	Notes...
	
PSTAT	PSTAT	REF3000-16137	Potentiostat
VDC	POTEN	0.00000E+000	T	DC Voltage (V)
FREQINIT	QUANT	3.00000E+005	Initial Freq. (Hz)
FREQFINAL	QUANT	1.00000E+000	Final Freq. (Hz)
PTSPERDEC	QUANT	1.00000E+001	Points/decade
VAC	QUANT	5.00000E+001	AC Voltage (mV rms)
AREA	QUANT	1.00000E+000	Sample Area (cm^2)
SPEED	SELECTOR	2	Optimize for:
ZGUESS	QUANT	1.00000E+003	Estimated Z (ohms)
EOC	QUANT	0	Open Circuit (V)
SEQUENCER	TOGGLE	TRUE	Run as Sequence
PSTATMODEL	IQUANT	5	Pstat Model
PSTATSECTION	LABEL	REF3000-16137	Pstat Section
PSTATSERIALNO	LABEL	16137	Pstat Serial Number
CTRLMODE	IQUANT	1	Control Mode
IESTAB	IQUANT	0	I/E Stability
CASPEED	IQUANT	1	Control Amp Speed
CONVENTION	IQUANT	1	Current Convention
ICHRANGE	IQUANT	2	Ich Range
ICHRANGEMODE	TOGGLE	F	Ich Auto Range
ICHOFFSETENABLE	TOGGLE	T	Ich Offset Enable
ICHOFFSET	QUANT	0	Ich Offset (V)
ICHFILTER	IQUANT	3	Ich Filter
VCHRANGE	IQUANT	2	Vch Range
VCHRANGEMODE	TOGGLE	F	Vch Auto Range
VCHOFFSETENABLE	TOGGLE	T	Vch Offset Enable
VCHOFFSET	QUANT	0	Vch Offset (V)
VCHFILTER	IQUANT	3	Vch Filter
ACHRANGE	IQUANT	2	Ach Range
ACHOFFSETENABLE	TOGGLE	F	Ach Offset Enable
ACHOFFSET	QUANT	0	Ach Offset (V)
ACHFILTER	IQUANT	3	Ach Filter
IERANGELOWERLIMIT	IQUANT	2	I/E Range Lower Limit
IERANGEMODE	TOGGLE	F	I/E AutoRange
IERANGE	IQUANT	11	I/E Range
POSFEEDENABLE	TOGGLE	F	Positive Feedback IR Comp
POSFEEDRESISTANCE	QUANT	0	Positive Feedback Resistance (ohm)
ACHSELECT	IQUANT	0	Ach Select
CABLEID	IQUANT	13	Cable ID
DCCALDATE	LABEL	7/31/2020	DC Calibration Date
ACCALDATE	LABEL	7/31/2020	AC Calibration Date
THERMOSELECT	IQUANT	1	Thermo Select
FRAMEWORKVERSION	QUANT	6.33	Framework Version
INSTRUMENTVERSION	LABEL	3.50	Instrument Version
COMPLIANCEVOLTAGE	IQUANT	0	Compliance Voltage
ZCURVE	TABLE
	Pt	Time	Freq	Zreal	Zimag	Zsig	Zmod	Zphz	Idc	Vdc	IERange
	#	s	Hz	ohm	ohm	V	ohm	°	A	V	#
	0	8	300046.9	11.96869	1.111169	1	12.02016	5.304112	2.276426E-005	0.0001672	10
	1	11	238359.4	12.00984	0.8741952	1	12.04162	4.163211	2.66302E-005	0.0003476	10
	2	14	189328.1	12.06681	0.6684936	1	12.08532	3.170907	7.003552E-005	0.0001509	10
	3	17	150421.9	12.13623	0.5078108	1	12.14685	2.396003	-1.018188E-005	0.0006254	10
	4	20	119484.4	12.1876	0.3610051	1	12.19295	1.696644	2.450604E-005	0.0005564	10
	5	22	94921.88	12.24701	0.2607203	1	12.24979	1.219555	1.480041E-005	0.0005674	10
	6	25	75421.88	12.31224	0.1424418	1	12.31307	0.6628322	-2.261762E-005	0.0006884	10
	7	27	59859.37	12.38386	0.0329259	1	12.3839	0.1523361	-2.666909E-006	0.0006095	10
	8	30	47578.12	12.45611	-0.0656189	1	12.45628	-0.3018321	-2.492253E-005	0.0007045	10
	9	32	37828.12	12.52725	-0.1621982	1	12.5283	-0.7418033	-2.415657E-005	0.0007145	10
	10	35	30046.88	12.60356	-0.2652167	1	12.60635	-1.205497	1.428838E-005	0.0006099	10
	11	37	23859.38	12.68027	-0.3763549	1	12.68586	-1.70006	4.46103E-006	0.0006272	10
	12	40	18984.38	12.75946	-0.5011837	1	12.76929	-2.249388	-8.155906E-006	0.0006535	10
	13	42	15046.87	12.84557	-0.6446689	1	12.86174	-2.87304	-2.470924E-005	0.0007274	10
	14	44	11953.13	12.93599	-0.8152964	1	12.96166	-3.606322	-1.689815E-005	0.0006774	10
	15	47	9515.62	13.03786	-1.014026	1	13.07724	-4.447255	-2.49272E-005	0.0007104	10
	16	49	7546.875	13.14896	-1.260009	1	13.20919	-5.4737	1.433836E-005	0.0006351	10
	17	51	5928.309	13.27435	-1.566757	1	13.36649	-6.731418	1.718501E-005	0.0006674	10
	18	54	4733.456	13.40831	-1.913693	1	13.54419	-8.122648	1.711626E-005	0.0006643	10
	19	56	3796.875	13.56076	-2.327875	1	13.75912	-9.7406	1.517267E-005	0.0006236	10
	20	58	2987.132	13.74099	-2.871783	1	14.03787	-11.80456	-1.472254E-005	0.0006986	10
	21	61	2390.625	13.94365	-3.486274	1	14.37287	-14.03765	-2.406397E-005	0.0007043	10
	22	63	1884.191	14.19177	-4.298837	1	14.82856	-16.85212	-6.170129E-006	0.0006915	10
	23	65	1516.544	14.45885	-5.187654	1	15.36132	-19.73735	2.189168E-005	0.0006604	10
	24	68	1193.986	14.80669	-6.377	1	16.12155	-23.30075	-3.092137E-006	0.0006487	10
	25	70	946.5144	15.21841	-7.791178	1	17.09686	-27.11052	-1.84605E-005	0.0007377	10
	26	72	751.7689	15.68853	-9.498038	1	18.33965	-31.19125	1.710893E-005	0.00067	10
	27	75	597.4265	16.24492	-11.5572	1	19.93656	-35.42939	-1.91565E-005	0.0006765	10
	28	77	477.4305	16.87812	-14.00111	1	21.92948	-39.67714	-1.757077E-006	0.0006811	10
	29	79	376.6741	17.67134	-17.14354	1	24.62067	-44.13145	-2.287419E-006	0.0006757	10
	30	82	298.2954	18.59749	-20.9329	1	28.00094	-48.38104	-1.117004E-006	0.0006765	10
	31	84	237.7717	19.65853	-25.4253	1	32.13882	-52.28924	-1.035004E-006	0.0006707	10
	32	86	189.0121	20.91664	-30.98153	1	37.38129	-55.97543	-1.193589E-006	0.0006815	10
	33	89	150.2404	22.3762	-37.73822	1	43.87331	-59.33493	2.157339E-006	7.895064E-005	9
	34	91	119.1737	24.15364	-46.16	1	52.09745	-62.37877	2.15682E-006	7.900909E-005	9
	35	93	95.0169	26.22758	-56.25355	1	62.06728	-65.00325	2.046809E-006	7.54879E-005	9
	36	96	75.60484	28.74149	-68.75255	1	74.51836	-67.313	2.013587E-006	7.650931E-005	9
	37	99	54.50582	33.24704	-91.69219	1	97.5337	-70.06966	2.077038E-006	7.045473E-005	9
	38	101	45.95588	36.19235	-106.7202	1	112.6902	-71.26649	2.195526E-006	7.8556E-005	9
	39	103	37.20238	40.49342	-128.7324	1	134.9509	-72.53877	2.085924E-006	7.913637E-005	9
	40	106	30.04808	45.76078	-155.6356	1	162.2236	-73.61534	2.24802E-006	7.192592E-005	9
	41	108	23.91582	52.66634	-190.7031	1	197.8419	-74.56149	2.148108E-006	7.036875E-005	9
	42	111	18.60119	62.10952	-238.481	1	246.4362	-75.40228	2.014056E-006	7.06893E-005	9
	43	113	15.02404	72.19974	-288.3693	1	297.2703	-75.94367	2.162375E-006	7.054574E-005	9
	44	115	12.01923	85.13309	-351.7788	1	361.9337	-76.39556	2.164237E-006	7.15874E-005	9
	45	118	9.450605	102.3892	-433.7827	1	445.7028	-76.71909	6.003709E-007	0.0006603	8
	46	120	7.512019	123.4668	-531.9053	1	546.047	-76.93183	6.255704E-007	0.0006741	8
	47	123	5.978954	149.8851	-651.3939	1	668.4156	-77.04185	6.16963E-007	0.000658	8
	48	126	4.734848	184.6163	-801.3843	1	822.3746	-77.02701	6.15663E-007	0.0006793	8
	49	129	3.75601	228.3492	-984.726	1	1010.856	-76.94437	6.022486E-007	0.0006513	8
	50	133	3.004808	282.3891	-1199.178	1	1231.978	-76.74908	5.640361E-007	0.0006923	8
	51	136	2.372217	356.4121	-1478.786	1	1521.131	-76.4492	5.79709E-007	0.0007227	8
	52	140	1.878005	452.4563	-1815.074	1	1870.618	-76.00275	5.627477E-007	0.0006238	8
	53	145	1.512097	567.7972	-2193.018	1	2265.33	-75.48422	5.996871E-007	0.0007031	8
	54	151	1.201923	724.1783	-2690.753	1	2786.5	-74.93658	5.676184E-007	0.0006192	8
	55	157	0.956633	929.018	-3287.306	1	3416.059	-74.2193	5.381196E-007	1.375306E-005	8

File: experiments/raw/raw_eis/S14/S14-1-1-1/300-140K 1K-min/S14-1-1-1-300-140K 1K-min_#14.DTA
EXPLAIN
TAG	EISPOT
TITLE	LABEL	Potentiostatic EIS	Test Identifier
DATE	LABEL	2/27/2021	Date
TIME	LABEL	11:46:49	Time
NOTES	NOTES	1	Notes...
	
PSTAT	PSTAT	REF3000-16137	Potentiostat
VDC	POTEN	0.00000E+000	T	DC Voltage (V)
FREQINIT	QUANT	3.00000E+005	Initial Freq. (Hz)
FREQFINAL	QUANT	1.00000E+000	Final Freq. (Hz)
PTSPERDEC	QUANT	1.00000E+001	Points/decade
VAC	QUANT	5.00000E+001	AC Voltage (mV rms)
AREA	QUANT	1.00000E+000	Sample Area (cm^2)
SPEED	SELECTOR	2	Optimize for:
ZGUESS	QUANT	1.00000E+003	Estimated Z (ohms)
EOC	QUANT	0	Open Circuit (V)
SEQUENCER	TOGGLE	TRUE	Run as Sequence
PSTATMODEL	IQUANT	5	Pstat Model
PSTATSECTION	LABEL	REF3000-16137	Pstat Section
PSTATSERIALNO	LABEL	16137	Pstat Serial Number
CTRLMODE	IQUANT	1	Control Mode
IESTAB	IQUANT	0	I/E Stability
CASPEED	IQUANT	1	Control Amp Speed
CONVENTION	IQUANT	1	Current Convention
ICHRANGE	IQUANT	2	Ich Range
ICHRANGEMODE	TOGGLE	F	Ich Auto Range
ICHOFFSETENABLE	TOGGLE	T	Ich Offset Enable
ICHOFFSET	QUANT	0	Ich Offset (V)
ICHFILTER	IQUANT	3	Ich Filter
VCHRANGE	IQUANT	2	Vch Range
VCHRANGEMODE	TOGGLE	F	Vch Auto Range
VCHOFFSETENABLE	TOGGLE	T	Vch Offset Enable
VCHOFFSET	QUANT	0	Vch Offset (V)
VCHFILTER	IQUANT	3	Vch Filter
ACHRANGE	IQUANT	2	Ach Range
ACHOFFSETENABLE	TOGGLE	F	Ach Offset Enable
ACHOFFSET	QUANT	0	Ach Offset (V)
ACHFILTER	IQUANT	3	Ach Filter
IERANGELOWERLIMIT	IQUANT	2	I/E Range Lower Limit
IERANGEMODE	TOGGLE	F	I/E AutoRange
IERANGE	IQUANT	11	I/E Range
POSFEEDENABLE	TOGGLE	F	Positive Feedback IR Comp
POSFEEDRESISTANCE	QUANT	0	Positive Feedback Resistance (ohm)
ACHSELECT	IQUANT	0	Ach Select
CABLEID	IQUANT	13	Cable ID
DCCALDATE	LABEL	7/31/2020	DC Calibration Date
ACCALDATE	LABEL	7/31/2020	AC Calibration Date
THERMOSELECT	IQUANT	1	Thermo Select
FRAMEWORKVERSION	QUANT	6.33	Framework Version
INSTRUMENTVERSION	LABEL	3.50	Instrument Version
COMPLIANCEVOLTAGE	IQUANT	0	Compliance Voltage
ZCURVE	TABLE
	Pt	Time	Freq	Zreal	Zimag	Zsig	Zmod	Zphz	Idc	Vdc	IERange
	#	s	Hz	ohm	ohm	V	ohm	°	A	V	#
	0	17	300046.9	136.0748	-4537.792	1	4539.831	-88.28239	7.94348E-005	-0.0017854	9
	1	31	238359.4	427.6637	-5551.802	1	5568.249	-85.59512	2.496224E-005	-0.0004498	9
	2	57	189328.1	651.0198	-7078.566	1	7108.44	-84.74525	-1.568003E-005	0.0016967	9
	3	64	150421.9	1374.165	-8612.557	1	8721.494	-80.93466	1.92658E-005	-0.0020117	9
	4	73	119484.4	1560.588	-10859.27	1	10970.83	-81.822	-7.797109E-005	0.0356458	8
	5	80	94921.88	2042.51	-13383.58	1	13538.54	-81.32286	1.73661E-005	0.0003691	8
	6	89	75421.88	3292.299	-16783.87	1	17103.73	-78.90186	-9.732479E-007	-0.0050472	8
	7	97	59859.37	3972.774	-20407.25	1	20790.36	-78.98375	2.315931E-005	-0.0028148	8
	8	106	47578.12	9144.229	-25968.88	1	27531.79	-70.60168	3.487351E-006	-0.0241643	7
	9	113	37828.12	11654.75	-31362.41	1	33457.94	-69.61417	6.814931E-006	-0.0266549	7
	10	121	30046.88	11881.04	-37820.82	1	39643.08	-72.56039	2.806192E-005	-0.0004165	9
	11	130	23859.38	18289.66	-45658.34	1	49185.32	-68.17012	-1.60149E-005	0.0007168	8
	12	136	18984.38	28366.24	-52998.94	1	60112.65	-61.8433	5.500343E-007	0.0159619	7
	13	141	15046.87	38804.34	-58902.53	1	70535.7	-56.62355	2.684143E-006	0.0083086	7
	14	147	11953.13	50356.73	-67248.16	1	84012.59	-53.17341	-5.327459E-006	0.0262932	7
	15	152	9515.62	63097.52	-71948.96	1	95697.2	-48.75001	7.385095E-006	-0.0180534	7
	16	158	7546.875	79293.67	-76577.35	1	110234.2	-44.00163	-1.738008E-006	0.0216333	7
	17	164	5928.309	80795.87	-98009.3	1	127018.9	-50.49887	-2.651968E-005	0.0096015	8
	18	171	4733.456	85218.62	-95649.1	1	128105.3	-48.30055	1.738272E-005	0.0003198	8
	19	180	3796.875	125775.6	-77566.15	1	147770.1	-31.66225	-3.321099E-006	-0.0049653	7
	20	186	2987.132	134355.3	-73808.61	1	153294	-28.78237	-7.276211E-006	0.0188042	7
	21	192	2390.625	146844.7	-69686.05	1	162540.8	-25.38697	5.351718E-006	-0.0265412	7
	22	198	1884.191	162291	-66483.35	1	175380.8	-22.27671	7.471438E-006	-0.0182596	7
	23	205	1516.544	160716.9	-83111.92	1	180935.1	-27.34495	-7.26937E-006	0.018805	7
	24	210	1193.986	169545.9	-61270.03	1	180277.1	-19.8687	-6.657742E-006	0.0120295	7
	25	217	946.5144	202261.1	-101541.9	1	226319	-26.65819	-6.258128E-006	0.0249648	7
	26	220	751.7689	170502.7	-91493.77	1	193500	-28.21854	3.539402E-006	-0.0244477	7
	27	224	597.4265	199300	-87576.63	1	217692.8	-23.7217	-6.454843E-007	0.0105763	6
	28	228	477.4305	211046.6	-99249.9	1	233219.2	-25.18641	-7.29767E-009	0.0006347	6
	29	230	376.6741	221207.6	-112963.6	1	248381.9	-27.05193	-8.359299E-009	0.0007175	6
	30	232	298.2954	233463.1	-128848.4	1	266658.8	-28.89432	-6.859863E-009	0.0006282	6
	31	235	237.7717	245829.2	-149153.3	1	287539.1	-31.24667	-7.623102E-009	0.0006582	6
	32	237	189.0121	260681.8	-172539.8	1	312609.9	-33.49975	-7.965351E-009	0.0007209	6
	33	240	150.2404	278676.3	-200253	1	343164.3	-35.7005	-8.327381E-009	0.0007165	6
	34	242	119.1737	299864.2	-235145.7	1	381067	-38.10262	-8.377697E-009	0.0007125	6
	35	245	95.0169	332211.7	-262646.9	1	423494.9	-38.32993	-1.626975E-009	0.0006893	5
	36	247	75.60484	358975.4	-310179.5	1	474420.4	-40.82927	-1.424756E-009	0.000684	5
	37	250	54.50582	413300.2	-379855.1	1	561343.9	-42.58543	-1.551122E-009	0.0006645	5
	38	253	45.95588	436047.7	-436745.5	1	617158.3	-45.04581	-1.501205E-009	0.0007061	5
	39	255	37.20238	476496.7	-503922.2	1	693532.1	-46.60233	-1.494583E-009	0.0007018	5
	40	257	30.04808	527426.6	-580448.8	1	784282.9	-47.74004	-1.466285E-009	0.0006067	5
	41	260	23.91582	590935.8	-679040.9	1	900167.6	-48.96856	-1.586496E-009	0.0006518	5
	42	263	18.60119	659944.4	-813848.9	1	1047796	-50.96164	-2.020991E-009	0.00071	5
	43	265	15.02404	753088.4	-920884	1	1189609	-50.72409	-1.352549E-009	0.0006213	5
	44	268	12.01923	853995	-1063392	1	1363859	-51.23255	-1.558776E-009	0.000632	5
	45	270	9.450605	983515	-1243143	1	1585152	-51.65065	-1.37924E-009	0.0007006	5
	46	273	7.512019	1132291	-1441075	1	1832697	-51.84234	-1.39479E-009	0.0006629	5
	47	276	5.978954	1301446	-1657961	1	2107747	-51.86923	-1.458434E-009	0.0006091	5
	48	280	4.734848	1518501	-1914761	1	2443800	-51.58383	-1.38976E-009	0.0007092	5
	49	285	3.75601	1767353	-2204031	1	2825117	-51.27481	-7.523993E-009	0.0006357	6
	50	292	3.004808	2059266	-2527951	1	3260539	-50.83379	-7.897933E-009	0.0006638	6
	51	300	2.372217	2414426	-2892638	1	3767865	-50.14893	-1.418259E-009	0.0005794	5
	52	304	1.878005	2839840	-3290364	1	4346399	-49.20325	-6.504279E-010	0.000674	4
	53	309	1.512097	3261018	-3701375	1	4932993	-48.61902	-6.40899E-010	0.0006359	4
	54	314	1.201923	3789882	-4191130	1	5650555	-47.87814	-6.506942E-010	0.0006918	4
	55	320	0.956633	4390678	-4734264	1	6456880	-47.15637	-7.180151E-010	2.493995E-005	4

File: experiments/raw/raw_eis/S14/S14-1-1-1/300-140K 1K-min/S14-1-1-1-300-140K 1K-min_#15.DTA
EXPLAIN
TAG	EISPOT
TITLE	LABEL	Potentiostatic EIS	Test Identifier
DATE	LABEL	2/27/2021	Date
TIME	LABEL	11:52:19	Time
NOTES	NOTES	1	Notes...
	
PSTAT	PSTAT	REF3000-16137	Potentiostat
VDC	POTEN	0.00000E+000	T	DC Voltage (V)
FREQINIT	QUANT	3.00000E+005	Initial Freq. (Hz)
FREQFINAL	QUANT	1.00000E+000	Final Freq. (Hz)
PTSPERDEC	QUANT	1.00000E+001	Points/decade
VAC	QUANT	5.00000E+001	AC Voltage (mV rms)
AREA	QUANT	1.00000E+000	Sample Area (cm^2)
SPEED	SELECTOR	2	Optimize for:
ZGUESS	QUANT	1.00000E+003	Estimated Z (ohms)
EOC	QUANT	0	Open Circuit (V)
SEQUENCER	TOGGLE	TRUE	Run as Sequence
PSTATMODEL	IQUANT	5	Pstat Model
PSTATSECTION	LABEL	REF3000-16137	Pstat Section
PSTATSERIALNO	LABEL	16137	Pstat Serial Number
CTRLMODE	IQUANT	1	Control Mode
IESTAB	IQUANT	0	I/E Stability
CASPEED	IQUANT	1	Control Amp Speed
CONVENTION	IQUANT	1	Current Convention
ICHRANGE	IQUANT	2	Ich Range
ICHRANGEMODE	TOGGLE	F	Ich Auto Range
ICHOFFSETENABLE	TOGGLE	T	Ich Offset Enable
ICHOFFSET	QUANT	0	Ich Offset (V)
ICHFILTER	IQUANT	3	Ich Filter
VCHRANGE	IQUANT	2	Vch Range
VCHRANGEMODE	TOGGLE	F	Vch Auto Range
VCHOFFSETENABLE	TOGGLE	T	Vch Offset Enable
VCHOFFSET	QUANT	0	Vch Offset (V)
VCHFILTER	IQUANT	3	Vch Filter
ACHRANGE	IQUANT	2	Ach Range
ACHOFFSETENABLE	TOGGLE	F	Ach Offset Enable
ACHOFFSET	QUANT	0	Ach Offset (V)
ACHFILTER	IQUANT	3	Ach Filter
IERANGELOWERLIMIT	IQUANT	2	I/E Range Lower Limit
IERANGEMODE	TOGGLE	F	I/E AutoRange
IERANGE	IQUANT	11	I/E Range
POSFEEDENABLE	TOGGLE	F	Positive Feedback IR Comp
POSFEEDRESISTANCE	QUANT	0	Positive Feedback Resistance (ohm)
ACHSELECT	IQUANT	0	Ach Select
CABLEID	IQUANT	13	Cable ID
DCCALDATE	LABEL	7/31/2020	DC Calibration Date
ACCALDATE	LABEL	7/31/2020	AC Calibration Date
THERMOSELECT	IQUANT	1	Thermo Select
FRAMEWORKVERSION	QUANT	6.33	Framework Version
INSTRUMENTVERSION	LABEL	3.50	Instrument Version
COMPLIANCEVOLTAGE	IQUANT	0	Compliance Voltage
ZCURVE	TABLE
	Pt	Time	Freq	Zreal	Zimag	Zsig	Zmod	Zphz	Idc	Vdc	IERange
	#	s	Hz	ohm	ohm	V	ohm	°	A	V	#
	0	25	300046.9	19.91198	-4556.956	1	4556.999	-89.74964	-2.046266E-005	0.0015187	9
	1	39	238359.4	178.4128	-5640.626	1	5643.447	-88.18834	5.154719E-005	8.390699E-005	9
	2	54	189328.1	147.0829	-6748.843	1	6750.446	-88.7515	-3.439379E-007	0.0016952	9
	3	63	150421.9	675.2047	-8181.485	1	8209.3	-85.28217	-1.480568E-005	0.0017546	9
	4	70	119484.4	1065.775	-11179.04	1	11229.73	-84.55406	4.194558E-005	-0.0187796	8
	5	78	94921.88	820.7481	-13556.88	1	13581.7	-86.53548	-2.353673E-005	0.0051691	8
	6	86	75421.88	1829.88	-16947.64	1	17046.14	-83.8375	-1.593575E-005	0.0006817	8
	7	95	59859.37	1907.217	-21601.13	1	21685.16	-84.9543	1.636885E-005	-0.0092355	8
	8	104	47578.12	6302.923	-27740.8	1	28447.83	-77.19928	-6.395948E-006	0.0256243	7
	9	111	37828.12	7156.306	-34201.1	1	34941.78	-78.18182	7.458128E-006	-0.0181488	7
	10	119	30046.88	7060.036	-41641.66	1	42235.91	-80.37743	2.55252E-005	-0.0009446	9
	11	127	23859.38	11899.54	-52366.28	1	53701.27	-77.19769	-1.614427E-005	0.0007701	8
	12	135	18984.38	15890.29	-65131.5	1	67041.88	-76.28925	5.140031E-007	0.0160124	7
	13	140	15046.87	23908.2	-78949.23	1	82489.9	-73.15211	-6.650205E-006	0.011838	7
	14	145	11953.13	20580.91	-94106.73	1	96330.9	-77.66378	-1.568002E-005	0.0007062	8
	15	153	9515.62	44165.82	-116739.9	1	124815.2	-69.27704	-7.203625E-006	0.0183405	7
	16	159	7546.875	64874.55	-132887.5	1	147877.7	-63.97876	-2.300492E-005	0.0050524	8
	17	167	5928.309	53781.95	-200557.4	1	207643.4	-74.9886	2.615429E-005	-0.008892	8
	18	174	4733.456	133927.6	-122620.9	1	181583.2	-42.47648	8.421399E-006	0.0041474	8
	19	181	3796.875	158902.6	-210306.8	1	263588.7	-52.9262	-7.196185E-006	0.023401	7
	20	188	2987.132	193123.8	-228464.4	1	299153.4	-49.79175	7.522105E-006	-0.0183948	7
	21	194	2390.625	252478	-219505.5	1	334556.2	-41.00384	-7.313598E-006	0.0188708	7
	22	201	1884.191	258388.2	-180778.4	1	315349.5	-34.97814	5.311948E-006	-0.0264737	7
	23	207	1516.544	219681.6	-205196	1	300608.3	-43.04733	-1.119564E-006	-0.0050133	8
	24	215	1193.986	369701.3	-213060.9	1	426701.3	-29.95508	5.850934E-007	-0.02738	6
	25	220	946.5144	412811.1	-177388.2	1	449310.1	-23.25358	7.589867E-007	-0.0223364	6
	26	224	751.7689	326808.4	-277460	1	428704.8	-40.33122	-3.357008E-006	-0.0051164	7
	27	229	597.4265	391632.1	-280079.6	1	481477.2	-35.57084	-1.641137E-006	0.0215152	7
	28	234	477.4305	490473	-215313.4	1	535652.5	-23.70106	-7.540431E-009	0.0006358	6
	29	237	376.6741	555249.9	-180807	1	583946.6	-18.0369	-1.061687E-009	0.0006331	5
	30	240	298.2954	572471.4	-204165.5	1	607788.7	-19.6282	-1.257136E-009	0.000703	5
	31	242	237.7717	589229	-228903.5	1	632129.4	-21.23014	-9.214691E-010	0.0006237	5
	32	245	189.0121	612193.9	-263686.9	1	666567.5	-23.30273	-1.033572E-009	0.0006126	5
	33	247	150.2404	640995	-305019	1	709867	-25.44756	-1.130541E-009	0.0006919	5
	34	250	119.1737	672907.8	-363302.5	1	764717.9	-28.36459	-9.427824E-010	0.0006175	5
	35	252	95.0169	708148.8	-409008.2	1	817778.9	-30.00961	-1.139863E-009	0.0006129	5
	36	255	75.60484	746575	-480380.8	1	887772.4	-32.7591	-1.010673E-009	0.0007086	5
	37	258	54.50582	830712.3	-594721.2	1	1021654	-35.59953	-1.036719E-009	0.0006921	5
	38	261	45.95588	865977.9	-673000.3	1	1096744	-37.85279	-1.107321E-009	0.000632	5
	39	263	37.20238	939544.1	-767854.3	1	1213402	-39.25785	-9.924451E-010	0.0007035	5
	40	266	30.04808	1010246	-890567.9	1	1346740	-41.39733	-1.111019E-009	0.0006874	5
	41	268	23.91582	1105259	-1029895	1	1510722	-42.97848	-1.203125E-009	0.0006883	5
	42	271	18.60119	1257383	-1232381	1	1760618	-44.42467	-6.391372E-010	0.0006334	5
	43	274	15.02404	1349358	-1420017	1	1958881	-46.46154	-1.011847E-009	0.0007151	5
	44	276	12.01923	1493351	-1648133	1	2224059	-47.8207	-9.529655E-010	0.0006089	5
	45	279	9.450605	1680535	-1940686	1	2567189	-49.1091	-1.026212E-009	0.000635	5
	46	281	7.512019	1887765	-2261628	1	2945949	-50.14849	-8.005285E-009	0.0007168	6
	47	286	5.978954	2133431	-2639061	1	3393549	-51.04774	-7.147411E-009	0.0006266	6
	48	291	4.734848	2467489	-3089013	1	3953543	-51.38231	-7.059433E-009	0.0006181	6
	49	297	3.75601	2852431	-3602570	1	4595093	-51.62864	-1.106059E-009	0.0006561	5
	50	304	3.004808	3327566	-4146874	1	5316885	-51.25548	-3.407662E-010	0.0006551	4
	51	311	2.372217	3853279	-4836879	1	6184105	-51.45757	-3.61527E-010	0.0006436	4
	52	315	1.878005	4478080	-5600334	1	7170561	-51.35384	-3.552909E-010	0.0006665	4
	53	320	1.512097	5161426	-6409691	1	8229487	-51.15712	-3.342878E-010	0.0005584	4
	54	325	1.201923	6013004	-7385800	1	9.523983E+006	-50.84992	-3.470074E-010	0.0006676	4
	55	331	0.956633	7003452	-8468973	1	1.098962E+007	-50.41081	-3.48977E-010	2.106964E-005	4

File: experiments/raw/raw_eis/S14/S14-1-1-1/300-140K 1K-min/S14-1-1-1-300-140K 1K-min_#8.DTA
EXPLAIN
TAG	EISPOT
TITLE	LABEL	Potentiostatic EIS	Test Identifier
DATE	LABEL	2/27/2021	Date
TIME	LABEL	11:16:36	Time
NOTES	NOTES	1	Notes...
	
PSTAT	PSTAT	REF3000-16137	Potentiostat
VDC	POTEN	0.00000E+000	T	DC Voltage (V)
FREQINIT	QUANT	3.00000E+005	Initial Freq. (Hz)
FREQFINAL	QUANT	1.00000E+000	Final Freq. (Hz)
PTSPERDEC	QUANT	1.00000E+001	Points/decade
VAC	QUANT	5.00000E+001	AC Voltage (mV rms)
AREA	QUANT	1.00000E+000	Sample Area (cm^2)
SPEED	SELECTOR	2	Optimize for:
ZGUESS	QUANT	1.00000E+003	Estimated Z (ohms)
EOC	QUANT	0	Open Circuit (V)
SEQUENCER	TOGGLE	TRUE	Run as Sequence
PSTATMODEL	IQUANT	5	Pstat Model
PSTATSECTION	LABEL	REF3000-16137	Pstat Section
PSTATSERIALNO	LABEL	16137	Pstat Serial Number
CTRLMODE	IQUANT	1	Control Mode
IESTAB	IQUANT	0	I/E Stability
CASPEED	IQUANT	1	Control Amp Speed
CONVENTION	IQUANT	1	Current Convention
ICHRANGE	IQUANT	2	Ich Range
ICHRANGEMODE	TOGGLE	F	Ich Auto Range
ICHOFFSETENABLE	TOGGLE	T	Ich Offset Enable
ICHOFFSET	QUANT	0	Ich Offset (V)
ICHFILTER	IQUANT	3	Ich Filter
VCHRANGE	IQUANT	2	Vch Range
VCHRANGEMODE	TOGGLE	F	Vch Auto Range
VCHOFFSETENABLE	TOGGLE	T	Vch Offset Enable
VCHOFFSET	QUANT	0	Vch Offset (V)
VCHFILTER	IQUANT	3	Vch Filter
ACHRANGE	IQUANT	2	Ach Range
ACHOFFSETENABLE	TOGGLE	F	Ach Offset Enable
ACHOFFSET	QUANT	0	Ach Offset (V)
ACHFILTER	IQUANT	3	Ach Filter
IERANGELOWERLIMIT	IQUANT	2	I/E Range Lower Limit
IERANGEMODE	TOGGLE	F	I/E AutoRange
IERANGE	IQUANT	11	I/E Range
POSFEEDENABLE	TOGGLE	F	Positive Feedback IR Comp
POSFEEDRESISTANCE	QUANT	0	Positive Feedback Resistance (ohm)
ACHSELECT	IQUANT	0	Ach Select
CABLEID	IQUANT	13	Cable ID
DCCALDATE	LABEL	7/31/2020	DC Calibration Date
ACCALDATE	LABEL	7/31/2020	AC Calibration Date
THERMOSELECT	IQUANT	1	Thermo Select
FRAMEWORKVERSION	QUANT	6.33	Framework Version
INSTRUMENTVERSION	LABEL	3.50	Instrument Version
COMPLIANCEVOLTAGE	IQUANT	0	Compliance Voltage
ZCURVE	TABLE
	Pt	Time	Freq	Zreal	Zimag	Zsig	Zmod	Zphz	Idc	Vdc	IERange
	#	s	Hz	ohm	ohm	V	ohm	°	A	V	#
	0	22	300046.9	2094.909	-2330.564	1	3133.716	-48.0481	2.569098E-005	-0.0020264	9
	1	42	238359.4	2552.696	-2350.571	1	3470.078	-42.63946	2.095768E-005	-0.0004723	9
	2	57	189328.1	3021.129	-2269.385	1	3778.535	-36.91282	2.630567E-005	-0.0018645	9
	3	64	150421.9	3382.69	-2228.544	1	4050.802	-33.37722	8.378761E-005	-0.0033112	9
	4	72	119484.4	3843.793	-2016.924	1	4340.821	-27.68701	-7.42609E-005	0.0342847	8
	5	79	94921.88	4185.687	-1919.75	1	4604.934	-24.63839	-1.256066E-006	0.0071247	8
	6	87	75421.88	4450.374	-1815.443	1	4806.418	-22.19205	7.045606E-006	-0.0070203	8
	7	94	59859.37	4692.581	-1761.889	1	5012.441	-20.57928	2.444841E-005	-0.0084313	8
	8	101	47578.12	4920.621	-1666.459	1	5195.151	-18.70962	-1.964244E-005	0.0030364	8
	9	109	37828.12	5141.873	-1706.588	1	5417.684	-18.36101	2.480487E-005	-0.0049894	8
	10	116	30046.88	5302.939	-1743.582	1	5582.226	-18.20063	-1.968544E-005	0.0029759	8
	11	124	23859.38	5449.298	-1862.741	1	5758.876	-18.87204	2.096304E-005	-0.0089986	8
	12	129	18984.38	5608.918	-2012.382	1	5958.997	-19.7371	-1.469925E-006	-0.0046157	8
	13	135	15046.87	5976.244	-2009.067	1	6304.906	-18.58138	6.455028E-006	-0.0138172	7
	14	138	11953.13	6066.807	-2501.444	1	6562.268	-22.40716	-1.795453E-005	0.0105536	8
	15	144	9515.62	6298.939	-2808.207	1	6896.569	-24.02837	-1.797215E-005	0.0105487	8
	16	149	7546.875	6592.398	-3261.042	1	7354.87	-26.32009	8.929275E-006	0.0035487	8
	17	154	5928.309	6934.474	-3723.567	1	7870.952	-28.23423	-1.794267E-005	0.0105933	8
	18	161	4733.456	7366.254	-4392.79	1	8576.614	-30.8093	2.583474E-005	-0.0070081	8
	19	167	3796.875	7830.904	-5057.301	1	9321.981	-32.85491	-2.282761E-005	0.0104015	8
	20	173	2987.132	8352.154	-5865.845	1	10206.21	-35.08095	8.541606E-006	0.0037454	8
	21	180	2390.625	9007.113	-6762.591	1	11263.25	-36.89943	3.606164E-006	-0.0220516	7
	22	184	1884.191	9804.86	-7925.016	1	12607.19	-38.94771	1.750729E-006	-0.0186397	7
	23	188	1516.544	10655.29	-9123.748	1	14027.76	-40.57228	-5.902227E-006	0.021939	7
	24	192	1193.986	11484.09	-10683.62	1	15685.16	-42.93196	3.599432E-006	-0.0220907	7
	25	197	946.5144	12692.12	-12459.41	1	17785.58	-44.46989	6.351879E-006	-0.0141954	7
	26	199	751.7689	13824.7	-14427.6	1	19981.94	-46.22248	5.180591E-006	-0.0236883	7
	27	202	597.4265	15846.75	-16636.05	1	22975.59	-46.39196	-3.579163E-006	0.0222471	7
	28	205	477.4305	17547.69	-19272.11	1	26064.07	-47.68143	-6.73222E-008	0.0006112	7
	29	207	376.6741	19777.79	-22330.91	1	29830.02	-48.46969	-6.493331E-008	0.0005907	7
	30	209	298.2954	22354.84	-25757.46	1	34105.51	-49.04536	-6.976014E-008	0.0006052	7
	31	212	237.7717	25242.41	-29568.45	1	38877.66	-49.51281	-7.439533E-008	0.000649	7
	32	214	189.0121	28891.66	-33837.32	1	44493.73	-49.50798	-1.767691E-008	0.0006389	6
	33	216	150.2404	32794.37	-38795.23	1	50799.02	-49.7915	-1.787661E-008	0.0006653	6
	34	219	119.1737	37304.45	-44444.77	1	58025.51	-49.99178	-1.855655E-008	0.0006952	6
	35	221	95.0169	42532.54	-50752.32	1	66217.93	-50.0356	-1.841053E-008	0.0007143	6
	36	224	75.60484	48511.96	-57884.94	1	75525.34	-50.03444	-1.794295E-008	0.0006986	6
	37	226	54.50582	59004.89	-69849.63	1	91436.03	-49.81083	-1.754641E-008	0.0006519	6
	38	229	45.95588	65001.45	-76766.24	1	100589.5	-49.7439	-1.856944E-008	0.0007205	6
	39	231	37.20238	73666.7	-86255.04	1	113431.5	-49.50079	-1.739883E-008	0.0006937	6
	40	233	30.04808	83747.7	-97047	1	128186.6	-49.20712	-1.767324E-008	0.0006375	6
	41	236	23.91582	95727.4	-109613.1	1	145529.3	-48.86861	-1.757493E-008	0.0007159	6
	42	239	18.60119	111800.3	-125118.1	1	167791	-48.21735	-1.880566E-008	0.000715	6
	43	241	15.02404	126930.7	-140177.7	1	189106.3	-47.83922	-1.824721E-008	0.0006952	6
	44	244	12.01923	145283.3	-156933.3	1	213858.1	-47.20759	-1.799935E-008	0.0006511	6
	45	246	9.450605	168031.7	-176817.4	1	243924.3	-46.45942	-1.795289E-008	0.0007054	6
	46	249	7.512019	193085.2	-197234.8	1	276013.5	-45.60911	-1.800438E-008	0.0007092	6
	47	252	5.978954	221505.7	-219092	1	311554.3	-44.68612	-1.814494E-008	0.000719	6
	48	256	4.734848	254757	-242916.3	1	352007.7	-43.63707	-1.684752E-008	0.0006542	6
	49	260	3.75601	292270.9	-267160	1	395975.7	-42.42991	-1.764674E-008	0.0007362	6
	50	265	3.004808	333952.5	-291775.6	1	443460.6	-41.14384	-1.190288E-008	0.0007351	5
	51	271	2.372217	382424.8	-317313.5	1	496927.2	-39.68388	-1.152584E-008	0.0006556	5
	52	276	1.878005	435950.3	-341891.1	1	554023.7	-38.10508	-1.125462E-008	0.0006609	5
	53	280	1.512097	489869.7	-363990.3	1	610296	-36.61364	-1.139389E-008	0.000734	5
	54	286	1.201923	552556.1	-385283	1	673618	-34.88706	-1.127517E-008	0.0006753	5
	55	292	0.956633	619366.9	-403648.9	1	739288.7	-33.09277	-1.267129E-008	2.03961E-005	5

File: experiments/raw/raw_eis/S14/S14-1-2-1/300-140K 1K-min/S14-1-2-1-300-140K 1K-min_#1.DTA
EXPLAIN
TAG	EISPOT
TITLE	LABEL	Potentiostatic EIS	Test Identifier
DATE	LABEL	2/27/2021	Date
TIME	LABEL	13:47:39	Time
NOTES	NOTES	1	Notes...
	
PSTAT	PSTAT	REF3000-16137	Potentiostat
VDC	POTEN	0.00000E+000	T	DC Voltage (V)
FREQINIT	QUANT	3.00000E+005	Initial Freq. (Hz)
FREQFINAL	QUANT	1.00000E+000	Final Freq. (Hz)
PTSPERDEC	QUANT	1.00000E+001	Points/decade
VAC	QUANT	5.00000E+001	AC Voltage (mV rms)
AREA	QUANT	1.00000E+000	Sample Area (cm^2)
SPEED	SELECTOR	2	Optimize for:
ZGUESS	QUANT	1.00000E+003	Estimated Z (ohms)
EOC	QUANT	0	Open Circuit (V)
SEQUENCER	TOGGLE	TRUE	Run as Sequence
PSTATMODEL	IQUANT	5	Pstat Model
PSTATSECTION	LABEL	REF3000-16137	Pstat Section
PSTATSERIALNO	LABEL	16137	Pstat Serial Number
CTRLMODE	IQUANT	1	Control Mode
IESTAB	IQUANT	0	I/E Stability
CASPEED	IQUANT	1	Control Amp Speed
CONVENTION	IQUANT	1	Current Convention
ICHRANGE	IQUANT	2	Ich Range
ICHRANGEMODE	TOGGLE	F	Ich Auto Range
ICHOFFSETENABLE	TOGGLE	T	Ich Offset Enable
ICHOFFSET	QUANT	0	Ich Offset (V)
ICHFILTER	IQUANT	3	Ich Filter
VCHRANGE	IQUANT	2	Vch Range
VCHRANGEMODE	TOGGLE	F	Vch Auto Range
VCHOFFSETENABLE	TOGGLE	T	Vch Offset Enable
VCHOFFSET	QUANT	0	Vch Offset (V)
VCHFILTER	IQUANT	3	Vch Filter
ACHRANGE	IQUANT	2	Ach Range
ACHOFFSETENABLE	TOGGLE	F	Ach Offset Enable
ACHOFFSET	QUANT	0	Ach Offset (V)
ACHFILTER	IQUANT	1	Ach Filter
IERANGELOWERLIMIT	IQUANT	2	I/E Range Lower Limit
IERANGEMODE	TOGGLE	F	I/E AutoRange
IERANGE	IQUANT	11	I/E Range
POSFEEDENABLE	TOGGLE	F	Positive Feedback IR Comp
POSFEEDRESISTANCE	QUANT	0	Positive Feedback Resistance (ohm)
ACHSELECT	IQUANT	0	Ach Select
CABLEID	IQUANT	13	Cable ID
DCCALDATE	LABEL	7/31/2020	DC Calibration Date
ACCALDATE	LABEL	7/31/2020	AC Calibration Date
THERMOSELECT	IQUANT	1	Thermo Select
FRAMEWORKVERSION	QUANT	6.33	Framework Version
INSTRUMENTVERSION	LABEL	3.50	Instrument Version
COMPLIANCEVOLTAGE	IQUANT	0	Compliance Voltage
ZCURVE	TABLE
	Pt	Time	Freq	Zreal	Zimag	Zsig	Zmod	Zphz	Idc	Vdc	IERange
	#	s	Hz	ohm	ohm	V	ohm	°	A	V	#
	0	10	300046.9	2.306507	2.219263	1	3.200797	43.89563	-0.000118	-0.0004927	11
	1	14	238359.4	2.267009	1.7577	1	2.868595	37.78781	6.410559E-005	-5.705496E-005	11
	2	17	189328.1	2.319867	1.232708	1	2.627042	27.98484	-3.022604E-005	2.601839E-005	12
	3	20	150421.9	2.274068	0.964632	1	2.470202	22.98608	3.723259E-005	0.0002989	12
	4	24	119484.4	2.239122	0.752033	1	2.362038	18.56517	2.967729E-005	0.0004803	12
	5	27	94921.88	2.218043	0.574286	1	2.291183	14.51601	2.097941E-006	0.0004913	12
	6	31	75421.88	2.194336	0.4839772	1	2.247075	12.43788	-5.914946E-006	0.0005315	11
	7	34	59859.37	2.193874	0.3436559	1	2.220627	8.90266	1.330604E-005	0.0006037	11
	8	36	47578.12	2.193484	0.2230371	1	2.204795	5.805975	2.583231E-005	0.0006623	11
	9	39	37828.12	2.194817	0.1143724	1	2.197795	2.982998	5.681489E-006	0.0006582	11
	10	41	30046.88	2.197103	0.0124737	1	2.197138	0.3252851	2.48712E-005	0.0006878	11
	11	44	23859.38	2.201451	-0.0878489	1	2.203203	-2.285177	-1.717614E-005	0.0006834	11
	12	46	18984.38	2.206261	-0.1907161	1	2.214489	-4.940546	3.461628E-005	0.0007322	11
	13	48	15046.87	2.213663	-0.3033288	1	2.234348	-7.802405	3.572018E-006	0.0007088	11
	14	51	11953.13	2.22284	-0.4293163	1	2.263919	-10.93143	-5.214717E-007	0.0007034	11
	15	53	9515.62	2.234599	-0.5733225	1	2.306975	-14.38978	-3.406564E-005	0.0006677	11
	16	55	7546.875	2.251343	-0.7462969	1	2.371814	-18.33983	1.119631E-005	0.0007121	11
	17	58	5928.309	2.273422	-0.964739	1	2.469649	-22.9942	2.586887E-005	0.0007307	11
	18	60	4733.456	2.300461	-1.211806	1	2.600114	-27.77876	-2.668626E-005	0.0006912	11
	19	62	3796.875	2.333857	-1.504289	1	2.776648	-32.80383	7.388377E-006	0.000695	11
	20	64	2987.132	2.382354	-1.896402	1	3.044987	-38.5205	-2.734718E-005	0.0006894	11
	21	67	2390.625	2.43875	-2.342632	1	3.381631	-43.84836	-4.16139E-005	0.0006682	11
	22	69	1884.191	2.518885	-2.926719	1	3.861408	-49.28302	3.55767E-005	0.0007261	11
	23	71	1516.544	2.613447	-3.584768	1	4.43629	-53.90637	-6.436305E-006	0.0006946	10
	24	74	1193.986	2.742535	-4.469626	1	5.243955	-58.46698	-5.75056E-006	0.0006914	10
	25	76	946.5144	2.908566	-5.527117	1	6.245701	-62.24506	2.658288E-005	0.0006612	10
	26	79	751.7689	3.105703	-6.828096	1	7.501219	-65.54198	-1.782651E-005	0.0006887	10
	27	81	597.4265	3.358068	-8.413691	1	9.059073	-68.2421	-1.579111E-005	0.0006896	10
	28	83	477.4305	3.671762	-10.30917	1	10.94353	-70.3959	6.865617E-006	0.000684	10
	29	85	376.6741	4.085966	-12.76718	1	13.40507	-72.25342	6.35695E-006	0.0006809	10
	30	88	298.2954	4.600573	-15.75223	1	16.41031	-73.71911	7.187583E-006	0.0006841	10
	31	90	237.7717	5.230974	-19.31242	1	20.00832	-74.84448	6.92195E-006	0.0006825	10
	32	93	189.0121	6.034008	-23.73327	1	24.48832	-75.73521	6.079204E-006	0.0006839	10
	33	95	150.2404	7.049173	-29.14787	1	29.98816	-76.40453	6.43324E-006	0.0006786	10
	34	97	119.1737	8.339925	-35.83473	1	36.79242	-76.8986	6.527661E-006	0.0006805	10
	35	100	95.0169	9.91111	-43.7604	1	44.86872	-77.23861	8.320964E-006	8.309948E-005	9
	36	102	75.60484	11.90085	-53.56779	1	54.87384	-77.47436	7.933098E-006	8.165777E-005	9
	37	105	54.50582	15.61823	-71.46562	1	73.15234	-77.67229	7.656667E-006	8.172431E-005	9
	38	107	45.95588	18.08043	-83.04567	1	84.99109	-77.71742	7.928809E-006	8.889961E-005	9
	39	110	37.20238	21.74863	-99.998	1	102.3357	-77.72979	7.857527E-006	7.93707E-005	9
	40	112	30.04808	26.37934	-120.7453	1	123.5932	-77.67617	7.530403E-006	8.113134E-005	9
	41	114	23.91582	32.58764	-147.6799	1	151.2326	-77.5563	7.457989E-006	7.810286E-005	9
	42	117	18.60119	41.4889	-184.0728	1	188.6906	-77.29813	7.635083E-006	8.154829E-005	9
	43	119	15.02404	51.44147	-222.2348	1	228.1108	-76.96708	7.913055E-006	9.080592E-005	9
	44	121	12.01923	65.21909	-270.3655	1	278.1206	-76.43789	7.903031E-006	8.412634E-005	9
	45	124	9.450605	85.73405	-333.8599	1	344.6922	-75.59784	7.59814E-006	7.48883E-005	9
	46	126	7.512019	112.914	-407.5038	1	422.858	-74.51264	7.764411E-006	8.585168E-005	9
	47	129	5.978954	149.461	-492.452	1	514.6334	-73.11676	6.68388E-006	0.0006606	8
	48	132	4.734848	202.8516	-597.0273	1	630.5477	-71.23381	6.539517E-006	0.0006859	8
	49	135	3.75601	275.9456	-716.7289	1	768.0145	-68.94295	6.280391E-006	0.0006431	8
	50	139	3.004808	371.2417	-844.6446	1	922.6293	-66.27335	6.245785E-006	0.0006602	8
	51	142	2.372217	507.4406	-988.782	1	1111.389	-62.83321	6.156685E-006	0.0007055	8
	52	146	1.878005	680.5741	-1134.803	1	1323.238	-59.04768	6.045818E-006	0.0006461	8
	53	151	1.512097	875.3164	-1259.797	1	1534.036	-55.20813	5.999053E-006	0.0005851	8
	54	157	1.201923	1122.778	-1369.274	1	1770.746	-50.64893	5.752619E-006	0.0006462	8
	55	163	0.956633	1393.427	-1445.901	1	2008.051	-46.05878	5.399814E-006	1.717333E-005	8
