Repository: LJZ-sudo/acid-in-clay-close

# front_half_v2 内置数据

> 2026-05-18 note: this README documents historical `front_half_v2` data
> conventions. For the current AiCE/Stage0 mainline directory classification,
> use `data/MANIFEST.md`.

- **`phase1_results/`**：从仓库 `output/phase1_results/` 复制的 **S8*** 与 **S60*** 的 `*_analysis_result.json`，供离线或与 manifest 无关时由 `io/manifest_resolver.py` 优先解析。
- **`phase2_reports/`**：历史/演示用机理报告副本；**runtime 默认不会**自动当作输入。若需参与 planning，请在 run 的 `manifest.json` 中设置 **`source_mechanism_report`** 指向具体文件，或使用 LLM 在 `experiment_data/history/<sample_id>/` 生成。

运行 `front_half_v2` 时，`project_root` 应为 **`V1.0-qianduan-mainline`**，以便路径  
`front_half_v2/data/...` 与 `config`、`phase2` 等模块一致可用。

File: experiments/raw/新材料/2026.6.17/6.13藕粉-3_T-9.0_f0.1_1000000_V0.txt
June 16, 2026   19:24:38
A.C. Impedance
File: e:\chi_data\6.13Data Source:  Experiment
Instrument Model:  CHI660E
Header: 
Note: 

Init E (V) = 0
High Frequency (Hz) = 1e+6
Low Frequency (Hz) = 0.1
Imp SF
Amplitude (V) = 0.005
Quiet Time (sec) = 2
Cycles (.1-1Hz) = 1

Freq/Hz, Z'/ohm, Z"/ohm, Z/ohm, Phase/deg

8.252e+5, 2.618e+0, 1.431e+1, 1.454e+1, 79.6
6.816e+5, 2.046e+0, 1.163e+1, 1.181e+1, 80.0
5.625e+5, 1.449e+0, 9.714e+0, 9.821e+0, 81.5
4.639e+5, 1.191e+0, 7.958e+0, 8.047e+0, 81.5
3.828e+5, 9.929e-1, 6.642e+0, 6.715e+0, 81.5
3.164e+5, 8.860e-1, 5.490e+0, 5.561e+0, 80.8
2.607e+5, 7.723e-1, 4.562e+0, 4.626e+0, 80.4
2.158e+5, 6.951e-1, 3.760e+0, 3.824e+0, 79.5
1.777e+5, 6.380e-1, 3.090e+0, 3.155e+0, 78.3
1.465e+5, 6.007e-1, 2.523e+0, 2.594e+0, 76.6
1.211e+5, 5.645e-1, 1.929e+0, 2.010e+0, 73.7
9.961e+4, 5.384e-1, 1.353e+0, 1.456e+0, 68.3
8.252e+4, 5.201e-1, 9.543e-1, 1.087e+0, 61.4
6.812e+4, 5.125e-1, 6.905e-1, 8.599e-1, 53.4
5.625e+4, 5.100e-1, 5.223e-1, 7.300e-1, 45.7
4.644e+4, 5.125e-1, 3.861e-1, 6.417e-1, 37.0
3.833e+4, 5.175e-1, 2.621e-1, 5.801e-1, 26.9
3.164e+4, 5.248e-1, 1.389e-1, 5.428e-1, 14.8
2.612e+4, 5.335e-1, 1.787e-2, 5.338e-1, 1.9
2.153e+4, 5.450e-1, -1.014e-1, 5.543e-1, -10.5
1.777e+4, 5.589e-1, -2.191e-1, 6.003e-1, -21.4
1.470e+4, 5.745e-1, -3.402e-1, 6.677e-1, -30.6
1.211e+4, 5.936e-1, -4.687e-1, 7.563e-1, -38.3
1.001e+4, 6.164e-1, -6.095e-1, 8.668e-1, -44.7
8.252e+3, 6.426e-1, -7.674e-1, 1.001e+0, -50.1
6.812e+3, 6.736e-1, -9.457e-1, 1.161e+0, -54.5
5.625e+3, 7.104e-1, -1.150e+0, 1.351e+0, -58.3
4.643e+3, 7.545e-1, -1.385e+0, 1.577e+0, -61.4
3.833e+3, 8.071e-1, -1.658e+0, 1.844e+0, -64.0
3.164e+3, 8.709e-1, -1.978e+0, 2.162e+0, -66.2
2.612e+3, 9.526e-1, -2.361e+0, 2.546e+0, -68.0
2.153e+3, 1.055e+0, -2.818e+0, 3.009e+0, -69.5
1.777e+3, 1.175e+0, -3.352e+0, 3.552e+0, -70.7
1.470e+3, 1.320e+0, -3.978e+0, 4.191e+0, -71.6
1.211e+3, 1.493e+0, -4.711e+0, 4.942e+0, -72.4
1.001e+3, 1.705e+0, -5.569e+0, 5.824e+0, -73.0
8.252e+2, 1.965e+0, -6.568e+0, 6.856e+0, -73.3
6.836e+2, 2.283e+0, -7.745e+0, 8.075e+0, -73.6
5.615e+2, 2.668e+0, -9.126e+0, 9.508e+0, -73.7
4.639e+2, 3.131e+0, -1.074e+1, 1.119e+1, -73.8
3.809e+2, 3.672e+0, -1.259e+1, 1.312e+1, -73.7
3.174e+2, 4.312e+0, -1.475e+1, 1.537e+1, -73.7
2.588e+2, 5.056e+0, -1.725e+1, 1.798e+1, -73.7
2.148e+2, 5.923e+0, -2.020e+1, 2.105e+1, -73.7
1.758e+2, 6.902e+0, -2.364e+1, 2.463e+1, -73.7
1.465e+2, 7.963e+0, -2.752e+1, 2.865e+1, -73.9
1.221e+2, 9.207e+0, -3.228e+1, 3.357e+1, -74.1
9.766e+1, 1.069e+1, -3.781e+1, 3.929e+1, -74.2
8.254e+1, 1.233e+1, -4.410e+1, 4.579e+1, -74.4
6.813e+1, 1.409e+1, -5.165e+1, 5.354e+1, -74.7
5.623e+1, 1.599e+1, -6.060e+1, 6.268e+1, -75.2
4.642e+1, 1.812e+1, -7.132e+1, 7.359e+1, -75.7
3.831e+1, 2.058e+1, -8.413e+1, 8.661e+1, -76.3
3.162e+1, 2.338e+1, -9.938e+1, 1.021e+2, -76.8
2.610e+1, 2.656e+1, -1.175e+2, 1.204e+2, -77.3
2.154e+1, 3.027e+1, -1.391e+2, 1.423e+2, -77.7
1.778e+1, 3.458e+1, -1.649e+2, 1.685e+2, -78.2
1.468e+1, 3.955e+1, -1.956e+2, 1.995e+2, -78.6
1.212e+1, 4.537e+1, -2.321e+2, 2.365e+2, -78.9
1.000e+1, 5.242e+1, -2.754e+2, 2.803e+2, -79.2
8.254e+0, 6.073e+1, -3.270e+2, 3.326e+2, -79.5
6.813e+0, 7.014e+1, -3.886e+2, 3.949e+2, -79.8
5.623e+0, 8.086e+1, -4.619e+2, 4.690e+2, -80.1
4.642e+0, 9.312e+1, -5.497e+2, 5.575e+2, -80.4
3.831e+0, 1.075e+2, -6.539e+2, 6.627e+2, -80.7
3.162e+0, 1.239e+2, -7.788e+2, 7.886e+2, -81.0
2.610e+0, 1.432e+2, -9.290e+2, 9.400e+2, -81.2
2.154e+0, 1.627e+2, -1.111e+3, 1.123e+3, -81.7
1.778e+0, 1.841e+2, -1.330e+3, 1.343e+3, -82.1
1.468e+0, 2.125e+2, -1.592e+3, 1.606e+3, -82.4
1.212e+0, 2.508e+2, -1.910e+3, 1.927e+3, -82.5
1.000e+0, 3.029e+2, -2.273e+3, 2.293e+3, -82.4
8.254e-1, 3.670e+2, -2.686e+3, 2.711e+3, -82.2
6.813e-1, 4.426e+2, -3.179e+3, 3.210e+3, -82.1
5.623e-1, 5.313e+2, -3.771e+3, 3.808e+3, -82.0
4.642e-1, 6.371e+2, -4.480e+3, 4.525e+3, -81.9
3.831e-1, 7.664e+2, -5.324e+3, 5.379e+3, -81.8
3.162e-1, 9.255e+2, -6.329e+3, 6.396e+3, -81.7
2.610e-1, 1.123e+3, -7.521e+3, 7.605e+3, -81.5
2.154e-1, 1.365e+3, -8.928e+3, 9.032e+3, -81.3
1.778e-1, 1.658e+3, -1.058e+4, 1.071e+4, -81.1
1.468e-1, 2.007e+3, -1.248e+4, 1.264e+4, -80.9
1.212e-1, 2.462e+3, -1.477e+4, 1.497e+4, -80.5
1.000e-1, 3.045e+3, -1.751e+4, 1.777e+4, -80.1

File: experiments/raw/新材料/2026.6.17/6.13藕粉-3_T18.0_f0.1_1000000_V0.txt
June 16, 2026   17:08:23
A.C. Impedance
File: e:\chi_data\6.13Data Source:  Experiment
Instrument Model:  CHI660E
Header: 
Note: 

Init E (V) = 0
High Frequency (Hz) = 1e+6
Low Frequency (Hz) = 0.1
Imp SF
Amplitude (V) = 0.005
Quiet Time (sec) = 2
Cycles (.1-1Hz) = 1

Freq/Hz, Z'/ohm, Z"/ohm, Z/ohm, Phase/deg

8.252e+5, 2.660e+0, 1.429e+1, 1.453e+1, 79.5
6.816e+5, 1.987e+0, 1.168e+1, 1.184e+1, 80.3
5.625e+5, 1.504e+0, 9.722e+0, 9.838e+0, 81.2
4.639e+5, 1.172e+0, 7.978e+0, 8.064e+0, 81.6
3.828e+5, 9.849e-1, 6.646e+0, 6.719e+0, 81.6
3.164e+5, 8.480e-1, 5.498e+0, 5.563e+0, 81.2
2.607e+5, 7.493e-1, 4.568e+0, 4.629e+0, 80.7
2.158e+5, 6.666e-1, 3.770e+0, 3.829e+0, 80.0
1.777e+5, 6.131e-1, 3.105e+0, 3.165e+0, 78.8
1.465e+5, 5.732e-1, 2.544e+0, 2.607e+0, 77.3
1.211e+5, 5.400e-1, 1.947e+0, 2.021e+0, 74.5
9.961e+4, 5.155e-1, 1.370e+0, 1.464e+0, 69.4
8.252e+4, 4.973e-1, 9.717e-1, 1.092e+0, 62.9
6.812e+4, 4.869e-1, 7.107e-1, 8.615e-1, 55.6
5.625e+4, 4.830e-1, 5.455e-1, 7.286e-1, 48.5
4.644e+4, 4.843e-1, 4.131e-1, 6.366e-1, 40.5
3.833e+4, 4.887e-1, 2.937e-1, 5.701e-1, 31.0
3.164e+4, 4.950e-1, 1.765e-1, 5.255e-1, 19.6
2.612e+4, 5.029e-1, 6.294e-2, 5.068e-1, 7.1
2.153e+4, 5.117e-1, -4.778e-2, 5.140e-1, -5.3
1.777e+4, 5.221e-1, -1.562e-1, 5.450e-1, -16.7
1.470e+4, 5.351e-1, -2.662e-1, 5.977e-1, -26.5
1.211e+4, 5.516e-1, -3.826e-1, 6.713e-1, -34.7
1.001e+4, 5.710e-1, -5.093e-1, 7.652e-1, -41.7
8.252e+3, 5.935e-1, -6.493e-1, 8.797e-1, -47.6
6.812e+3, 6.206e-1, -8.067e-1, 1.018e+0, -52.4
5.625e+3, 6.531e-1, -9.861e-1, 1.183e+0, -56.5
4.643e+3, 6.925e-1, -1.193e+0, 1.379e+0, -59.9
3.833e+3, 7.399e-1, -1.432e+0, 1.612e+0, -62.7
3.164e+3, 7.970e-1, -1.711e+0, 1.887e+0, -65.0
2.612e+3, 8.663e-1, -2.037e+0, 2.214e+0, -67.0
2.153e+3, 9.557e-1, -2.428e+0, 2.609e+0, -68.5
1.777e+3, 1.068e+0, -2.891e+0, 3.082e+0, -69.7
1.470e+3, 1.201e+0, -3.431e+0, 3.635e+0, -70.7
1.211e+3, 1.361e+0, -4.061e+0, 4.283e+0, -71.5
1.001e+3, 1.554e+0, -4.793e+0, 5.038e+0, -72.0
8.252e+2, 1.786e+0, -5.640e+0, 5.916e+0, -72.4
6.836e+2, 2.066e+0, -6.632e+0, 6.947e+0, -72.7
5.615e+2, 2.402e+0, -7.796e+0, 8.157e+0, -72.9
4.639e+2, 2.800e+0, -9.156e+0, 9.574e+0, -73.0
3.809e+2, 3.256e+0, -1.072e+1, 1.120e+1, -73.1
3.174e+2, 3.782e+0, -1.254e+1, 1.310e+1, -73.2
2.588e+2, 4.382e+0, -1.466e+1, 1.530e+1, -73.4
2.148e+2, 5.057e+0, -1.715e+1, 1.788e+1, -73.6
1.758e+2, 5.818e+0, -2.007e+1, 2.089e+1, -73.8
1.465e+2, 6.651e+0, -2.342e+1, 2.435e+1, -74.1
1.221e+2, 7.621e+0, -2.757e+1, 2.860e+1, -74.5
9.766e+1, 8.778e+0, -3.239e+1, 3.356e+1, -74.8
8.254e+1, 1.008e+1, -3.788e+1, 3.920e+1, -75.1
6.813e+1, 1.149e+1, -4.449e+1, 4.595e+1, -75.5
5.623e+1, 1.303e+1, -5.235e+1, 5.395e+1, -76.0
4.642e+1, 1.476e+1, -6.177e+1, 6.351e+1, -76.6
3.831e+1, 1.678e+1, -7.304e+1, 7.494e+1, -77.1
3.162e+1, 1.911e+1, -8.646e+1, 8.855e+1, -77.5
2.610e+1, 2.182e+1, -1.024e+2, 1.047e+2, -78.0
2.154e+1, 2.499e+1, -1.213e+2, 1.239e+2, -78.4
1.778e+1, 2.866e+1, -1.439e+2, 1.467e+2, -78.7
1.468e+1, 3.293e+1, -1.709e+2, 1.741e+2, -79.1
1.212e+1, 3.796e+1, -2.030e+2, 2.066e+2, -79.4
1.000e+1, 4.414e+1, -2.412e+2, 2.452e+2, -79.6
8.254e+0, 5.147e+1, -2.866e+2, 2.911e+2, -79.8
6.813e+0, 5.979e+1, -3.406e+2, 3.458e+2, -80.0
5.623e+0, 6.924e+1, -4.049e+2, 4.108e+2, -80.3
4.642e+0, 7.997e+1, -4.819e+2, 4.885e+2, -80.6
3.831e+0, 9.258e+1, -5.736e+2, 5.810e+2, -80.8
3.162e+0, 1.073e+2, -6.836e+2, 6.920e+2, -81.1
2.610e+0, 1.249e+2, -8.157e+2, 8.252e+2, -81.3
2.154e+0, 1.431e+2, -9.756e+2, 9.861e+2, -81.7
1.778e+0, 1.639e+2, -1.168e+3, 1.179e+3, -82.0
1.468e+0, 1.920e+2, -1.397e+3, 1.410e+3, -82.2
1.212e+0, 2.291e+2, -1.675e+3, 1.691e+3, -82.2
1.000e+0, 2.791e+2, -1.994e+3, 2.013e+3, -82.0
8.254e-1, 3.430e+2, -2.356e+3, 2.381e+3, -81.7
6.813e-1, 4.194e+2, -2.787e+3, 2.818e+3, -81.4
5.623e-1, 5.108e+2, -3.303e+3, 3.342e+3, -81.2
4.642e-1, 6.228e+2, -3.921e+3, 3.970e+3, -81.0
3.831e-1, 7.605e+2, -4.656e+3, 4.717e+3, -80.7
3.162e-1, 9.345e+2, -5.523e+3, 5.601e+3, -80.4
2.610e-1, 1.155e+3, -6.544e+3, 6.645e+3, -80.0
2.154e-1, 1.432e+3, -7.747e+3, 7.878e+3, -79.5
1.778e-1, 1.777e+3, -9.156e+3, 9.326e+3, -79.0
1.468e-1, 2.200e+3, -1.077e+4, 1.100e+4, -78.5
1.212e-1, 2.756e+3, -1.268e+4, 1.298e+4, -77.7
1.000e-1, 3.466e+3, -1.493e+4, 1.532e+4, -76.9

File: experiments/raw/新材料/2026.6.17/6.13藕粉-3_T3.0_f0.1_1000000_V0.txt
June 16, 2026   18:25:50
A.C. Impedance
File: e:\chi_data\6.13Data Source:  Experiment
Instrument Model:  CHI660E
Header: 
Note: 

Init E (V) = 0
High Frequency (Hz) = 1e+6
Low Frequency (Hz) = 0.1
Imp SF
Amplitude (V) = 0.005
Quiet Time (sec) = 2
Cycles (.1-1Hz) = 1

Freq/Hz, Z'/ohm, Z"/ohm, Z/ohm, Phase/deg

8.252e+5, 2.640e+0, 1.422e+1, 1.446e+1, 79.5
6.816e+5, 1.960e+0, 1.169e+1, 1.185e+1, 80.5
5.625e+5, 1.437e+0, 9.684e+0, 9.790e+0, 81.6
4.639e+5, 1.149e+0, 7.975e+0, 8.057e+0, 81.8
3.828e+5, 9.797e-1, 6.621e+0, 6.693e+0, 81.6
3.164e+5, 8.674e-1, 5.487e+0, 5.555e+0, 81.0
2.607e+5, 7.698e-1, 4.559e+0, 4.623e+0, 80.4
2.158e+5, 6.865e-1, 3.769e+0, 3.831e+0, 79.7
1.777e+5, 6.304e-1, 3.101e+0, 3.165e+0, 78.5
1.465e+5, 5.904e-1, 2.539e+0, 2.607e+0, 76.9
1.211e+5, 5.514e-1, 1.941e+0, 2.018e+0, 74.1
9.961e+4, 5.237e-1, 1.363e+0, 1.461e+0, 69.0
8.252e+4, 5.050e-1, 9.644e-1, 1.089e+0, 62.4
6.812e+4, 4.963e-1, 7.019e-1, 8.597e-1, 54.7
5.625e+4, 4.935e-1, 5.356e-1, 7.282e-1, 47.3
4.644e+4, 4.956e-1, 4.009e-1, 6.374e-1, 39.0
3.833e+4, 5.001e-1, 2.794e-1, 5.728e-1, 29.2
3.164e+4, 5.060e-1, 1.598e-1, 5.307e-1, 17.5
2.612e+4, 5.138e-1, 4.335e-2, 5.156e-1, 4.8
2.153e+4, 5.237e-1, -7.147e-2, 5.286e-1, -7.8
1.777e+4, 5.358e-1, -1.849e-1, 5.668e-1, -19.0
1.470e+4, 5.499e-1, -3.007e-1, 6.268e-1, -28.7
1.211e+4, 5.668e-1, -4.232e-1, 7.074e-1, -36.7
1.001e+4, 5.874e-1, -5.562e-1, 8.090e-1, -43.4
8.252e+3, 6.120e-1, -7.045e-1, 9.332e-1, -49.0
6.812e+3, 6.416e-1, -8.717e-1, 1.082e+0, -53.6
5.625e+3, 6.764e-1, -1.062e+0, 1.259e+0, -57.5
4.643e+3, 7.179e-1, -1.282e+0, 1.470e+0, -60.8
3.833e+3, 7.674e-1, -1.538e+0, 1.719e+0, -63.5
3.164e+3, 8.278e-1, -1.836e+0, 2.014e+0, -65.7
2.612e+3, 9.014e-1, -2.185e+0, 2.363e+0, -67.6
2.153e+3, 9.956e-1, -2.605e+0, 2.788e+0, -69.1
1.777e+3, 1.113e+0, -3.103e+0, 3.297e+0, -70.3
1.470e+3, 1.254e+0, -3.686e+0, 3.893e+0, -71.2
1.211e+3, 1.422e+0, -4.365e+0, 4.591e+0, -72.0
1.001e+3, 1.625e+0, -5.157e+0, 5.407e+0, -72.5
8.252e+2, 1.871e+0, -6.074e+0, 6.355e+0, -72.9
6.836e+2, 2.169e+0, -7.151e+0, 7.473e+0, -73.1
5.615e+2, 2.529e+0, -8.413e+0, 8.785e+0, -73.3
4.639e+2, 2.962e+0, -9.889e+0, 1.032e+1, -73.3
3.809e+2, 3.461e+0, -1.158e+1, 1.209e+1, -73.4
3.174e+2, 4.039e+0, -1.356e+1, 1.414e+1, -73.4
2.588e+2, 4.702e+0, -1.585e+1, 1.653e+1, -73.5
2.148e+2, 5.461e+0, -1.854e+1, 1.932e+1, -73.6
1.758e+2, 6.319e+0, -2.168e+1, 2.258e+1, -73.8
1.465e+2, 7.261e+0, -2.528e+1, 2.630e+1, -74.0
1.221e+2, 8.354e+0, -2.972e+1, 3.087e+1, -74.3
9.766e+1, 9.649e+0, -3.487e+1, 3.618e+1, -74.5
8.254e+1, 1.109e+1, -4.074e+1, 4.222e+1, -74.8
6.813e+1, 1.266e+1, -4.778e+1, 4.943e+1, -75.2
5.623e+1, 1.434e+1, -5.615e+1, 5.795e+1, -75.7
4.642e+1, 1.624e+1, -6.618e+1, 6.814e+1, -76.2
3.831e+1, 1.845e+1, -7.818e+1, 8.033e+1, -76.7
3.162e+1, 2.100e+1, -9.249e+1, 9.484e+1, -77.2
2.610e+1, 2.395e+1, -1.095e+2, 1.121e+2, -77.7
2.154e+1, 2.735e+1, -1.298e+2, 1.326e+2, -78.1
1.778e+1, 3.128e+1, -1.540e+2, 1.571e+2, -78.5
1.468e+1, 3.585e+1, -1.826e+2, 1.861e+2, -78.9
1.212e+1, 4.115e+1, -2.167e+2, 2.206e+2, -79.3
1.000e+1, 4.764e+1, -2.573e+2, 2.617e+2, -79.5
8.254e+0, 5.543e+1, -3.057e+2, 3.107e+2, -79.7
6.813e+0, 6.422e+1, -3.634e+2, 3.690e+2, -80.0
5.623e+0, 7.423e+1, -4.321e+2, 4.384e+2, -80.3
4.642e+0, 8.569e+1, -5.142e+2, 5.213e+2, -80.5
3.831e+0, 9.914e+1, -6.121e+2, 6.201e+2, -80.8
3.162e+0, 1.146e+2, -7.293e+2, 7.383e+2, -81.1
2.610e+0, 1.330e+2, -8.700e+2, 8.801e+2, -81.3
2.154e+0, 1.517e+2, -1.041e+3, 1.052e+3, -81.7
1.778e+0, 1.725e+2, -1.246e+3, 1.257e+3, -82.1
1.468e+0, 2.004e+2, -1.489e+3, 1.503e+3, -82.3
1.212e+0, 2.363e+2, -1.787e+3, 1.802e+3, -82.5
1.000e+0, 2.857e+2, -2.128e+3, 2.147e+3, -82.4
8.254e-1, 3.497e+2, -2.516e+3, 2.540e+3, -82.1
6.813e-1, 4.248e+2, -2.978e+3, 3.008e+3, -81.9
5.623e-1, 5.127e+2, -3.531e+3, 3.568e+3, -81.7
4.642e-1, 6.182e+2, -4.196e+3, 4.242e+3, -81.6
3.831e-1, 7.485e+2, -4.988e+3, 5.044e+3, -81.5
3.162e-1, 9.129e+2, -5.927e+3, 5.997e+3, -81.2
2.610e-1, 1.117e+3, -7.035e+3, 7.123e+3, -81.0
2.154e-1, 1.368e+3, -8.343e+3, 8.454e+3, -80.7
1.778e-1, 1.677e+3, -9.876e+3, 1.002e+4, -80.4
1.468e-1, 2.049e+3, -1.164e+4, 1.182e+4, -80.0
1.212e-1, 2.528e+3, -1.376e+4, 1.399e+4, -79.6
1.000e-1, 3.134e+3, -1.627e+4, 1.657e+4, -79.1

File: experiments/raw/新材料/2026.6.17/6.13藕粉-3_T6.0_f0.1_1000000_V0.txt
June 16, 2026   18:09:45
A.C. Impedance
File: e:\chi_data\6.13Data Source:  Experiment
Instrument Model:  CHI660E
Header: 
Note: 

Init E (V) = 0
High Frequency (Hz) = 1e+6
Low Frequency (Hz) = 0.1
Imp SF
Amplitude (V) = 0.005
Quiet Time (sec) = 2
Cycles (.1-1Hz) = 1

Freq/Hz, Z'/ohm, Z"/ohm, Z/ohm, Phase/deg

8.252e+5, 2.641e+0, 1.434e+1, 1.458e+1, 79.6
6.816e+5, 2.004e+0, 1.170e+1, 1.187e+1, 80.3
5.625e+5, 1.457e+0, 9.715e+0, 9.824e+0, 81.5
4.639e+5, 1.180e+0, 7.980e+0, 8.066e+0, 81.6
3.828e+5, 9.878e-1, 6.640e+0, 6.713e+0, 81.5
3.164e+5, 8.689e-1, 5.498e+0, 5.567e+0, 81.0
2.607e+5, 7.628e-1, 4.566e+0, 4.629e+0, 80.5
2.158e+5, 6.771e-1, 3.770e+0, 3.830e+0, 79.8
1.777e+5, 6.172e-1, 3.104e+0, 3.165e+0, 78.8
1.465e+5, 5.784e-1, 2.542e+0, 2.607e+0, 77.2
1.211e+5, 5.446e-1, 1.947e+0, 2.021e+0, 74.4
9.961e+4, 5.200e-1, 1.367e+0, 1.463e+0, 69.2
8.252e+4, 5.028e-1, 9.664e-1, 1.089e+0, 62.5
6.812e+4, 4.947e-1, 7.034e-1, 8.600e-1, 54.9
5.625e+4, 4.910e-1, 5.372e-1, 7.278e-1, 47.6
4.644e+4, 4.926e-1, 4.058e-1, 6.382e-1, 39.5
3.833e+4, 4.976e-1, 2.864e-1, 5.742e-1, 29.9
3.164e+4, 5.041e-1, 1.662e-1, 5.308e-1, 18.2
2.612e+4, 5.120e-1, 4.881e-2, 5.144e-1, 5.4
2.153e+4, 5.217e-1, -6.585e-2, 5.258e-1, -7.2
1.777e+4, 5.332e-1, -1.781e-1, 5.621e-1, -18.5
1.470e+4, 5.474e-1, -2.919e-1, 6.204e-1, -28.1
1.211e+4, 5.645e-1, -4.118e-1, 6.987e-1, -36.1
1.001e+4, 5.843e-1, -5.433e-1, 7.979e-1, -42.9
8.252e+3, 6.081e-1, -6.902e-1, 9.199e-1, -48.6
6.812e+3, 6.367e-1, -8.556e-1, 1.067e+0, -53.3
5.625e+3, 6.708e-1, -1.044e+0, 1.241e+0, -57.3
4.643e+3, 7.117e-1, -1.261e+0, 1.448e+0, -60.6
3.833e+3, 7.612e-1, -1.512e+0, 1.693e+0, -63.3
3.164e+3, 8.206e-1, -1.806e+0, 1.984e+0, -65.6
2.612e+3, 8.923e-1, -2.151e+0, 2.328e+0, -67.5
2.153e+3, 9.855e-1, -2.564e+0, 2.747e+0, -69.0
1.777e+3, 1.102e+0, -3.053e+0, 3.246e+0, -70.1
1.470e+3, 1.241e+0, -3.624e+0, 3.831e+0, -71.1
1.211e+3, 1.407e+0, -4.291e+0, 4.515e+0, -71.8
1.001e+3, 1.609e+0, -5.067e+0, 5.316e+0, -72.4
8.252e+2, 1.851e+0, -5.968e+0, 6.248e+0, -72.8
6.836e+2, 2.146e+0, -7.024e+0, 7.345e+0, -73.0
5.615e+2, 2.502e+0, -8.263e+0, 8.633e+0, -73.2
4.639e+2, 2.924e+0, -9.711e+0, 1.014e+1, -73.2
3.809e+2, 3.412e+0, -1.137e+1, 1.187e+1, -73.3
3.174e+2, 3.979e+0, -1.331e+1, 1.389e+1, -73.4
2.588e+2, 4.629e+0, -1.556e+1, 1.624e+1, -73.4
2.148e+2, 5.363e+0, -1.820e+1, 1.897e+1, -73.6
1.758e+2, 6.194e+0, -2.129e+1, 2.217e+1, -73.8
1.465e+2, 7.099e+0, -2.482e+1, 2.582e+1, -74.0
1.221e+2, 8.153e+0, -2.919e+1, 3.031e+1, -74.4
9.766e+1, 9.422e+0, -3.426e+1, 3.553e+1, -74.6
8.254e+1, 1.085e+1, -4.004e+1, 4.148e+1, -74.8
6.813e+1, 1.238e+1, -4.697e+1, 4.858e+1, -75.2
5.623e+1, 1.403e+1, -5.523e+1, 5.698e+1, -75.7
4.642e+1, 1.588e+1, -6.513e+1, 6.704e+1, -76.3
3.831e+1, 1.801e+1, -7.696e+1, 7.904e+1, -76.8
3.162e+1, 2.047e+1, -9.102e+1, 9.329e+1, -77.3
2.610e+1, 2.332e+1, -1.077e+2, 1.102e+2, -77.8
2.154e+1, 2.665e+1, -1.277e+2, 1.305e+2, -78.2
1.778e+1, 3.053e+1, -1.515e+2, 1.546e+2, -78.6
1.468e+1, 3.508e+1, -1.799e+2, 1.833e+2, -79.0
1.212e+1, 4.044e+1, -2.136e+2, 2.174e+2, -79.3
1.000e+1, 4.695e+1, -2.535e+2, 2.578e+2, -79.5
8.254e+0, 5.460e+1, -3.011e+2, 3.060e+2, -79.7
6.813e+0, 6.324e+1, -3.579e+2, 3.635e+2, -80.0
5.623e+0, 7.303e+1, -4.256e+2, 4.318e+2, -80.3
4.642e+0, 8.422e+1, -5.065e+2, 5.134e+2, -80.6
3.831e+0, 9.736e+1, -6.027e+2, 6.105e+2, -80.8
3.162e+0, 1.125e+2, -7.184e+2, 7.271e+2, -81.1
2.610e+0, 1.304e+2, -8.571e+2, 8.669e+2, -81.3
2.154e+0, 1.489e+2, -1.025e+3, 1.036e+3, -81.7
1.778e+0, 1.701e+2, -1.227e+3, 1.239e+3, -82.1
1.468e+0, 1.987e+2, -1.470e+3, 1.483e+3, -82.3
1.212e+0, 2.364e+2, -1.764e+3, 1.779e+3, -82.4
1.000e+0, 2.862e+2, -2.099e+3, 2.118e+3, -82.2
8.254e-1, 3.486e+2, -2.480e+3, 2.504e+3, -82.0
6.813e-1, 4.233e+2, -2.933e+3, 2.964e+3, -81.8
5.623e-1, 5.126e+2, -3.478e+3, 3.515e+3, -81.6
4.642e-1, 6.196e+2, -4.132e+3, 4.178e+3, -81.5
3.831e-1, 7.515e+2, -4.910e+3, 4.967e+3, -81.3
3.162e-1, 9.175e+2, -5.830e+3, 5.902e+3, -81.1
2.610e-1, 1.124e+3, -6.919e+3, 7.010e+3, -80.8
2.154e-1, 1.378e+3, -8.203e+3, 8.317e+3, -80.5
1.778e-1, 1.692e+3, -9.706e+3, 9.852e+3, -80.1
1.468e-1, 2.071e+3, -1.144e+4, 1.163e+4, -79.7
1.212e-1, 2.559e+3, -1.351e+4, 1.375e+4, -79.3
1.000e-1, 3.176e+3, -1.596e+4, 1.627e+4, -78.7

File: experiments/raw/新材料/2026.6.17/材料制备.txt
藕粉+PVA+凹凸棒土+磷酸（LRS-P10-PVA10-AO3）
P10是磷酸和藕粉的摩尔比R=1，PVA10是PVA占高分子聚合物（藕粉和PVA）的质量百分比：10%，AO是凹凸棒土占高分子聚合物（藕粉和PVA）的质量百分比：3%。
（3g藕粉+0.333gPVA+0.10g凹凸棒土+2.13g85%的磷酸+46g去离子水）先是PVA加上水，85℃搅拌溶解，然后降温到室温加上藕粉，分阶段搅拌糊化，72℃充分糊化之后，降温，之后加入凹凸棒土和稀释后的磷酸，搅拌10分钟，放入容器里面在45℃烘箱干燥，等到比较黏糊的时候，用勺子弄到纽扣电池的垫片上去，使用两个垫片加上一个弹片和正负极组装成纽扣电池，然后再封口机使用0.5兆帕的压力把纽扣电池封住。

厚度：0.0734cm 接触面积：1.96cm^2
