Repository: LJZ-sudo/acid-in-clay-close

# Closed-Loop EIS 分析子项目（2026 清理版）

本目录是 **EIS 自驱动闭环分析系统 + 论文图表/结果** 的主代码仓。  
旧版本代码和历史输出会逐步移动到 `archive_*` 目录，仅作参考。

---

## 1. 当前系统的四个核心目标

1. **方法可靠性**：  
   从 CHI 原始 EIS 数据自动完成 Rb 拟合、导电率计算和多段 Arrhenius 分析，证明自动结果物理合理，并优于传统低分辨率/两段拟合基线。

2. **自驱动相变检测与采样优化**：  
   在线分析 EIS 曲线和导电率变化，实时检测相变/机制转变区域，在 3 K 粗步长与 1 K 精细步长之间自动切换。

3. **AI 机理 + 新材料/下一步实验指导**：  
   基于 Phase 1/3 结果和材料知识库生成深度机理报告，提出机理假设、新配比/新材料预测，并给出可直接执行的后续实验建议。

4. **我们的系统 vs 商用大模型**：  
   对比“带闭环 + ML + 知识库的 Agent 报告”和“直接调用商用大模型”的机制分析质量，在机理深度、数据利用、实验可操作性等维度展示优势。

---

## 2. 运行入口（目前仍在使用）

### 2.1 Phase 3 全流程（基于 Phase 1 结果）

在 `V1.0-qianduan/close/` 目录下：

```bash
cd close
python phase3/run_all.py
```

`run_all.py` 顺序调用：

1. `step1_data_preparation.py`
2. `step2_train_models.py`
3. `step3_confinement_analysis.py`
4. `step4_ml_ai_validation.py`
5. `step_meyer_neldel.py`
6. `step6_cross_material.py`
7. `step5_final_report.py`

输出写入 `close/output/phase3_results/`，用于论文主结果和 AI 报告的定量输入。

> 说明：Phase 1（原始 EIS → Rb → Arrhenius 分段）在主项目中已完成，这里主要复用 `specific_conductance/` 中的实现。算法细节见 `paper/SI_table/SI_Note2_Arrhenius_segmentation.md`。

### 2.2 自驱动闭环 & 相变检测

**完整闭环处理（已有 CHI 数据）：**

```bash
cd close
python auto_control/run_closed_loop.py \
  --data-dir E:\chi_data \
  --config experiment_data/experiment_data.json \
  --thickness 0.01 \
  --area 1.0 \
  --min-points 5 \
  --output-dir experiment_data \
  --bundle-report
```

功能概览：

- 扫描 `E:\chi_data` 内 CHI 输出文件；
- 自动完成数据读取 → Rb 半圆拟合 → 导电率计算；
- 对成功点做 Arrhenius 分段分析；
- 生成 `report.json` + `report.md` + 可选 AI 报告打包产物。

**相变检测 + 自适应步长实验：**

- 主要逻辑在：
  - `auto_control/integrated_temp_chi_controller.py`
  - `auto_control/integrated_workflow.py`
  - `specific_conductance/data_processing.py`, `rb_fitting.py`, `conductivity.py`
- 相变检测和 Phase Jump Score 的细节见：
  - `paper/SI_table/SI_Note4_phase_transition_detection.md`

---

## 3. 目录结构总览

更细的分层见 `PROJECT_MAP.md`，这里只列关键部分。

```text
close/
├── auto_control/          # 闭环控制 & 相变检测 & 报告生成
├── config/                # 材料参数 & 分析超参数
├── data/                  # 原始 EIS 数据 & 材料 Excel
├── docs/                  # 项目综合说明 & 论文草稿 & SI 草稿
├── output/                # Phase1/2/3 结果 & 深度分析输出
├── paper/                 # SI Note、主表格、机理报告评分、写作指南
├── paper_figure/          # 论文图脚本 + 数据 + 配色/版本说明
├── phase1/                # Phase 1 pipeline 规划（部分逻辑从主项目迁移）
├── phase2/                # AI 机理 & 新材料/实验建议
├── phase3/                # ML + 限域效应 + 交叉验证 + 跨材料
├── phase3-v2.0/           # Phase3 v2.0 深度分析（如仍在用则视为核心）
├── specific_conductance/  # Rb 拟合、电导率计算、温控辅助
├── utils/                 # 文件/数学/绘图工具
└── archive_*/             # 旧代码/旧输出/旧文档（逐步迁移中）
```

---

## 4. 与论文结构的对应关系

- **Figure 1：架构 / 物理–数字交换**
  - 代码：`auto_control/`, `specific_conductance/`，以及主项目中的 `frontend_web` Orchestrator。
  - 文档：`paper/INTEGRATED_SYSTEM_GUIDE.md`, `paper/CLOSE_AGENT_GUIDE.md`。

- **Figure 2：自驱动相变检测 & 自适应采样**
  - 代码：`auto_control/integrated_temp_chi_controller.py`, `integrated_workflow.py`。
  - 文档：`paper/SI_table/SI_Note4_phase_transition_detection.md`。
  - 数据：典型自驱动实验的 `experiment_data/` 记录。

- **Figure 3：ML 分段 / ΔEa / 机理 & 新材料预测**
  - 代码：`phase3/step*_*.py`, `phase3-v2.0/*`。
  - 表格：`paper/SI_table/TableS2_confinement_effect_by_temperature.csv` 等。
  - AI 报告：`output/phase2_reports/`, `paper/SI_reports/*`。

- **Figure 4：我们的系统 vs 商用模型**
  - 代码：`paper_figure/figure4_model_comparison/*`。
  - 文档：`paper/SI_table/TableS7_report_evaluation_scores.csv`，`paper_figure/figure4_model_comparison/scoring_prompt.md`。

---

## 5. 清理与维护约定

- **新增主线代码**：优先放入 `auto_control/`, `phase3/`, `specific_conductance/`, `paper_figure/` 等 Core 目录，并在 `PROJECT_MAP.md` 中登记。
- **调试/一次性脚本**：放入 Support 区（在 `PROJECT_MAP.md` 中注明用途），用完且确认不会再用时移动到 `archive_code/`。
- **过时输出/文档**：在文件顶部注明 `OBSOLETE`，并移动到 `archive_output/` 或 `archive_docs/`，避免与当前主线混淆。

---

# front_half_v2 内置数据

> 2026-05-18 note: this README documents historical `front_half_v2` data
> conventions. For the current AiCE/Stage0 mainline directory classification,
> use `data/MANIFEST.md`.

- **`phase1_results/`**：从仓库 `output/phase1_results/` 复制的 **S8*** 与 **S60*** 的 `*_analysis_result.json`，供离线或与 manifest 无关时由 `io/manifest_resolver.py` 优先解析。
- **`phase2_reports/`**：历史/演示用机理报告副本；**runtime 默认不会**自动当作输入。若需参与 planning，请在 run 的 `manifest.json` 中设置 **`source_mechanism_report`** 指向具体文件，或使用 LLM 在 `experiment_data/history/<sample_id>/` 生成。

运行 `front_half_v2` 时，`project_root` 应为 **`V1.0-qianduan-mainline`**，以便路径  
`front_half_v2/data/...` 与 `config`、`phase2` 等模块一致可用。

若需追加样品：将对应 JSON/MD 放入上述子目录，文件名保持  
`<sample_id>_analysis_result.json` 与 `<sample_id>_mechanism_report.md`。

**材料说明与 R/N/L/S 定义**：推荐在 phase1 JSON 中含 ``material_description``、``parameter_definitions``（见 ``phase1_material_lexicon.json``），或运行  
``python -m front_half_v2.tools.enrich_phase1_metadata`` 批量注入。

**规范化输入预览**：``canonical_phase1_inputs/<sample_id>_canonical_input.json`` 由 ``extract_canonical_phase1_input`` 从对应 ``phase1_results`` 生成（v1.1 起不含 kk_validation / drt_analysis，原因见 ``front_half_v2/TODO_KK_DRT_REPAIR.md``），便于人工检查模板是否够用；与线上主 JSON 可能不同步时需重新批量导出。

File: experiments/raw/新材料/2026.6.11淀粉/材料制备.txt
淀粉+PVA+凹凸棒土+磷酸（LRS-P10-PVA10-AO3）
P10是磷酸和淀粉的摩尔比R=1，PVA10是PVA占高分子聚合物（淀粉和PVA）的质量百分比：10%，AO是凹凸棒土占高分子聚合物（藕粉和PVA）的质量百分比：3%。
（3g淀粉+0.333gPVA+0.10g凹凸棒土+2.13g85%的磷酸+46g去离子水）先是PVA加上水，85℃搅拌溶解，然后降温到室温加上淀粉，分阶段搅拌糊化，72℃充分糊化之后，降温，之后加入凹凸棒土和稀释后的磷酸，搅拌10分钟，放入容器里面在45℃烘箱干燥，等到比较黏糊的时候，用勺子弄到纽扣电池的垫片上去，使用两个垫片加上一个弹片和正负极组装成纽扣电池，然后再封口机使用0.5兆帕的压力把纽扣电池封住。

厚度：0.0628cm 接触面积：1.96cm^2

File: experiments/raw/新材料/2026.6.11淀粉/淀粉-2-0.628_T-24.0_f0.1_1000000_V0.txt
June 11, 2026   15:39:54
A.C. Impedance
File: e:\chi_data\Data Source:  Experiment
Instrument Model:  CHI660E
Header: 
Note: 

Init E (V) = 0
High Frequency (Hz) = 1e+6
Low Frequency (Hz) = 0.1
Imp SF
Amplitude (V) = 0.005
Quiet Time (sec) = 2
Cycles (.1-1Hz) = 1

Freq/Hz, Z'/ohm, Z"/ohm, Z/ohm, Phase/deg

8.252e+5, 8.279e+0, 1.326e+1, 1.564e+1, 58.0
6.816e+5, 7.738e+0, 1.064e+1, 1.315e+1, 54.0
5.625e+5, 7.151e+0, 8.808e+0, 1.135e+1, 50.9
4.639e+5, 6.924e+0, 7.217e+0, 1.000e+1, 46.2
3.828e+5, 6.754e+0, 6.037e+0, 9.059e+0, 41.8
3.164e+5, 6.668e+0, 5.005e+0, 8.338e+0, 36.9
2.607e+5, 6.569e+0, 4.166e+0, 7.779e+0, 32.4
2.158e+5, 6.494e+0, 3.439e+0, 7.349e+0, 27.9
1.777e+5, 6.451e+0, 2.810e+0, 7.036e+0, 23.5
1.465e+5, 6.423e+0, 2.275e+0, 6.815e+0, 19.5
1.211e+5, 6.393e+0, 1.848e+0, 6.655e+0, 16.1
9.961e+4, 6.372e+0, 1.494e+0, 6.544e+0, 13.2
8.252e+4, 6.354e+0, 1.203e+0, 6.467e+0, 10.7
6.812e+4, 6.349e+0, 9.437e-1, 6.419e+0, 8.5
5.625e+4, 6.347e+0, 7.128e-1, 6.387e+0, 6.4
4.644e+4, 6.353e+0, 5.043e-1, 6.373e+0, 4.5
3.833e+4, 6.364e+0, 3.111e-1, 6.372e+0, 2.8
3.164e+4, 6.380e+0, 1.377e-1, 6.381e+0, 1.2
2.612e+4, 6.402e+0, -1.738e-2, 6.402e+0, -0.2
2.153e+4, 6.426e+0, -1.663e-1, 6.428e+0, -1.5
1.777e+4, 6.455e+0, -3.203e-1, 6.463e+0, -2.8
1.470e+4, 6.489e+0, -4.803e-1, 6.506e+0, -4.2
1.211e+4, 6.523e+0, -6.546e-1, 6.556e+0, -5.7
1.001e+4, 6.562e+0, -8.472e-1, 6.616e+0, -7.4
8.252e+3, 6.610e+0, -1.053e+0, 6.693e+0, -9.1
6.812e+3, 6.667e+0, -1.283e+0, 6.789e+0, -10.9
5.625e+3, 6.734e+0, -1.544e+0, 6.909e+0, -12.9
4.643e+3, 6.813e+0, -1.845e+0, 7.058e+0, -15.2
3.833e+3, 6.906e+0, -2.193e+0, 7.246e+0, -17.6
3.164e+3, 7.016e+0, -2.596e+0, 7.481e+0, -20.3
2.612e+3, 7.146e+0, -3.065e+0, 7.775e+0, -23.2
2.153e+3, 7.297e+0, -3.611e+0, 8.142e+0, -26.3
1.777e+3, 7.471e+0, -4.245e+0, 8.593e+0, -29.6
1.470e+3, 7.673e+0, -4.986e+0, 9.150e+0, -33.0
1.211e+3, 7.905e+0, -5.854e+0, 9.836e+0, -36.5
1.001e+3, 8.171e+0, -6.868e+0, 1.067e+1, -40.0
8.252e+2, 8.479e+0, -8.049e+0, 1.169e+1, -43.5
6.836e+2, 8.838e+0, -9.445e+0, 1.294e+1, -46.9
5.615e+2, 9.258e+0, -1.110e+1, 1.445e+1, -50.2
4.639e+2, 9.743e+0, -1.306e+1, 1.629e+1, -53.3
3.809e+2, 1.030e+1, -1.534e+1, 1.847e+1, -56.1
3.174e+2, 1.097e+1, -1.805e+1, 2.112e+1, -58.7
2.588e+2, 1.178e+1, -2.129e+1, 2.433e+1, -61.0
2.148e+2, 1.272e+1, -2.512e+1, 2.816e+1, -63.1
1.758e+2, 1.383e+1, -2.960e+1, 3.267e+1, -65.0
1.465e+2, 1.508e+1, -3.470e+1, 3.784e+1, -66.5
1.221e+2, 1.665e+1, -4.100e+1, 4.426e+1, -67.9
9.766e+1, 1.864e+1, -4.829e+1, 5.176e+1, -68.9
8.254e+1, 2.097e+1, -5.652e+1, 6.029e+1, -69.6
6.813e+1, 2.366e+1, -6.635e+1, 7.044e+1, -70.4
5.623e+1, 2.677e+1, -7.793e+1, 8.240e+1, -71.0
4.642e+1, 3.041e+1, -9.162e+1, 9.653e+1, -71.6
3.831e+1, 3.476e+1, -1.077e+2, 1.132e+2, -72.1
3.162e+1, 3.995e+1, -1.266e+2, 1.327e+2, -72.5
2.610e+1, 4.609e+1, -1.486e+2, 1.556e+2, -72.8
2.154e+1, 5.324e+1, -1.743e+2, 1.823e+2, -73.0
1.778e+1, 6.161e+1, -2.043e+2, 2.134e+2, -73.2
1.468e+1, 7.127e+1, -2.395e+2, 2.498e+2, -73.4
1.212e+1, 8.232e+1, -2.805e+2, 2.923e+2, -73.6
1.000e+1, 9.528e+1, -3.286e+2, 3.421e+2, -73.8
8.254e+0, 1.101e+2, -3.852e+2, 4.007e+2, -74.1
6.813e+0, 1.264e+2, -4.520e+2, 4.694e+2, -74.4
5.623e+0, 1.446e+2, -5.308e+2, 5.502e+2, -74.8
4.642e+0, 1.642e+2, -6.243e+2, 6.455e+2, -75.3
3.831e+0, 1.860e+2, -7.344e+2, 7.576e+2, -75.8
3.162e+0, 2.096e+2, -8.661e+2, 8.911e+2, -76.4
2.610e+0, 2.358e+2, -1.023e+3, 1.050e+3, -77.0
2.154e+0, 2.605e+2, -1.216e+3, 1.244e+3, -77.9
1.778e+0, 2.850e+2, -1.449e+3, 1.477e+3, -78.9
1.468e+0, 3.159e+2, -1.723e+3, 1.752e+3, -79.6
1.212e+0, 3.554e+2, -2.040e+3, 2.071e+3, -80.1
1.000e+0, 4.057e+2, -2.409e+3, 2.443e+3, -80.4
8.254e-1, 4.654e+2, -2.846e+3, 2.884e+3, -80.7
6.813e-1, 5.335e+2, -3.365e+3, 3.407e+3, -81.0
5.623e-1, 6.104e+2, -3.989e+3, 4.035e+3, -81.3
4.642e-1, 6.991e+2, -4.735e+3, 4.787e+3, -81.6
3.831e-1, 8.049e+2, -5.625e+3, 5.683e+3, -81.9
3.162e-1, 9.322e+2, -6.689e+3, 6.753e+3, -82.1
2.610e-1, 1.085e+3, -7.959e+3, 8.032e+3, -82.2
2.154e-1, 1.268e+3, -9.473e+3, 9.558e+3, -82.4
1.778e-1, 1.487e+3, -1.127e+4, 1.137e+4, -82.5
1.468e-1, 1.752e+3, -1.337e+4, 1.349e+4, -82.5
1.212e-1, 2.091e+3, -1.593e+4, 1.607e+4, -82.5
1.000e-1, 2.514e+3, -1.900e+4, 1.917e+4, -82.5

File: experiments/raw/新材料/2026.6.11淀粉/淀粉-2-0.628_T-27.0_f0.1_1000000_V0.txt
June 11, 2026   15:53:30
A.C. Impedance
File: e:\chi_data\Data Source:  Experiment
Instrument Model:  CHI660E
Header: 
Note: 

Init E (V) = 0
High Frequency (Hz) = 1e+6
Low Frequency (Hz) = 0.1
Imp SF
Amplitude (V) = 0.005
Quiet Time (sec) = 2
Cycles (.1-1Hz) = 1

Freq/Hz, Z'/ohm, Z"/ohm, Z/ohm, Phase/deg

8.252e+5, 9.177e+0, 1.308e+1, 1.597e+1, 54.9
6.816e+5, 8.759e+0, 1.053e+1, 1.370e+1, 50.2
5.625e+5, 8.066e+0, 8.736e+0, 1.189e+1, 47.3
4.639e+5, 7.891e+0, 7.158e+0, 1.065e+1, 42.2
3.828e+5, 7.707e+0, 5.978e+0, 9.754e+0, 37.8
3.164e+5, 7.661e+0, 4.948e+0, 9.120e+0, 32.9
2.607e+5, 7.568e+0, 4.115e+0, 8.614e+0, 28.5
2.158e+5, 7.508e+0, 3.390e+0, 8.238e+0, 24.3
1.777e+5, 7.458e+0, 2.756e+0, 7.951e+0, 20.3
1.465e+5, 7.428e+0, 2.226e+0, 7.755e+0, 16.7
1.211e+5, 7.389e+0, 1.812e+0, 7.608e+0, 13.8
9.961e+4, 7.369e+0, 1.467e+0, 7.513e+0, 11.3
8.252e+4, 7.358e+0, 1.179e+0, 7.452e+0, 9.1
6.812e+4, 7.356e+0, 9.265e-1, 7.414e+0, 7.2
5.625e+4, 7.352e+0, 7.028e-1, 7.386e+0, 5.5
4.644e+4, 7.356e+0, 4.883e-1, 7.373e+0, 3.8
3.833e+4, 7.366e+0, 2.865e-1, 7.372e+0, 2.2
3.164e+4, 7.382e+0, 1.078e-1, 7.383e+0, 0.8
2.612e+4, 7.411e+0, -4.849e-2, 7.411e+0, -0.4
2.153e+4, 7.440e+0, -1.966e-1, 7.442e+0, -1.5
1.777e+4, 7.467e+0, -3.514e-1, 7.475e+0, -2.7
1.470e+4, 7.492e+0, -5.188e-1, 7.510e+0, -4.0
1.211e+4, 7.522e+0, -6.994e-1, 7.554e+0, -5.3
1.001e+4, 7.565e+0, -8.927e-1, 7.618e+0, -6.7
8.252e+3, 7.621e+0, -1.106e+0, 7.701e+0, -8.3
6.812e+3, 7.686e+0, -1.345e+0, 7.803e+0, -9.9
5.625e+3, 7.760e+0, -1.620e+0, 7.927e+0, -11.8
4.643e+3, 7.843e+0, -1.932e+0, 8.078e+0, -13.8
3.833e+3, 7.939e+0, -2.292e+0, 8.263e+0, -16.1
3.164e+3, 8.053e+0, -2.709e+0, 8.496e+0, -18.6
2.612e+3, 8.189e+0, -3.199e+0, 8.792e+0, -21.3
2.153e+3, 8.349e+0, -3.772e+0, 9.161e+0, -24.3
1.777e+3, 8.536e+0, -4.438e+0, 9.621e+0, -27.5
1.470e+3, 8.752e+0, -5.212e+0, 1.019e+1, -30.8
1.211e+3, 8.998e+0, -6.115e+0, 1.088e+1, -34.2
1.001e+3, 9.278e+0, -7.168e+0, 1.172e+1, -37.7
8.252e+2, 9.604e+0, -8.394e+0, 1.275e+1, -41.2
6.836e+2, 9.983e+0, -9.847e+0, 1.402e+1, -44.6
5.615e+2, 1.042e+1, -1.157e+1, 1.557e+1, -48.0
4.639e+2, 1.093e+1, -1.359e+1, 1.744e+1, -51.2
3.809e+2, 1.151e+1, -1.595e+1, 1.967e+1, -54.2
3.174e+2, 1.222e+1, -1.877e+1, 2.240e+1, -56.9
2.588e+2, 1.306e+1, -2.213e+1, 2.570e+1, -59.4
2.148e+2, 1.405e+1, -2.611e+1, 2.965e+1, -61.7
1.758e+2, 1.520e+1, -3.075e+1, 3.430e+1, -63.7
1.465e+2, 1.649e+1, -3.604e+1, 3.964e+1, -65.4
1.221e+2, 1.810e+1, -4.256e+1, 4.625e+1, -67.0
9.766e+1, 2.012e+1, -5.011e+1, 5.400e+1, -68.1
8.254e+1, 2.254e+1, -5.867e+1, 6.285e+1, -69.0
6.813e+1, 2.532e+1, -6.890e+1, 7.340e+1, -69.8
5.623e+1, 2.852e+1, -8.098e+1, 8.586e+1, -70.6
4.642e+1, 3.230e+1, -9.526e+1, 1.006e+2, -71.3
3.831e+1, 3.679e+1, -1.120e+2, 1.179e+2, -71.8
3.162e+1, 4.217e+1, -1.316e+2, 1.382e+2, -72.2
2.610e+1, 4.854e+1, -1.547e+2, 1.622e+2, -72.6
2.154e+1, 5.599e+1, -1.816e+2, 1.901e+2, -72.9
1.778e+1, 6.470e+1, -2.130e+2, 2.226e+2, -73.1
1.468e+1, 7.486e+1, -2.497e+2, 2.606e+2, -73.3
1.212e+1, 8.659e+1, -2.925e+2, 3.051e+2, -73.5
1.000e+1, 1.003e+2, -3.428e+2, 3.571e+2, -73.7
8.254e+0, 1.160e+2, -4.017e+2, 4.181e+2, -73.9
6.813e+0, 1.336e+2, -4.711e+2, 4.897e+2, -74.2
5.623e+0, 1.530e+2, -5.529e+2, 5.737e+2, -74.5
4.642e+0, 1.745e+2, -6.497e+2, 6.728e+2, -75.0
3.831e+0, 1.986e+2, -7.638e+2, 7.892e+2, -75.4
3.162e+0, 2.246e+2, -9.000e+2, 9.277e+2, -76.0
2.610e+0, 2.535e+2, -1.063e+3, 1.093e+3, -76.6
2.154e+0, 2.806e+2, -1.262e+3, 1.293e+3, -77.5
1.778e+0, 3.070e+2, -1.502e+3, 1.533e+3, -78.4
1.468e+0, 3.399e+2, -1.782e+3, 1.814e+3, -79.2
1.212e+0, 3.822e+2, -2.107e+3, 2.142e+3, -79.7
1.000e+0, 4.363e+2, -2.487e+3, 2.525e+3, -80.0
8.254e-1, 5.003e+2, -2.935e+3, 2.977e+3, -80.3
6.813e-1, 5.714e+2, -3.465e+3, 3.512e+3, -80.6
5.623e-1, 6.502e+2, -4.103e+3, 4.154e+3, -81.0
4.642e-1, 7.419e+2, -4.866e+3, 4.922e+3, -81.3
3.831e-1, 8.499e+2, -5.776e+3, 5.838e+3, -81.6
3.162e-1, 9.766e+2, -6.865e+3, 6.934e+3, -81.9
2.610e-1, 1.131e+3, -8.166e+3, 8.244e+3, -82.1
2.154e-1, 1.318e+3, -9.715e+3, 9.804e+3, -82.3
1.778e-1, 1.537e+3, -1.156e+4, 1.166e+4, -82.4
1.468e-1, 1.801e+3, -1.371e+4, 1.383e+4, -82.5
1.212e-1, 2.138e+3, -1.633e+4, 1.647e+4, -82.5
1.000e-1, 2.561e+3, -1.949e+4, 1.966e+4, -82.5

File: experiments/raw/新材料/2026.6.11淀粉/淀粉-2-0.628_T-30.0_f0.1_1000000_V0.txt
June 11, 2026   16:07:31
A.C. Impedance
File: e:\chi_data\Data Source:  Experiment
Instrument Model:  CHI660E
Header: 
Note: 

Init E (V) = 0
High Frequency (Hz) = 1e+6
Low Frequency (Hz) = 0.1
Imp SF
Amplitude (V) = 0.005
Quiet Time (sec) = 2
Cycles (.1-1Hz) = 1

Freq/Hz, Z'/ohm, Z"/ohm, Z/ohm, Phase/deg

8.252e+5, 1.046e+1, 1.287e+1, 1.658e+1, 50.9
6.816e+5, 9.998e+0, 1.036e+1, 1.440e+1, 46.0
5.625e+5, 9.377e+0, 8.596e+0, 1.272e+1, 42.5
4.639e+5, 9.178e+0, 7.038e+0, 1.157e+1, 37.5
3.828e+5, 9.005e+0, 5.882e+0, 1.076e+1, 33.2
3.164e+5, 8.940e+0, 4.874e+0, 1.018e+1, 28.6
2.607e+5, 8.855e+0, 4.060e+0, 9.741e+0, 24.6
2.158e+5, 8.793e+0, 3.346e+0, 9.408e+0, 20.8
1.777e+5, 8.745e+0, 2.720e+0, 9.158e+0, 17.3
1.465e+5, 8.719e+0, 2.194e+0, 8.991e+0, 14.1
1.211e+5, 8.681e+0, 1.778e+0, 8.861e+0, 11.6
9.961e+4, 8.653e+0, 1.436e+0, 8.771e+0, 9.4
8.252e+4, 8.635e+0, 1.154e+0, 8.712e+0, 7.6
6.812e+4, 8.631e+0, 9.059e-1, 8.679e+0, 6.0
5.625e+4, 8.633e+0, 6.893e-1, 8.661e+0, 4.6
4.644e+4, 8.639e+0, 4.734e-1, 8.652e+0, 3.1
3.833e+4, 8.653e+0, 2.712e-1, 8.657e+0, 1.8
3.164e+4, 8.675e+0, 9.411e-2, 8.675e+0, 0.6
2.612e+4, 8.696e+0, -6.759e-2, 8.696e+0, -0.4
2.153e+4, 8.720e+0, -2.223e-1, 8.723e+0, -1.5
1.777e+4, 8.752e+0, -3.811e-1, 8.760e+0, -2.5
1.470e+4, 8.788e+0, -5.525e-1, 8.806e+0, -3.6
1.211e+4, 8.833e+0, -7.349e-1, 8.864e+0, -4.8
1.001e+4, 8.887e+0, -9.334e-1, 8.936e+0, -6.0
8.252e+3, 8.942e+0, -1.158e+0, 9.017e+0, -7.4
6.812e+3, 9.004e+0, -1.408e+0, 9.113e+0, -8.9
5.625e+3, 9.079e+0, -1.694e+0, 9.236e+0, -10.6
4.643e+3, 9.166e+0, -2.023e+0, 9.387e+0, -12.4
3.833e+3, 9.268e+0, -2.404e+0, 9.575e+0, -14.5
3.164e+3, 9.389e+0, -2.841e+0, 9.810e+0, -16.8
2.612e+3, 9.531e+0, -3.351e+0, 1.010e+1, -19.4
2.153e+3, 9.699e+0, -3.949e+0, 1.047e+1, -22.2
1.777e+3, 9.894e+0, -4.641e+0, 1.093e+1, -25.1
1.470e+3, 1.012e+1, -5.450e+0, 1.149e+1, -28.3
1.211e+3, 1.038e+1, -6.394e+0, 1.219e+1, -31.6
1.001e+3, 1.067e+1, -7.494e+0, 1.304e+1, -35.1
8.252e+2, 1.102e+1, -8.775e+0, 1.408e+1, -38.5
6.836e+2, 1.142e+1, -1.029e+1, 1.537e+1, -42.0
5.615e+2, 1.188e+1, -1.207e+1, 1.694e+1, -45.4
4.639e+2, 1.242e+1, -1.418e+1, 1.885e+1, -48.8
3.809e+2, 1.306e+1, -1.665e+1, 2.116e+1, -51.9
3.174e+2, 1.382e+1, -1.960e+1, 2.398e+1, -54.8
2.588e+2, 1.470e+1, -2.308e+1, 2.736e+1, -57.5
2.148e+2, 1.573e+1, -2.720e+1, 3.142e+1, -60.0
1.758e+2, 1.692e+1, -3.203e+1, 3.622e+1, -62.2
1.465e+2, 1.827e+1, -3.753e+1, 4.174e+1, -64.0
1.221e+2, 1.995e+1, -4.429e+1, 4.857e+1, -65.7
9.766e+1, 2.205e+1, -5.212e+1, 5.659e+1, -67.1
8.254e+1, 2.453e+1, -6.104e+1, 6.579e+1, -68.1
6.813e+1, 2.739e+1, -7.172e+1, 7.677e+1, -69.1
5.623e+1, 3.069e+1, -8.432e+1, 8.973e+1, -70.0
4.642e+1, 3.458e+1, -9.921e+1, 1.051e+2, -70.8
3.831e+1, 3.923e+1, -1.167e+2, 1.231e+2, -71.4
3.162e+1, 4.479e+1, -1.372e+2, 1.443e+2, -71.9
2.610e+1, 5.144e+1, -1.614e+2, 1.694e+2, -72.3
2.154e+1, 5.924e+1, -1.896e+2, 1.986e+2, -72.6
1.778e+1, 6.829e+1, -2.223e+2, 2.326e+2, -72.9
1.468e+1, 7.888e+1, -2.606e+2, 2.723e+2, -73.2
1.212e+1, 9.122e+1, -3.055e+2, 3.188e+2, -73.4
1.000e+1, 1.058e+2, -3.579e+2, 3.732e+2, -73.5
8.254e+0, 1.226e+2, -4.195e+2, 4.371e+2, -73.7
6.813e+0, 1.415e+2, -4.919e+2, 5.118e+2, -73.9
5.623e+0, 1.626e+2, -5.771e+2, 5.996e+2, -74.3
4.642e+0, 1.857e+2, -6.781e+2, 7.030e+2, -74.7
3.831e+0, 2.118e+2, -7.966e+2, 8.242e+2, -75.1
3.162e+0, 2.403e+2, -9.377e+2, 9.680e+2, -75.6
2.610e+0, 2.722e+2, -1.106e+3, 1.139e+3, -76.2
2.154e+0, 3.020e+2, -1.312e+3, 1.346e+3, -77.0
1.778e+0, 3.312e+2, -1.560e+3, 1.595e+3, -78.0
1.468e+0, 3.680e+2, -1.849e+3, 1.886e+3, -78.7
1.212e+0, 4.146e+2, -2.183e+3, 2.222e+3, -79.2
1.000e+0, 4.736e+2, -2.572e+3, 2.616e+3, -79.6
8.254e-1, 5.425e+2, -3.030e+3, 3.079e+3, -79.9
6.813e-1, 6.175e+2, -3.574e+3, 3.627e+3, -80.2
5.623e-1, 6.978e+2, -4.228e+3, 4.286e+3, -80.6
4.642e-1, 7.921e+2, -5.011e+3, 5.073e+3, -81.0
3.831e-1, 9.052e+2, -5.943e+3, 6.012e+3, -81.3
3.162e-1, 1.037e+3, -7.057e+3, 7.133e+3, -81.6
2.610e-1, 1.194e+3, -8.388e+3, 8.473e+3, -81.9
2.154e-1, 1.383e+3, -9.976e+3, 1.007e+4, -82.1
1.778e-1, 1.610e+3, -1.186e+4, 1.197e+4, -82.3
1.468e-1, 1.874e+3, -1.408e+4, 1.420e+4, -82.4
1.212e-1, 2.211e+3, -1.676e+4, 1.691e+4, -82.5
1.000e-1, 2.638e+3, -1.997e+4, 2.014e+4, -82.5

File: experiments/raw/新材料/2026.6.11淀粉/淀粉-2-0.628_T-54.0_f0.1_1000000_V0.txt
June 11, 2026   17:55:02
A.C. Impedance
File: e:\chi_data\Data Source:  Experiment
Instrument Model:  CHI660E
Header: 
Note: 

Init E (V) = 0
High Frequency (Hz) = 1e+6
Low Frequency (Hz) = 0.1
Imp SF
Amplitude (V) = 0.005
Quiet Time (sec) = 2
Cycles (.1-1Hz) = 1

Freq/Hz, Z'/ohm, Z"/ohm, Z/ohm, Phase/deg

8.252e+5, 5.143e+1, 7.101e+0, 5.192e+1, 7.9
6.816e+5, 5.140e+1, 4.885e+0, 5.163e+1, 5.4
5.625e+5, 5.123e+1, 4.080e+0, 5.139e+1, 4.6
4.639e+5, 5.161e+1, 2.920e+0, 5.169e+1, 3.2
3.828e+5, 5.197e+1, 2.410e+0, 5.202e+1, 2.7
3.164e+5, 5.231e+1, 1.848e+0, 5.234e+1, 2.0
2.607e+5, 5.253e+1, 1.466e+0, 5.255e+1, 1.6
2.158e+5, 5.265e+1, 1.077e+0, 5.266e+1, 1.2
1.777e+5, 5.276e+1, 6.711e-1, 5.276e+1, 0.7
1.465e+5, 5.287e+1, 3.808e-1, 5.288e+1, 0.4
1.211e+5, 5.291e+1, 1.524e+0, 5.293e+1, 1.7
9.961e+4, 5.292e+1, 3.235e+0, 5.302e+1, 3.5
8.252e+4, 5.296e+1, 3.926e+0, 5.310e+1, 4.2
6.812e+4, 5.306e+1, 3.758e+0, 5.319e+1, 4.1
5.625e+4, 5.312e+1, 3.031e+0, 5.320e+1, 3.3
4.644e+4, 5.314e+1, 2.208e+0, 5.318e+1, 2.4
3.833e+4, 5.319e+1, 1.472e+0, 5.321e+1, 1.6
3.164e+4, 5.330e+1, 9.475e-1, 5.330e+1, 1.0
2.612e+4, 5.341e+1, 5.758e-1, 5.342e+1, 0.6
2.153e+4, 5.354e+1, 2.296e-1, 5.354e+1, 0.2
1.777e+4, 5.365e+1, -1.112e-1, 5.365e+1, -0.1
1.470e+4, 5.373e+1, -4.603e-1, 5.374e+1, -0.5
1.211e+4, 5.380e+1, -8.064e-1, 5.381e+1, -0.9
1.001e+4, 5.391e+1, -1.158e+0, 5.393e+1, -1.2
8.252e+3, 5.406e+1, -1.528e+0, 5.408e+1, -1.6
6.812e+3, 5.421e+1, -1.936e+0, 5.424e+1, -2.0
5.625e+3, 5.437e+1, -2.404e+0, 5.442e+1, -2.5
4.643e+3, 5.454e+1, -2.940e+0, 5.462e+1, -3.1
3.833e+3, 5.474e+1, -3.551e+0, 5.485e+1, -3.7
3.164e+3, 5.496e+1, -4.260e+0, 5.512e+1, -4.4
2.612e+3, 5.519e+1, -5.078e+0, 5.543e+1, -5.3
2.153e+3, 5.547e+1, -6.028e+0, 5.580e+1, -6.2
1.777e+3, 5.580e+1, -7.138e+0, 5.626e+1, -7.3
1.470e+3, 5.620e+1, -8.422e+0, 5.682e+1, -8.5
1.211e+3, 5.665e+1, -9.918e+0, 5.751e+1, -9.9
1.001e+3, 5.717e+1, -1.162e+1, 5.833e+1, -11.5
8.252e+2, 5.775e+1, -1.359e+1, 5.932e+1, -13.2
6.836e+2, 5.844e+1, -1.595e+1, 6.058e+1, -15.3
5.615e+2, 5.928e+1, -1.878e+1, 6.218e+1, -17.6
4.639e+2, 6.028e+1, -2.214e+1, 6.421e+1, -20.2
3.809e+2, 6.144e+1, -2.600e+1, 6.672e+1, -22.9
3.174e+2, 6.280e+1, -3.052e+1, 6.982e+1, -25.9
2.588e+2, 6.438e+1, -3.580e+1, 7.367e+1, -29.1
2.148e+2, 6.625e+1, -4.200e+1, 7.844e+1, -32.4
1.758e+2, 6.839e+1, -4.920e+1, 8.425e+1, -35.7
1.465e+2, 7.080e+1, -5.736e+1, 9.112e+1, -39.0
1.221e+2, 7.365e+1, -6.732e+1, 9.978e+1, -42.4
9.766e+1, 7.714e+1, -7.867e+1, 1.102e+2, -45.6
8.254e+1, 8.119e+1, -9.152e+1, 1.223e+2, -48.4
6.813e+1, 8.578e+1, -1.070e+2, 1.372e+2, -51.3
5.623e+1, 9.091e+1, -1.255e+2, 1.550e+2, -54.1
4.642e+1, 9.664e+1, -1.474e+2, 1.763e+2, -56.8
3.831e+1, 1.033e+2, -1.734e+2, 2.018e+2, -59.2
3.162e+1, 1.110e+2, -2.039e+2, 2.322e+2, -61.4
2.610e+1, 1.200e+2, -2.398e+2, 2.682e+2, -63.4
2.154e+1, 1.307e+2, -2.820e+2, 3.108e+2, -65.1
1.778e+1, 1.432e+2, -3.318e+2, 3.614e+2, -66.7
1.468e+1, 1.579e+2, -3.905e+2, 4.212e+2, -68.0
1.212e+1, 1.755e+2, -4.594e+2, 4.918e+2, -69.1
1.000e+1, 1.970e+2, -5.405e+2, 5.753e+2, -70.0
8.254e+0, 2.226e+2, -6.363e+2, 6.741e+2, -70.7
6.813e+0, 2.526e+2, -7.489e+2, 7.904e+2, -71.4
5.623e+0, 2.877e+2, -8.812e+2, 9.269e+2, -71.9
4.642e+0, 3.284e+2, -1.037e+3, 1.088e+3, -72.4
3.831e+0, 3.767e+2, -1.218e+3, 1.275e+3, -72.8
3.162e+0, 4.331e+2, -1.433e+3, 1.497e+3, -73.2
2.610e+0, 4.990e+2, -1.686e+3, 1.758e+3, -73.5
2.154e+0, 5.689e+2, -1.992e+3, 2.072e+3, -74.1
1.778e+0, 6.462e+2, -2.357e+3, 2.444e+3, -74.7
1.468e+0, 7.407e+2, -2.770e+3, 2.868e+3, -75.0
1.212e+0, 8.555e+2, -3.242e+3, 3.353e+3, -75.2
1.000e+0, 9.943e+2, -3.785e+3, 3.913e+3, -75.3
8.254e-1, 1.155e+3, -4.411e+3, 4.560e+3, -75.3
6.813e-1, 1.335e+3, -5.142e+3, 5.312e+3, -75.4
5.623e-1, 1.531e+3, -5.999e+3, 6.191e+3, -75.7
4.642e-1, 1.745e+3, -7.006e+3, 7.220e+3, -76.0
3.831e-1, 1.980e+3, -8.201e+3, 8.437e+3, -76.4
3.162e-1, 2.242e+3, -9.610e+3, 9.868e+3, -76.9
2.610e-1, 2.537e+3, -1.127e+4, 1.155e+4, -77.3
2.154e-1, 2.864e+3, -1.324e+4, 1.355e+4, -77.8
1.778e-1, 3.223e+3, -1.559e+4, 1.592e+4, -78.3
1.468e-1, 3.621e+3, -1.838e+4, 1.873e+4, -78.9
1.212e-1, 4.078e+3, -2.172e+4, 2.210e+4, -79.4
1.000e-1, 4.601e+3, -2.568e+4, 2.608e+4, -79.8

File: experiments/raw/新材料/2026.6.11淀粉/淀粉-2-0.628_T-72.0_f0.1_1000000_V0.txt
June 11, 2026   19:06:42
A.C. Impedance
File: e:\chi_data\Data Source:  Experiment
Instrument Model:  CHI660E
Header: 
Note: 

Init E (V) = 0
High Frequency (Hz) = 1e+6
Low Frequency (Hz) = 0.1
Imp SF
Amplitude (V) = 0.005
Quiet Time (sec) = 2
Cycles (.1-1Hz) = 1

Freq/Hz, Z'/ohm, Z"/ohm, Z/ohm, Phase/deg

8.252e+5, 2.196e+2, -3.801e+1, 2.229e+2, -9.8
6.816e+5, 2.517e+2, -9.851e+1, 2.703e+2, -21.4
5.625e+5, 2.548e+2, -5.109e+1, 2.598e+2, -11.3
4.639e+5, 2.721e+2, -6.059e+1, 2.788e+2, -12.6
3.828e+5, 2.813e+2, -4.269e+1, 2.845e+2, -8.6
3.164e+5, 2.943e+2, -4.599e+1, 2.979e+2, -8.9
2.607e+5, 3.025e+2, -3.968e+1, 3.051e+2, -7.5
2.158e+5, 3.098e+2, -3.909e+1, 3.123e+2, -7.2
1.777e+5, 3.149e+2, -3.468e+1, 3.168e+2, -6.3
1.465e+5, 3.190e+2, -3.175e+1, 3.206e+2, -5.7
1.211e+5, 3.219e+2, -2.676e+1, 3.230e+2, -4.8
9.961e+4, 3.248e+2, -2.286e+1, 3.256e+2, -4.0
8.252e+4, 3.274e+2, -1.941e+1, 3.280e+2, -3.4
6.812e+4, 3.297e+2, -1.659e+1, 3.301e+2, -2.9
5.625e+4, 3.312e+2, -1.402e+1, 3.315e+2, -2.4
4.644e+4, 3.322e+2, -1.222e+1, 3.324e+2, -2.1
3.833e+4, 3.330e+2, -1.082e+1, 3.332e+2, -1.9
3.164e+4, 3.341e+2, -9.699e+0, 3.342e+2, -1.7
2.612e+4, 3.353e+2, -8.846e+0, 3.354e+2, -1.5
2.153e+4, 3.362e+2, -8.306e+0, 3.363e+2, -1.4
1.777e+4, 3.369e+2, -7.632e+0, 3.370e+2, -1.3
1.470e+4, 3.378e+2, -6.703e+0, 3.378e+2, -1.1
1.211e+4, 3.383e+2, -5.883e+0, 3.384e+2, -1.0
1.001e+4, 3.390e+2, -4.203e+0, 3.390e+2, -0.7
8.252e+3, 3.397e+2, -2.241e+0, 3.398e+2, -0.4
6.812e+3, 3.405e+2, -1.586e+0, 3.405e+2, -0.3
5.625e+3, 3.413e+2, -1.988e+0, 3.413e+2, -0.3
4.643e+3, 3.419e+2, -3.064e+0, 3.419e+2, -0.5
3.833e+3, 3.425e+2, -4.223e+0, 3.426e+2, -0.7
3.164e+3, 3.432e+2, -5.435e+0, 3.433e+2, -0.9
2.612e+3, 3.439e+2, -6.800e+0, 3.440e+2, -1.1
2.153e+3, 3.447e+2, -8.381e+0, 3.448e+2, -1.4
1.777e+3, 3.455e+2, -1.011e+1, 3.457e+2, -1.7
1.470e+3, 3.465e+2, -1.209e+1, 3.467e+2, -2.0
1.211e+3, 3.474e+2, -1.437e+1, 3.477e+2, -2.4
1.001e+3, 3.484e+2, -1.669e+1, 3.487e+2, -2.7
8.252e+2, 3.493e+2, -1.928e+1, 3.498e+2, -3.2
6.836e+2, 3.505e+2, -2.266e+1, 3.512e+2, -3.7
5.615e+2, 3.520e+2, -2.688e+1, 3.530e+2, -4.4
4.639e+2, 3.538e+2, -3.203e+1, 3.552e+2, -5.2
3.809e+2, 3.556e+2, -3.808e+1, 3.577e+2, -6.1
3.174e+2, 3.578e+2, -4.516e+1, 3.606e+2, -7.2
2.588e+2, 3.604e+2, -5.341e+1, 3.643e+2, -8.4
2.148e+2, 3.634e+2, -6.303e+1, 3.688e+2, -9.8
1.758e+2, 3.670e+2, -7.414e+1, 3.744e+2, -11.4
1.465e+2, 3.710e+2, -8.680e+1, 3.810e+2, -13.2
1.221e+2, 3.759e+2, -1.022e+2, 3.895e+2, -15.2
9.766e+1, 3.820e+2, -1.188e+2, 4.001e+2, -17.3
8.254e+1, 3.894e+2, -1.374e+2, 4.129e+2, -19.4
6.813e+1, 3.977e+2, -1.605e+2, 4.288e+2, -22.0
5.623e+1, 4.069e+2, -1.883e+2, 4.483e+2, -24.8
4.642e+1, 4.175e+2, -2.213e+2, 4.726e+2, -27.9
3.831e+1, 4.299e+2, -2.599e+2, 5.023e+2, -31.2
3.162e+1, 4.440e+2, -3.047e+2, 5.385e+2, -34.5
2.610e+1, 4.603e+2, -3.569e+2, 5.825e+2, -37.8
2.154e+1, 4.793e+2, -4.178e+2, 6.359e+2, -41.1
1.778e+1, 5.013e+2, -4.891e+2, 7.004e+2, -44.3
1.468e+1, 5.263e+2, -5.725e+2, 7.776e+2, -47.4
1.212e+1, 5.548e+2, -6.704e+2, 8.702e+2, -50.4
1.000e+1, 5.881e+2, -7.861e+2, 9.817e+2, -53.2
8.254e+0, 6.265e+2, -9.233e+2, 1.116e+3, -55.8
6.813e+0, 6.697e+2, -1.086e+3, 1.276e+3, -58.3
5.623e+0, 7.186e+2, -1.278e+3, 1.466e+3, -60.6
4.642e+0, 7.742e+2, -1.506e+3, 1.694e+3, -62.8
3.831e+0, 8.388e+2, -1.773e+3, 1.961e+3, -64.7
3.162e+0, 9.148e+2, -2.090e+3, 2.282e+3, -66.4
2.610e+0, 1.004e+3, -2.464e+3, 2.661e+3, -67.8
2.154e+0, 1.101e+3, -2.929e+3, 3.129e+3, -69.4
1.778e+0, 1.212e+3, -3.489e+3, 3.693e+3, -70.8
1.468e+0, 1.350e+3, -4.112e+3, 4.328e+3, -71.8
1.212e+0, 1.523e+3, -4.813e+3, 5.048e+3, -72.4
1.000e+0, 1.746e+3, -5.613e+3, 5.878e+3, -72.7
8.254e-1, 2.016e+3, -6.533e+3, 6.838e+3, -72.8
6.813e-1, 2.331e+3, -7.595e+3, 7.945e+3, -72.9
5.623e-1, 2.696e+3, -8.831e+3, 9.233e+3, -73.0
4.642e-1, 3.111e+3, -1.028e+4, 1.074e+4, -73.2
3.831e-1, 3.595e+3, -1.197e+4, 1.250e+4, -73.3
3.162e-1, 4.162e+3, -1.393e+4, 1.453e+4, -73.4
2.610e-1, 4.810e+3, -1.621e+4, 1.691e+4, -73.5
2.154e-1, 5.548e+3, -1.887e+4, 1.967e+4, -73.6
1.778e-1, 6.379e+3, -2.200e+4, 2.291e+4, -73.8
1.468e-1, 7.330e+3, -2.563e+4, 2.666e+4, -74.0
1.212e-1, 8.420e+3, -2.985e+4, 3.101e+4, -74.2
1.000e-1, 9.646e+3, -3.471e+4, 3.602e+4, -74.5

File: experiments/raw/新材料/2026.6.11淀粉/淀粉-2-0.628_T-81.0_f0.1_1000000_V0.txt
June 11, 2026   19:44:45
A.C. Impedance
File: e:\chi_data\Data Source:  Experiment
Instrument Model:  CHI660E
Header: 
Note: 

Init E (V) = 0
High Frequency (Hz) = 1e+6
Low Frequency (Hz) = 0.1
Imp SF
Amplitude (V) = 0.005
Quiet Time (sec) = 2
Cycles (.1-1Hz) = 1

Freq/Hz, Z'/ohm, Z"/ohm, Z/ohm, Phase/deg

8.252e+5, 3.762e+2, -3.416e+2, 5.081e+2, -42.2
6.816e+5, 4.481e+2, -3.944e+2, 5.970e+2, -41.4
5.625e+5, 5.282e+2, -4.224e+2, 6.763e+2, -38.6
4.639e+5, 6.131e+2, -4.472e+2, 7.589e+2, -36.1
3.828e+5, 7.001e+2, -4.576e+2, 8.364e+2, -33.2
3.164e+5, 7.846e+2, -4.583e+2, 9.086e+2, -30.3
2.607e+5, 8.640e+2, -4.470e+2, 9.728e+2, -27.4
2.158e+5, 9.362e+2, -4.265e+2, 1.029e+3, -24.5
1.777e+5, 1.002e+3, -3.991e+2, 1.078e+3, -21.7
1.465e+5, 1.059e+3, -3.676e+2, 1.121e+3, -19.1
1.211e+5, 1.110e+3, -3.301e+2, 1.158e+3, -16.6
9.961e+4, 1.154e+3, -2.933e+2, 1.190e+3, -14.3
8.252e+4, 1.189e+3, -2.619e+2, 1.217e+3, -12.4
6.812e+4, 1.217e+3, -2.331e+2, 1.239e+3, -10.8
5.625e+4, 1.239e+3, -2.026e+2, 1.255e+3, -9.3
4.644e+4, 1.258e+3, -1.762e+2, 1.270e+3, -8.0
3.833e+4, 1.276e+3, -1.554e+2, 1.286e+3, -6.9
3.164e+4, 1.291e+3, -1.363e+2, 1.298e+3, -6.0
2.612e+4, 1.303e+3, -1.169e+2, 1.308e+3, -5.1
2.153e+4, 1.314e+3, -9.944e+1, 1.318e+3, -4.3
1.777e+4, 1.322e+3, -8.738e+1, 1.325e+3, -3.8
1.470e+4, 1.329e+3, -7.758e+1, 1.331e+3, -3.3
1.211e+4, 1.335e+3, -6.602e+1, 1.337e+3, -2.8
1.001e+4, 1.341e+3, -5.340e+1, 1.342e+3, -2.3
8.252e+3, 1.348e+3, -4.291e+1, 1.349e+3, -1.8
6.812e+3, 1.353e+3, -3.597e+1, 1.353e+3, -1.5
5.625e+3, 1.357e+3, -3.270e+1, 1.357e+3, -1.4
4.643e+3, 1.361e+3, -2.957e+1, 1.361e+3, -1.2
3.833e+3, 1.365e+3, -2.609e+1, 1.365e+3, -1.1
3.164e+3, 1.369e+3, -2.400e+1, 1.369e+3, -1.0
2.612e+3, 1.372e+3, -2.311e+1, 1.373e+3, -1.0
2.153e+3, 1.376e+3, -2.292e+1, 1.377e+3, -1.0
1.777e+3, 1.380e+3, -2.348e+1, 1.381e+3, -1.0
1.470e+3, 1.384e+3, -2.488e+1, 1.384e+3, -1.0
1.211e+3, 1.387e+3, -2.624e+1, 1.387e+3, -1.1
1.001e+3, 1.389e+3, -2.638e+1, 1.389e+3, -1.1
8.252e+2, 1.391e+3, -2.661e+1, 1.391e+3, -1.1
6.836e+2, 1.394e+3, -2.972e+1, 1.394e+3, -1.2
5.615e+2, 1.398e+3, -3.464e+1, 1.399e+3, -1.4
4.639e+2, 1.403e+3, -4.148e+1, 1.403e+3, -1.7
3.809e+2, 1.408e+3, -4.974e+1, 1.408e+3, -2.0
3.174e+2, 1.412e+3, -5.954e+1, 1.414e+3, -2.4
2.588e+2, 1.417e+3, -7.096e+1, 1.419e+3, -2.9
2.148e+2, 1.422e+3, -8.405e+1, 1.424e+3, -3.4
1.758e+2, 1.427e+3, -9.953e+1, 1.431e+3, -4.0
1.465e+2, 1.434e+3, -1.168e+2, 1.439e+3, -4.7
1.221e+2, 1.441e+3, -1.362e+2, 1.448e+3, -5.4
9.766e+1, 1.451e+3, -1.546e+2, 1.459e+3, -6.1
8.254e+1, 1.464e+3, -1.760e+2, 1.474e+3, -6.9
6.813e+1, 1.477e+3, -2.065e+2, 1.491e+3, -8.0
5.623e+1, 1.491e+3, -2.457e+2, 1.511e+3, -9.4
4.642e+1, 1.506e+3, -2.936e+2, 1.535e+3, -11.0
3.831e+1, 1.524e+3, -3.492e+2, 1.564e+3, -12.9
3.162e+1, 1.546e+3, -4.132e+2, 1.600e+3, -15.0
2.610e+1, 1.572e+3, -4.869e+2, 1.646e+3, -17.2
2.154e+1, 1.603e+3, -5.723e+2, 1.702e+3, -19.7
1.778e+1, 1.639e+3, -6.718e+2, 1.771e+3, -22.3
1.468e+1, 1.681e+3, -7.881e+2, 1.856e+3, -25.1
1.212e+1, 1.730e+3, -9.219e+2, 1.960e+3, -28.1
1.000e+1, 1.789e+3, -1.078e+3, 2.089e+3, -31.1
8.254e+0, 1.860e+3, -1.264e+3, 2.249e+3, -34.2
6.813e+0, 1.941e+3, -1.484e+3, 2.444e+3, -37.4
5.623e+0, 2.032e+3, -1.745e+3, 2.678e+3, -40.7
4.642e+0, 2.136e+3, -2.056e+3, 2.965e+3, -43.9
3.831e+0, 2.249e+3, -2.418e+3, 3.302e+3, -47.1
3.162e+0, 2.375e+3, -2.851e+3, 3.711e+3, -50.2
2.610e+0, 2.517e+3, -3.361e+3, 4.199e+3, -53.2
2.154e+0, 2.683e+3, -4.028e+3, 4.839e+3, -56.3
1.778e+0, 2.867e+3, -4.837e+3, 5.623e+3, -59.3
1.468e+0, 3.055e+3, -5.699e+3, 6.466e+3, -61.8
1.212e+0, 3.266e+3, -6.632e+3, 7.393e+3, -63.8
1.000e+0, 3.524e+3, -7.672e+3, 8.443e+3, -65.3
8.254e-1, 3.837e+3, -8.854e+3, 9.649e+3, -66.6
6.813e-1, 4.197e+3, -1.023e+4, 1.106e+4, -67.7
5.623e-1, 4.622e+3, -1.185e+4, 1.272e+4, -68.7
4.642e-1, 5.132e+3, -1.374e+4, 1.467e+4, -69.5
3.831e-1, 5.744e+3, -1.598e+4, 1.698e+4, -70.2
3.162e-1, 6.480e+3, -1.860e+4, 1.970e+4, -70.8
2.610e-1, 7.357e+3, -2.167e+4, 2.289e+4, -71.2
2.154e-1, 8.407e+3, -2.522e+4, 2.659e+4, -71.6
1.778e-1, 9.658e+3, -2.932e+4, 3.087e+4, -71.8
1.468e-1, 1.112e+4, -3.413e+4, 3.589e+4, -72.0
1.212e-1, 1.283e+4, -3.975e+4, 4.177e+4, -72.1
1.000e-1, 1.480e+4, -4.620e+4, 4.851e+4, -72.2

File: experiments/raw/新材料/2026.6.11淀粉/淀粉-2-0.628_T-90.0_f0.1_1000000_V0.txt
June 11, 2026   20:26:43
A.C. Impedance
File: e:\chi_data\Data Source:  Experiment
Instrument Model:  CHI660E
Header: 
Note: 

Init E (V) = 0
High Frequency (Hz) = 1e+6
Low Frequency (Hz) = 0.1
Imp SF
Amplitude (V) = 0.005
Quiet Time (sec) = 2
Cycles (.1-1Hz) = 1

Freq/Hz, Z'/ohm, Z"/ohm, Z/ohm, Phase/deg

8.252e+5, 2.895e+2, -8.396e+2, 8.881e+2, -71.0
6.816e+5, 3.777e+2, -1.047e+3, 1.113e+3, -70.2
5.625e+5, 4.796e+2, -1.250e+3, 1.339e+3, -69.0
4.639e+5, 6.183e+2, -1.488e+3, 1.612e+3, -67.4
3.828e+5, 7.829e+2, -1.743e+3, 1.911e+3, -65.8
3.164e+5, 9.868e+2, -2.019e+3, 2.247e+3, -63.9
2.607e+5, 1.254e+3, -2.326e+3, 2.642e+3, -61.7
2.158e+5, 1.576e+3, -2.624e+3, 3.061e+3, -59.0
1.777e+5, 1.939e+3, -2.913e+3, 3.499e+3, -56.4
1.465e+5, 2.327e+3, -3.182e+3, 3.942e+3, -53.8
1.211e+5, 2.867e+3, -3.411e+3, 4.455e+3, -50.0
9.961e+4, 3.513e+3, -3.622e+3, 5.046e+3, -45.9
8.252e+4, 4.130e+3, -3.831e+3, 5.633e+3, -42.9
6.812e+4, 4.759e+3, -4.005e+3, 6.220e+3, -40.1
5.625e+4, 5.419e+3, -4.040e+3, 6.759e+3, -36.7
4.644e+4, 6.119e+3, -3.984e+3, 7.302e+3, -33.1
3.833e+4, 6.771e+3, -3.894e+3, 7.811e+3, -29.9
3.164e+4, 7.337e+3, -3.744e+3, 8.237e+3, -27.0
2.612e+4, 7.841e+3, -3.573e+3, 8.617e+3, -24.5
2.153e+4, 8.358e+3, -3.371e+3, 9.013e+3, -22.0
1.777e+4, 8.719e+3, -3.127e+3, 9.262e+3, -19.7
1.470e+4, 9.041e+3, -2.869e+3, 9.485e+3, -17.6
1.211e+4, 9.697e+3, -2.524e+3, 1.002e+4, -14.6
1.001e+4, 1.015e+4, -2.173e+3, 1.038e+4, -12.1
8.252e+3, 1.021e+4, -1.860e+3, 1.038e+4, -10.3
6.812e+3, 1.013e+4, -1.428e+3, 1.023e+4, -8.0
5.625e+3, 1.001e+4, -1.051e+3, 1.007e+4, -6.0
4.643e+3, 1.003e+4, -1.027e+3, 1.008e+4, -5.8
3.833e+3, 1.017e+4, -1.084e+3, 1.023e+4, -6.1
3.164e+3, 1.039e+4, -1.030e+3, 1.044e+4, -5.7
2.612e+3, 1.054e+4, -9.358e+2, 1.058e+4, -5.1
2.153e+3, 1.058e+4, -8.136e+2, 1.062e+4, -4.4
1.777e+3, 1.061e+4, -6.812e+2, 1.063e+4, -3.7
1.470e+3, 1.067e+4, -5.420e+2, 1.069e+4, -2.9
1.211e+3, 1.075e+4, -4.296e+2, 1.076e+4, -2.3
1.001e+3, 1.083e+4, -3.151e+2, 1.083e+4, -1.7
8.252e+2, 1.087e+4, -2.392e+2, 1.087e+4, -1.3
6.836e+2, 1.090e+4, -2.115e+2, 1.090e+4, -1.1
5.615e+2, 1.092e+4, -1.996e+2, 1.092e+4, -1.0
4.639e+2, 1.094e+4, -1.986e+2, 1.094e+4, -1.0
3.809e+2, 1.097e+4, -2.108e+2, 1.098e+4, -1.1
3.174e+2, 1.101e+4, -2.160e+2, 1.101e+4, -1.1
2.588e+2, 1.104e+4, -2.038e+2, 1.104e+4, -1.1
2.148e+2, 1.106e+4, -1.589e+2, 1.106e+4, -0.8
1.758e+2, 1.110e+4, -1.573e+2, 1.110e+4, -0.8
1.465e+2, 1.113e+4, -2.054e+2, 1.113e+4, -1.1
1.221e+2, 1.117e+4, -2.251e+2, 1.117e+4, -1.2
9.766e+1, 1.121e+4, -2.236e+2, 1.121e+4, -1.1
8.254e+1, 1.124e+4, -2.158e+2, 1.124e+4, -1.1
6.813e+1, 1.127e+4, -2.465e+2, 1.127e+4, -1.3
5.623e+1, 1.130e+4, -3.035e+2, 1.130e+4, -1.5
4.642e+1, 1.133e+4, -3.856e+2, 1.134e+4, -1.9
3.831e+1, 1.136e+4, -4.816e+2, 1.137e+4, -2.4
3.162e+1, 1.141e+4, -5.880e+2, 1.142e+4, -3.0
2.610e+1, 1.146e+4, -7.074e+2, 1.148e+4, -3.5
2.154e+1, 1.151e+4, -8.446e+2, 1.154e+4, -4.2
1.778e+1, 1.158e+4, -1.005e+3, 1.162e+4, -5.0
1.468e+1, 1.165e+4, -1.190e+3, 1.171e+4, -5.8
1.212e+1, 1.174e+4, -1.401e+3, 1.182e+4, -6.8
1.000e+1, 1.185e+4, -1.650e+3, 1.197e+4, -7.9
8.254e+0, 1.200e+4, -1.946e+3, 1.215e+4, -9.2
6.813e+0, 1.217e+4, -2.298e+3, 1.238e+4, -10.7
5.623e+0, 1.237e+4, -2.712e+3, 1.266e+4, -12.4
4.642e+0, 1.262e+4, -3.204e+3, 1.302e+4, -14.2
3.831e+0, 1.290e+4, -3.778e+3, 1.344e+4, -16.3
3.162e+0, 1.324e+4, -4.456e+3, 1.397e+4, -18.6
2.610e+0, 1.366e+4, -5.263e+3, 1.464e+4, -21.1
2.154e+0, 1.430e+4, -6.302e+3, 1.563e+4, -23.8
1.778e+0, 1.512e+4, -7.582e+3, 1.692e+4, -26.6
1.468e+0, 1.585e+4, -9.013e+3, 1.823e+4, -29.6
1.212e+0, 1.649e+4, -1.058e+4, 1.960e+4, -32.7
1.000e+0, 1.713e+4, -1.230e+4, 2.109e+4, -35.7
8.254e-1, 1.779e+4, -1.422e+4, 2.278e+4, -38.6
6.813e-1, 1.840e+4, -1.637e+4, 2.463e+4, -41.7
5.623e-1, 1.903e+4, -1.881e+4, 2.676e+4, -44.7
4.642e-1, 1.974e+4, -2.160e+4, 2.927e+4, -47.6
3.831e-1, 2.058e+4, -2.481e+4, 3.224e+4, -50.3
3.162e-1, 2.161e+4, -2.858e+4, 3.583e+4, -52.9
2.610e-1, 2.288e+4, -3.308e+4, 4.022e+4, -55.3
2.154e-1, 2.438e+4, -3.831e+4, 4.540e+4, -57.5
1.778e-1, 2.611e+4, -4.427e+4, 5.140e+4, -59.5
1.468e-1, 2.815e+4, -5.124e+4, 5.846e+4, -61.2
1.212e-1, 3.059e+4, -5.950e+4, 6.690e+4, -62.8
1.000e-1, 3.343e+4, -6.916e+4, 7.682e+4, -64.2

File: experiments/raw/新材料/2026.6.11淀粉/淀粉-2-0.628_T3.0_f0.1_1000000_V0.txt
June 11, 2026   13:35:22
A.C. Impedance
File: e:\chi_data\Data Source:  Experiment
Instrument Model:  CHI660E
Header: 
Note: 

Init E (V) = 0
High Frequency (Hz) = 1e+6
Low Frequency (Hz) = 0.1
Imp SF
Amplitude (V) = 0.005
Quiet Time (sec) = 2
Cycles (.1-1Hz) = 1

Freq/Hz, Z'/ohm, Z"/ohm, Z/ohm, Phase/deg

8.252e+5, 4.651e+0, 1.358e+1, 1.436e+1, 71.1
6.816e+5, 4.092e+0, 1.106e+1, 1.179e+1, 69.7
5.625e+5, 3.464e+0, 9.219e+0, 9.848e+0, 69.4
4.639e+5, 3.245e+0, 7.568e+0, 8.235e+0, 66.8
3.828e+5, 3.045e+0, 6.307e+0, 7.004e+0, 64.2
3.164e+5, 2.956e+0, 5.209e+0, 5.989e+0, 60.4
2.607e+5, 2.856e+0, 4.324e+0, 5.182e+0, 56.6
2.158e+5, 2.783e+0, 3.563e+0, 4.521e+0, 52.0
1.777e+5, 2.722e+0, 2.923e+0, 3.995e+0, 47.0
1.465e+5, 2.683e+0, 2.385e+0, 3.590e+0, 41.6
1.211e+5, 2.643e+0, 1.951e+0, 3.285e+0, 36.4
9.961e+4, 2.620e+0, 1.589e+0, 3.064e+0, 31.2
8.252e+4, 2.607e+0, 1.287e+0, 2.907e+0, 26.3
6.812e+4, 2.602e+0, 1.027e+0, 2.798e+0, 21.5
5.625e+4, 2.602e+0, 8.013e-1, 2.722e+0, 17.1
4.644e+4, 2.604e+0, 6.021e-1, 2.672e+0, 13.0
3.833e+4, 2.609e+0, 4.246e-1, 2.643e+0, 9.2
3.164e+4, 2.617e+0, 2.652e-1, 2.631e+0, 5.8
2.612e+4, 2.628e+0, 1.204e-1, 2.630e+0, 2.6
2.153e+4, 2.642e+0, -1.644e-2, 2.642e+0, -0.4
1.777e+4, 2.661e+0, -1.474e-1, 2.665e+0, -3.2
1.470e+4, 2.685e+0, -2.781e-1, 2.699e+0, -5.9
1.211e+4, 2.710e+0, -4.120e-1, 2.741e+0, -8.6
1.001e+4, 2.738e+0, -5.552e-1, 2.794e+0, -11.5
8.252e+3, 2.770e+0, -7.125e-1, 2.860e+0, -14.4
6.812e+3, 2.809e+0, -8.859e-1, 2.945e+0, -17.5
5.625e+3, 2.855e+0, -1.080e+0, 3.052e+0, -20.7
4.643e+3, 2.909e+0, -1.300e+0, 3.186e+0, -24.1
3.833e+3, 2.972e+0, -1.553e+0, 3.353e+0, -27.6
3.164e+3, 3.045e+0, -1.846e+0, 3.561e+0, -31.2
2.612e+3, 3.130e+0, -2.186e+0, 3.818e+0, -34.9
2.153e+3, 3.228e+0, -2.584e+0, 4.135e+0, -38.7
1.777e+3, 3.342e+0, -3.048e+0, 4.523e+0, -42.4
1.470e+3, 3.473e+0, -3.593e+0, 4.997e+0, -46.0
1.211e+3, 3.626e+0, -4.232e+0, 5.573e+0, -49.4
1.001e+3, 3.805e+0, -4.983e+0, 6.269e+0, -52.6
8.252e+2, 4.015e+0, -5.862e+0, 7.106e+0, -55.6
6.836e+2, 4.266e+0, -6.909e+0, 8.120e+0, -58.3
5.615e+2, 4.563e+0, -8.154e+0, 9.343e+0, -60.8
4.639e+2, 4.914e+0, -9.627e+0, 1.081e+1, -63.0
3.809e+2, 5.325e+0, -1.134e+1, 1.253e+1, -64.8
3.174e+2, 5.820e+0, -1.337e+1, 1.458e+1, -66.5
2.588e+2, 6.410e+0, -1.576e+1, 1.701e+1, -67.9
2.148e+2, 7.121e+0, -1.857e+1, 1.989e+1, -69.0
1.758e+2, 7.979e+0, -2.188e+1, 2.329e+1, -70.0
1.465e+2, 8.980e+0, -2.566e+1, 2.718e+1, -70.7
1.221e+2, 1.022e+1, -3.029e+1, 3.197e+1, -71.4
9.766e+1, 1.177e+1, -3.563e+1, 3.752e+1, -71.7
8.254e+1, 1.357e+1, -4.162e+1, 4.378e+1, -71.9
6.813e+1, 1.563e+1, -4.872e+1, 5.116e+1, -72.2
5.623e+1, 1.795e+1, -5.704e+1, 5.980e+1, -72.5
4.642e+1, 2.063e+1, -6.685e+1, 6.996e+1, -72.8
3.831e+1, 2.375e+1, -7.837e+1, 8.189e+1, -73.1
3.162e+1, 2.734e+1, -9.188e+1, 9.586e+1, -73.4
2.610e+1, 3.148e+1, -1.077e+2, 1.122e+2, -73.7
2.154e+1, 3.619e+1, -1.263e+2, 1.313e+2, -74.0
1.778e+1, 4.150e+1, -1.481e+2, 1.538e+2, -74.3
1.468e+1, 4.748e+1, -1.739e+2, 1.802e+2, -74.7
1.212e+1, 5.417e+1, -2.041e+2, 2.112e+2, -75.1
1.000e+1, 6.180e+1, -2.399e+2, 2.477e+2, -75.6
8.254e+0, 7.025e+1, -2.825e+2, 2.911e+2, -76.0
6.813e+0, 7.933e+1, -3.332e+2, 3.425e+2, -76.6
5.623e+0, 8.915e+1, -3.938e+2, 4.037e+2, -77.2
4.642e+0, 9.980e+1, -4.664e+2, 4.770e+2, -77.9
3.831e+0, 1.118e+2, -5.530e+2, 5.642e+2, -78.6
3.162e+0, 1.248e+2, -6.572e+2, 6.689e+2, -79.2
2.610e+0, 1.399e+2, -7.825e+2, 7.949e+2, -79.9
2.154e+0, 1.547e+2, -9.355e+2, 9.482e+2, -80.6
1.778e+0, 1.705e+2, -1.120e+3, 1.133e+3, -81.3
1.468e+0, 1.924e+2, -1.340e+3, 1.353e+3, -81.8
1.212e+0, 2.221e+2, -1.604e+3, 1.619e+3, -82.1
1.000e+0, 2.607e+2, -1.909e+3, 1.927e+3, -82.2
8.254e-1, 3.113e+2, -2.262e+3, 2.283e+3, -82.2
6.813e-1, 3.747e+2, -2.683e+3, 2.709e+3, -82.0
5.623e-1, 4.505e+2, -3.187e+3, 3.219e+3, -82.0
4.642e-1, 5.421e+2, -3.793e+3, 3.831e+3, -81.9
3.831e-1, 6.549e+2, -4.516e+3, 4.563e+3, -81.7
3.162e-1, 7.994e+2, -5.378e+3, 5.437e+3, -81.5
2.610e-1, 9.828e+2, -6.400e+3, 6.475e+3, -81.3
2.154e-1, 1.217e+3, -7.608e+3, 7.705e+3, -80.9
1.778e-1, 1.514e+3, -9.029e+3, 9.155e+3, -80.5
1.468e-1, 1.880e+3, -1.068e+4, 1.085e+4, -80.0
1.212e-1, 2.359e+3, -1.264e+4, 1.286e+4, -79.4
1.000e-1, 2.969e+3, -1.494e+4, 1.523e+4, -78.8

File: experiments/raw/新材料/2026.6.13淀粉/淀粉-1_T-23.0_f0.1_1000000_V0.txt
June 13, 2026   02:18:29
A.C. Impedance
File: e:\chi_data\Data Source:  Experiment
Instrument Model:  CHI660E
Header: 
Note: 

Init E (V) = 0
High Frequency (Hz) = 1e+6
Low Frequency (Hz) = 0.1
Imp SF
Amplitude (V) = 0.005
Quiet Time (sec) = 2
Cycles (.1-1Hz) = 1

Freq/Hz, Z'/ohm, Z"/ohm, Z/ohm, Phase/deg

8.252e+5, 9.753e+0, 1.354e+1, 1.669e+1, 54.2
6.816e+5, 9.269e+0, 1.090e+1, 1.431e+1, 49.6
5.625e+5, 8.636e+0, 9.131e+0, 1.257e+1, 46.6
4.639e+5, 8.445e+0, 7.445e+0, 1.126e+1, 41.4
3.828e+5, 8.276e+0, 6.213e+0, 1.035e+1, 36.9
3.164e+5, 8.206e+0, 5.125e+0, 9.674e+0, 32.0
2.607e+5, 8.098e+0, 4.265e+0, 9.152e+0, 27.8
2.158e+5, 8.023e+0, 3.514e+0, 8.759e+0, 23.7
1.777e+5, 7.982e+0, 2.865e+0, 8.481e+0, 19.7
1.465e+5, 7.957e+0, 2.318e+0, 8.288e+0, 16.2
1.211e+5, 7.922e+0, 1.890e+0, 8.144e+0, 13.4
9.961e+4, 7.900e+0, 1.533e+0, 8.048e+0, 11.0
8.252e+4, 7.892e+0, 1.242e+0, 7.989e+0, 8.9
6.812e+4, 7.890e+0, 9.825e-1, 7.951e+0, 7.1
5.625e+4, 7.885e+0, 7.497e-1, 7.921e+0, 5.4
4.644e+4, 7.888e+0, 5.359e-1, 7.906e+0, 3.9
3.833e+4, 7.897e+0, 3.414e-1, 7.905e+0, 2.5
3.164e+4, 7.918e+0, 1.677e-1, 7.919e+0, 1.2
2.612e+4, 7.942e+0, 1.194e-2, 7.942e+0, 0.1
2.153e+4, 7.965e+0, -1.398e-1, 7.966e+0, -1.0
1.777e+4, 7.988e+0, -2.997e-1, 7.994e+0, -2.1
1.470e+4, 8.013e+0, -4.660e-1, 8.026e+0, -3.3
1.211e+4, 8.043e+0, -6.382e-1, 8.068e+0, -4.5
1.001e+4, 8.082e+0, -8.271e-1, 8.125e+0, -5.8
8.252e+3, 8.128e+0, -1.036e+0, 8.194e+0, -7.3
6.812e+3, 8.180e+0, -1.271e+0, 8.279e+0, -8.8
5.625e+3, 8.240e+0, -1.541e+0, 8.383e+0, -10.6
4.643e+3, 8.312e+0, -1.850e+0, 8.515e+0, -12.5
3.833e+3, 8.396e+0, -2.208e+0, 8.681e+0, -14.7
3.164e+3, 8.493e+0, -2.626e+0, 8.890e+0, -17.2
2.612e+3, 8.605e+0, -3.111e+0, 9.150e+0, -19.9
2.153e+3, 8.735e+0, -3.682e+0, 9.480e+0, -22.9
1.777e+3, 8.887e+0, -4.355e+0, 9.897e+0, -26.1
1.470e+3, 9.065e+0, -5.147e+0, 1.042e+1, -29.6
1.211e+3, 9.274e+0, -6.077e+0, 1.109e+1, -33.2
1.001e+3, 9.513e+0, -7.168e+0, 1.191e+1, -37.0
8.252e+2, 9.789e+0, -8.447e+0, 1.293e+1, -40.8
6.836e+2, 1.012e+1, -9.969e+0, 1.420e+1, -44.6
5.615e+2, 1.050e+1, -1.178e+1, 1.578e+1, -48.3
4.639e+2, 1.096e+1, -1.394e+1, 1.773e+1, -51.8
3.809e+2, 1.153e+1, -1.647e+1, 2.010e+1, -55.0
3.174e+2, 1.221e+1, -1.949e+1, 2.300e+1, -57.9
2.588e+2, 1.304e+1, -2.307e+1, 2.650e+1, -60.5
2.148e+2, 1.402e+1, -2.731e+1, 3.070e+1, -62.8
1.758e+2, 1.518e+1, -3.225e+1, 3.565e+1, -64.8
1.465e+2, 1.653e+1, -3.787e+1, 4.132e+1, -66.4
1.221e+2, 1.821e+1, -4.476e+1, 4.832e+1, -67.9
9.766e+1, 2.031e+1, -5.272e+1, 5.650e+1, -68.9
8.254e+1, 2.276e+1, -6.174e+1, 6.580e+1, -69.8
6.813e+1, 2.554e+1, -7.250e+1, 7.687e+1, -70.6
5.623e+1, 2.864e+1, -8.519e+1, 8.988e+1, -71.4
4.642e+1, 3.218e+1, -1.002e+2, 1.053e+2, -72.2
3.831e+1, 3.631e+1, -1.179e+2, 1.234e+2, -72.9
3.162e+1, 4.113e+1, -1.389e+2, 1.449e+2, -73.5
2.610e+1, 4.672e+1, -1.638e+2, 1.703e+2, -74.1
2.154e+1, 5.313e+1, -1.930e+2, 2.002e+2, -74.6
1.778e+1, 6.049e+1, -2.276e+2, 2.355e+2, -75.1
1.468e+1, 6.897e+1, -2.684e+2, 2.771e+2, -75.6
1.212e+1, 7.882e+1, -3.165e+2, 3.262e+2, -76.0
1.000e+1, 9.055e+1, -3.734e+2, 3.842e+2, -76.4
8.254e+0, 1.041e+2, -4.409e+2, 4.531e+2, -76.7
6.813e+0, 1.193e+2, -5.210e+2, 5.345e+2, -77.1
5.623e+0, 1.363e+2, -6.161e+2, 6.310e+2, -77.5
4.642e+0, 1.553e+2, -7.294e+2, 7.457e+2, -78.0
3.831e+0, 1.769e+2, -8.639e+2, 8.818e+2, -78.4
3.162e+0, 2.006e+2, -1.025e+3, 1.045e+3, -78.9
2.610e+0, 2.277e+2, -1.218e+3, 1.239e+3, -79.4
2.154e+0, 2.539e+2, -1.454e+3, 1.476e+3, -80.1
1.778e+0, 2.818e+2, -1.737e+3, 1.760e+3, -80.8
1.468e+0, 3.184e+2, -2.066e+3, 2.091e+3, -81.2
1.212e+0, 3.649e+2, -2.453e+3, 2.480e+3, -81.5
1.000e+0, 4.256e+2, -2.910e+3, 2.941e+3, -81.7
8.254e-1, 4.990e+2, -3.450e+3, 3.486e+3, -81.8
6.813e-1, 5.796e+2, -4.093e+3, 4.134e+3, -81.9
5.623e-1, 6.692e+2, -4.861e+3, 4.907e+3, -82.2
4.642e-1, 7.755e+2, -5.776e+3, 5.828e+3, -82.4
3.831e-1, 9.046e+2, -6.870e+3, 6.929e+3, -82.5
3.162e-1, 1.061e+3, -8.177e+3, 8.246e+3, -82.6
2.610e-1, 1.247e+3, -9.736e+3, 9.815e+3, -82.7
2.154e-1, 1.466e+3, -1.159e+4, 1.169e+4, -82.8
1.778e-1, 1.725e+3, -1.379e+4, 1.390e+4, -82.9
1.468e-1, 2.030e+3, -1.635e+4, 1.648e+4, -82.9
1.212e-1, 2.430e+3, -1.948e+4, 1.963e+4, -82.9
1.000e-1, 2.945e+3, -2.326e+4, 2.345e+4, -82.8

File: experiments/raw/新材料/2026.6.13淀粉/淀粉-1_T-35.0_f0.1_1000000_V0.txt
June 13, 2026   03:15:00
A.C. Impedance
File: e:\chi_data\Data Source:  Experiment
Instrument Model:  CHI660E
Header: 
Note: 

Init E (V) = 0
High Frequency (Hz) = 1e+6
Low Frequency (Hz) = 0.1
Imp SF
Amplitude (V) = 0.005
Quiet Time (sec) = 2
Cycles (.1-1Hz) = 1

Freq/Hz, Z'/ohm, Z"/ohm, Z/ohm, Phase/deg

8.252e+5, 1.727e+1, 1.264e+1, 2.140e+1, 36.2
6.816e+5, 1.672e+1, 1.004e+1, 1.951e+1, 31.0
5.625e+5, 1.605e+1, 8.345e+0, 1.809e+1, 27.5
4.639e+5, 1.590e+1, 6.758e+0, 1.727e+1, 23.0
3.828e+5, 1.578e+1, 5.644e+0, 1.676e+1, 19.7
3.164e+5, 1.576e+1, 4.663e+0, 1.644e+1, 16.5
2.607e+5, 1.567e+1, 3.889e+0, 1.615e+1, 13.9
2.158e+5, 1.561e+1, 3.190e+0, 1.594e+1, 11.5
1.777e+5, 1.561e+1, 2.545e+0, 1.582e+1, 9.3
1.465e+5, 1.562e+1, 2.010e+0, 1.575e+1, 7.3
1.211e+5, 1.558e+1, 1.640e+0, 1.566e+1, 6.0
9.961e+4, 1.555e+1, 1.346e+0, 1.561e+1, 4.9
8.252e+4, 1.555e+1, 1.103e+0, 1.559e+1, 4.1
6.812e+4, 1.556e+1, 8.666e-1, 1.558e+1, 3.2
5.625e+4, 1.556e+1, 6.533e-1, 1.557e+1, 2.4
4.644e+4, 1.555e+1, 4.447e-1, 1.556e+1, 1.6
3.833e+4, 1.557e+1, 2.452e-1, 1.558e+1, 0.9
3.164e+4, 1.561e+1, 5.999e-2, 1.561e+1, 0.2
2.612e+4, 1.563e+1, -1.208e-1, 1.563e+1, -0.4
2.153e+4, 1.564e+1, -2.853e-1, 1.565e+1, -1.0
1.777e+4, 1.567e+1, -4.390e-1, 1.568e+1, -1.6
1.470e+4, 1.571e+1, -5.937e-1, 1.572e+1, -2.2
1.211e+4, 1.576e+1, -7.792e-1, 1.578e+1, -2.8
1.001e+4, 1.582e+1, -9.977e-1, 1.585e+1, -3.6
8.252e+3, 1.587e+1, -1.241e+0, 1.592e+1, -4.5
6.812e+3, 1.593e+1, -1.513e+0, 1.601e+1, -5.4
5.625e+3, 1.601e+1, -1.818e+0, 1.611e+1, -6.5
4.643e+3, 1.610e+1, -2.171e+0, 1.624e+1, -7.7
3.833e+3, 1.620e+1, -2.585e+0, 1.640e+1, -9.1
3.164e+3, 1.632e+1, -3.068e+0, 1.661e+1, -10.6
2.612e+3, 1.646e+1, -3.638e+0, 1.686e+1, -12.5
2.153e+3, 1.662e+1, -4.308e+0, 1.717e+1, -14.5
1.777e+3, 1.680e+1, -5.083e+0, 1.755e+1, -16.8
1.470e+3, 1.701e+1, -5.997e+0, 1.804e+1, -19.4
1.211e+3, 1.726e+1, -7.073e+0, 1.865e+1, -22.3
1.001e+3, 1.754e+1, -8.326e+0, 1.942e+1, -25.4
8.252e+2, 1.789e+1, -9.781e+0, 2.039e+1, -28.7
6.836e+2, 1.832e+1, -1.152e+1, 2.164e+1, -32.2
5.615e+2, 1.881e+1, -1.361e+1, 2.321e+1, -35.9
4.639e+2, 1.937e+1, -1.610e+1, 2.518e+1, -39.7
3.809e+2, 2.001e+1, -1.901e+1, 2.761e+1, -43.5
3.174e+2, 2.077e+1, -2.248e+1, 3.061e+1, -47.3
2.588e+2, 2.166e+1, -2.659e+1, 3.430e+1, -50.8
2.148e+2, 2.273e+1, -3.148e+1, 3.883e+1, -54.2
1.758e+2, 2.400e+1, -3.721e+1, 4.428e+1, -57.2
1.465e+2, 2.547e+1, -4.375e+1, 5.062e+1, -59.8
1.221e+2, 2.734e+1, -5.183e+1, 5.859e+1, -62.2
9.766e+1, 2.971e+1, -6.118e+1, 6.802e+1, -64.1
8.254e+1, 3.253e+1, -7.179e+1, 7.882e+1, -65.6
6.813e+1, 3.576e+1, -8.447e+1, 9.173e+1, -67.1
5.623e+1, 3.942e+1, -9.938e+1, 1.069e+2, -68.4
4.642e+1, 4.369e+1, -1.170e+2, 1.249e+2, -69.5
3.831e+1, 4.874e+1, -1.378e+2, 1.462e+2, -70.5
3.162e+1, 5.468e+1, -1.624e+2, 1.714e+2, -71.4
2.610e+1, 6.157e+1, -1.913e+2, 2.009e+2, -72.2
2.154e+1, 6.947e+1, -2.251e+2, 2.356e+2, -72.9
1.778e+1, 7.860e+1, -2.650e+2, 2.764e+2, -73.5
1.468e+1, 8.914e+1, -3.121e+2, 3.246e+2, -74.1
1.212e+1, 1.014e+2, -3.675e+2, 3.812e+2, -74.6
1.000e+1, 1.159e+2, -4.330e+2, 4.482e+2, -75.0
8.254e+0, 1.327e+2, -5.108e+2, 5.278e+2, -75.4
6.813e+0, 1.518e+2, -6.031e+2, 6.219e+2, -75.9
5.623e+0, 1.734e+2, -7.122e+2, 7.330e+2, -76.3
4.642e+0, 1.975e+2, -8.418e+2, 8.646e+2, -76.8
3.831e+0, 2.254e+2, -9.949e+2, 1.020e+3, -77.2
3.162e+0, 2.570e+2, -1.178e+3, 1.206e+3, -77.7
2.610e+0, 2.929e+2, -1.397e+3, 1.427e+3, -78.2
2.154e+0, 3.282e+2, -1.662e+3, 1.694e+3, -78.8
1.778e+0, 3.652e+2, -1.981e+3, 2.014e+3, -79.6
1.468e+0, 4.125e+2, -2.350e+3, 2.386e+3, -80.0
1.212e+0, 4.727e+2, -2.782e+3, 2.821e+3, -80.4
1.000e+0, 5.499e+2, -3.291e+3, 3.337e+3, -80.5
8.254e-1, 6.399e+2, -3.893e+3, 3.945e+3, -80.7
6.813e-1, 7.376e+2, -4.605e+3, 4.663e+3, -80.9
5.623e-1, 8.495e+2, -5.451e+3, 5.517e+3, -81.1
4.642e-1, 9.794e+2, -6.458e+3, 6.532e+3, -81.4
3.831e-1, 1.129e+3, -7.662e+3, 7.744e+3, -81.6
3.162e-1, 1.301e+3, -9.101e+3, 9.193e+3, -81.9
2.610e-1, 1.502e+3, -1.082e+4, 1.092e+4, -82.1
2.154e-1, 1.744e+3, -1.285e+4, 1.297e+4, -82.3
1.778e-1, 2.035e+3, -1.526e+4, 1.539e+4, -82.4
1.468e-1, 2.375e+3, -1.809e+4, 1.825e+4, -82.5
1.212e-1, 2.789e+3, -2.151e+4, 2.169e+4, -82.6
1.000e-1, 3.293e+3, -2.558e+4, 2.579e+4, -82.7
