Repository: LJZ-sudo/acid-in-clay-close

# Closed-Loop EIS 分析子项目（2026 清理版）

本目录是 **EIS 自驱动闭环分析系统 + 论文图表/结果** 的主代码仓。  
旧版本代码和历史输出会逐步移动到 `archive_*` 目录，仅作参考。

---

## 1. 当前系统的四个核心目标

1. **方法可靠性**：  
   从 CHI 原始 EIS 数据自动完成 Rb 拟合、导电率计算和多段 Arrhenius 分析，证明自动结果物理合理，并优于传统低分辨率/两段拟合基线。

2. **自驱动相变检测与采样优化**：  
   在线分析 EIS 曲线和导电率变化，实时检测相变/机制转变区域，在 3 K 粗步长与 1 K 精细步长之间自动切换。

3. **AI 机理 + 新材料/下一步实验指导**：  
   基于 Phase 1/3 结果和材料知识库生成深度机理报告，提出机理假设、新配比/新材料预测，并给出可直接执行的后续实验建议。

4. **我们的系统 vs 商用大模型**：  
   对比“带闭环 + ML + 知识库的 Agent 报告”和“直接调用商用大模型”的机制分析质量，在机理深度、数据利用、实验可操作性等维度展示优势。

---

## 2. 运行入口（目前仍在使用）

### 2.1 Phase 3 全流程（基于 Phase 1 结果）

在 `V1.0-qianduan/close/` 目录下：

```bash
cd close
python phase3/run_all.py
```

`run_all.py` 顺序调用：

1. `step1_data_preparation.py`
2. `step2_train_models.py`
3. `step3_confinement_analysis.py`
4. `step4_ml_ai_validation.py`
5. `step_meyer_neldel.py`
6. `step6_cross_material.py`
7. `step5_final_report.py`

输出写入 `close/output/phase3_results/`，用于论文主结果和 AI 报告的定量输入。

> 说明：Phase 1（原始 EIS → Rb → Arrhenius 分段）在主项目中已完成，这里主要复用 `specific_conductance/` 中的实现。算法细节见 `paper/SI_table/SI_Note2_Arrhenius_segmentation.md`。

### 2.2 自驱动闭环 & 相变检测

**完整闭环处理（已有 CHI 数据）：**

```bash
cd close
python auto_control/run_closed_loop.py \
  --data-dir E:\chi_data \
  --config experiment_data/experiment_data.json \
  --thickness 0.01 \
  --area 1.0 \
  --min-points 5 \
  --output-dir experiment_data \
  --bundle-report
```

功能概览：

- 扫描 `E:\chi_data` 内 CHI 输出文件；
- 自动完成数据读取 → Rb 半圆拟合 → 导电率计算；
- 对成功点做 Arrhenius 分段分析；
- 生成 `report.json` + `report.md` + 可选 AI 报告打包产物。

**相变检测 + 自适应步长实验：**

- 主要逻辑在：
  - `auto_control/integrated_temp_chi_controller.py`
  - `auto_control/integrated_workflow.py`
  - `specific_conductance/data_processing.py`, `rb_fitting.py`, `conductivity.py`
- 相变检测和 Phase Jump Score 的细节见：
  - `paper/SI_table/SI_Note4_phase_transition_detection.md`

---

## 3. 目录结构总览

更细的分层见 `PROJECT_MAP.md`，这里只列关键部分。

```text
close/
├── auto_control/          # 闭环控制 & 相变检测 & 报告生成
├── config/                # 材料参数 & 分析超参数
├── data/                  # 原始 EIS 数据 & 材料 Excel
├── docs/                  # 项目综合说明 & 论文草稿 & SI 草稿
├── output/                # Phase1/2/3 结果 & 深度分析输出
├── paper/                 # SI Note、主表格、机理报告评分、写作指南
├── paper_figure/          # 论文图脚本 + 数据 + 配色/版本说明
├── phase1/                # Phase 1 pipeline 规划（部分逻辑从主项目迁移）
├── phase2/                # AI 机理 & 新材料/实验建议
├── phase3/                # ML + 限域效应 + 交叉验证 + 跨材料
├── phase3-v2.0/           # Phase3 v2.0 深度分析（如仍在用则视为核心）
├── specific_conductance/  # Rb 拟合、电导率计算、温控辅助
├── utils/                 # 文件/数学/绘图工具
└── archive_*/             # 旧代码/旧输出/旧文档（逐步迁移中）
```

---

## 4. 与论文结构的对应关系

- **Figure 1：架构 / 物理–数字交换**
  - 代码：`auto_control/`, `specific_conductance/`，以及主项目中的 `frontend_web` Orchestrator。
  - 文档：`paper/INTEGRATED_SYSTEM_GUIDE.md`, `paper/CLOSE_AGENT_GUIDE.md`。

- **Figure 2：自驱动相变检测 & 自适应采样**
  - 代码：`auto_control/integrated_temp_chi_controller.py`, `integrated_workflow.py`。
  - 文档：`paper/SI_table/SI_Note4_phase_transition_detection.md`。
  - 数据：典型自驱动实验的 `experiment_data/` 记录。

- **Figure 3：ML 分段 / ΔEa / 机理 & 新材料预测**
  - 代码：`phase3/step*_*.py`, `phase3-v2.0/*`。
  - 表格：`paper/SI_table/TableS2_confinement_effect_by_temperature.csv` 等。
  - AI 报告：`output/phase2_reports/`, `paper/SI_reports/*`。

- **Figure 4：我们的系统 vs 商用模型**
  - 代码：`paper_figure/figure4_model_comparison/*`。
  - 文档：`paper/SI_table/TableS7_report_evaluation_scores.csv`，`paper_figure/figure4_model_comparison/scoring_prompt.md`。

---

## 5. 清理与维护约定

- **新增主线代码**：优先放入 `auto_control/`, `phase3/`, `specific_conductance/`, `paper_figure/` 等 Core 目录，并在 `PROJECT_MAP.md` 中登记。
- **调试/一次性脚本**：放入 Support 区（在 `PROJECT_MAP.md` 中注明用途），用完且确认不会再用时移动到 `archive_code/`。
- **过时输出/文档**：在文件顶部注明 `OBSOLETE`，并移动到 `archive_output/` 或 `archive_docs/`，避免与当前主线混淆。

---

# front_half_v2 内置数据

> 2026-05-18 note: this README documents historical `front_half_v2` data
> conventions. For the current AiCE/Stage0 mainline directory classification,
> use `data/MANIFEST.md`.

- **`phase1_results/`**：从仓库 `output/phase1_results/` 复制的 **S8*** 与 **S60*** 的 `*_analysis_result.json`，供离线或与 manifest 无关时由 `io/manifest_resolver.py` 优先解析。
- **`phase2_reports/`**：历史/演示用机理报告副本；**runtime 默认不会**自动当作输入。若需参与 planning，请在 run 的 `manifest.json` 中设置 **`source_mechanism_report`** 指向具体文件，或使用 LLM 在 `experiment_data/history/<sample_id>/` 生成。

运行 `front_half_v2` 时，`project_root` 应为 **`V1.0-qianduan-mainline`**，以便路径  
`front_half_v2/data/...` 与 `config`、`phase2` 等模块一致可用。

若需追加样品：将对应 JSON/MD 放入上述子目录，文件名保持  
`<sample_id>_analysis_result.json` 与 `<sample_id>_mechanism_report.md`。

**材料说明与 R/N/L/S 定义**：推荐在 phase1 JSON 中含 ``material_description``、``parameter_definitions``（见 ``phase1_material_lexicon.json``），或运行  
``python -m front_half_v2.tools.enrich_phase1_metadata`` 批量注入。

**规范化输入预览**：``canonical_phase1_inputs/<sample_id>_canonical_input.json`` 由 ``extract_canonical_phase1_input`` 从对应 ``phase1_results`` 生成（v1.1 起不含 kk_validation / drt_analysis，原因见 ``front_half_v2/TODO_KK_DRT_REPAIR.md``），便于人工检查模板是否够用；与线上主 JSON 可能不同步时需重新批量导出。

File: experiments/raw/新材料/2026.6.11淀粉/淀粉-2-0.628_T-21.0_f0.1_1000000_V0.txt
June 11, 2026   15:25:33
A.C. Impedance
File: e:\chi_data\Data Source:  Experiment
Instrument Model:  CHI660E
Header: 
Note: 

Init E (V) = 0
High Frequency (Hz) = 1e+6
Low Frequency (Hz) = 0.1
Imp SF
Amplitude (V) = 0.005
Quiet Time (sec) = 2
Cycles (.1-1Hz) = 1

Freq/Hz, Z'/ohm, Z"/ohm, Z/ohm, Phase/deg

8.252e+5, 7.388e+0, 1.334e+1, 1.525e+1, 61.0
6.816e+5, 6.894e+0, 1.075e+1, 1.277e+1, 57.3
5.625e+5, 6.317e+0, 8.949e+0, 1.095e+1, 54.8
4.639e+5, 6.090e+0, 7.323e+0, 9.525e+0, 50.3
3.828e+5, 5.897e+0, 6.109e+0, 8.491e+0, 46.0
3.164e+5, 5.799e+0, 5.050e+0, 7.689e+0, 41.0
2.607e+5, 5.695e+0, 4.190e+0, 7.071e+0, 36.3
2.158e+5, 5.622e+0, 3.445e+0, 6.593e+0, 31.5
1.777e+5, 5.572e+0, 2.818e+0, 6.244e+0, 26.8
1.465e+5, 5.541e+0, 2.286e+0, 5.994e+0, 22.4
1.211e+5, 5.506e+0, 1.861e+0, 5.812e+0, 18.7
9.961e+4, 5.482e+0, 1.510e+0, 5.687e+0, 15.4
8.252e+4, 5.467e+0, 1.216e+0, 5.600e+0, 12.5
6.812e+4, 5.463e+0, 9.554e-1, 5.546e+0, 9.9
5.625e+4, 5.467e+0, 7.290e-1, 5.515e+0, 7.6
4.644e+4, 5.474e+0, 5.231e-1, 5.499e+0, 5.5
3.833e+4, 5.484e+0, 3.351e-1, 5.494e+0, 3.5
3.164e+4, 5.497e+0, 1.642e-1, 5.499e+0, 1.7
2.612e+4, 5.514e+0, 5.201e-3, 5.514e+0, 0.1
2.153e+4, 5.535e+0, -1.451e-1, 5.537e+0, -1.5
1.777e+4, 5.559e+0, -2.963e-1, 5.567e+0, -3.1
1.470e+4, 5.589e+0, -4.514e-1, 5.607e+0, -4.6
1.211e+4, 5.625e+0, -6.169e-1, 5.659e+0, -6.3
1.001e+4, 5.667e+0, -7.985e-1, 5.723e+0, -8.0
8.252e+3, 5.713e+0, -9.964e-1, 5.799e+0, -9.9
6.812e+3, 5.767e+0, -1.218e+0, 5.894e+0, -11.9
5.625e+3, 5.830e+0, -1.470e+0, 6.013e+0, -14.2
4.643e+3, 5.906e+0, -1.759e+0, 6.162e+0, -16.6
3.833e+3, 5.996e+0, -2.092e+0, 6.350e+0, -19.2
3.164e+3, 6.101e+0, -2.477e+0, 6.585e+0, -22.1
2.612e+3, 6.222e+0, -2.923e+0, 6.874e+0, -25.2
2.153e+3, 6.361e+0, -3.444e+0, 7.234e+0, -28.4
1.777e+3, 6.524e+0, -4.050e+0, 7.679e+0, -31.8
1.470e+3, 6.713e+0, -4.760e+0, 8.229e+0, -35.3
1.211e+3, 6.934e+0, -5.593e+0, 8.909e+0, -38.9
1.001e+3, 7.191e+0, -6.568e+0, 9.739e+0, -42.4
8.252e+2, 7.485e+0, -7.704e+0, 1.074e+1, -45.8
6.836e+2, 7.823e+0, -9.047e+0, 1.196e+1, -49.1
5.615e+2, 8.216e+0, -1.064e+1, 1.344e+1, -52.3
4.639e+2, 8.677e+0, -1.252e+1, 1.523e+1, -55.3
3.809e+2, 9.211e+0, -1.471e+1, 1.736e+1, -58.0
3.174e+2, 9.836e+0, -1.731e+1, 1.991e+1, -60.4
2.588e+2, 1.059e+1, -2.040e+1, 2.299e+1, -62.6
2.148e+2, 1.151e+1, -2.410e+1, 2.671e+1, -64.5
1.758e+2, 1.258e+1, -2.842e+1, 3.108e+1, -66.1
1.465e+2, 1.380e+1, -3.333e+1, 3.607e+1, -67.5
1.221e+2, 1.532e+1, -3.936e+1, 4.224e+1, -68.7
9.766e+1, 1.724e+1, -4.635e+1, 4.945e+1, -69.6
8.254e+1, 1.949e+1, -5.426e+1, 5.766e+1, -70.2
6.813e+1, 2.210e+1, -6.369e+1, 6.742e+1, -70.9
5.623e+1, 2.513e+1, -7.478e+1, 7.889e+1, -71.4
4.642e+1, 2.868e+1, -8.787e+1, 9.243e+1, -71.9
3.831e+1, 3.288e+1, -1.032e+2, 1.083e+2, -72.3
3.162e+1, 3.786e+1, -1.213e+2, 1.270e+2, -72.7
2.610e+1, 4.371e+1, -1.424e+2, 1.489e+2, -72.9
2.154e+1, 5.052e+1, -1.669e+2, 1.744e+2, -73.2
1.778e+1, 5.844e+1, -1.957e+2, 2.042e+2, -73.4
1.468e+1, 6.748e+1, -2.293e+2, 2.390e+2, -73.6
1.212e+1, 7.783e+1, -2.686e+2, 2.797e+2, -73.8
1.000e+1, 8.999e+1, -3.148e+2, 3.274e+2, -74.0
8.254e+0, 1.038e+2, -3.692e+2, 3.835e+2, -74.3
6.813e+0, 1.191e+2, -4.333e+2, 4.493e+2, -74.6
5.623e+0, 1.357e+2, -5.089e+2, 5.267e+2, -75.1
4.642e+0, 1.537e+2, -5.988e+2, 6.182e+2, -75.6
3.831e+0, 1.737e+2, -7.051e+2, 7.262e+2, -76.2
3.162e+0, 1.955e+2, -8.325e+2, 8.551e+2, -76.8
2.610e+0, 2.193e+2, -9.848e+2, 1.009e+3, -77.4
2.154e+0, 2.413e+2, -1.172e+3, 1.196e+3, -78.4
1.778e+0, 2.632e+2, -1.397e+3, 1.422e+3, -79.3
1.468e+0, 2.916e+2, -1.662e+3, 1.688e+3, -80.0
1.212e+0, 3.287e+2, -1.971e+3, 1.998e+3, -80.5
1.000e+0, 3.769e+2, -2.330e+3, 2.361e+3, -80.8
8.254e-1, 4.344e+2, -2.756e+3, 2.790e+3, -81.0
6.813e-1, 4.993e+2, -3.263e+3, 3.301e+3, -81.3
5.623e-1, 5.730e+2, -3.870e+3, 3.912e+3, -81.6
4.642e-1, 6.580e+2, -4.597e+3, 4.644e+3, -81.9
3.831e-1, 7.601e+2, -5.468e+3, 5.521e+3, -82.1
3.162e-1, 8.861e+2, -6.508e+3, 6.568e+3, -82.2
2.610e-1, 1.040e+3, -7.747e+3, 7.816e+3, -82.4
2.154e-1, 1.226e+3, -9.221e+3, 9.302e+3, -82.4
1.778e-1, 1.451e+3, -1.097e+4, 1.106e+4, -82.5
1.468e-1, 1.723e+3, -1.302e+4, 1.313e+4, -82.5
1.212e-1, 2.076e+3, -1.550e+4, 1.564e+4, -82.4
1.000e-1, 2.523e+3, -1.847e+4, 1.864e+4, -82.2

File: experiments/raw/新材料/2026.6.11淀粉/淀粉-2-0.628_T18.0_f0.1_1000000_V0.txt
June 11, 2026   12:21:34
A.C. Impedance
File: e:\chi_data\Data Source:  Experiment
Instrument Model:  CHI660E
Header: 
Note: 

Init E (V) = 0
High Frequency (Hz) = 1e+6
Low Frequency (Hz) = 0.1
Imp SF
Amplitude (V) = 0.005
Quiet Time (sec) = 2
Cycles (.1-1Hz) = 1

Freq/Hz, Z'/ohm, Z"/ohm, Z/ohm, Phase/deg

8.252e+5, 4.158e+0, 1.367e+1, 1.429e+1, 73.1
6.816e+5, 3.555e+0, 1.113e+1, 1.168e+1, 72.3
5.625e+5, 2.988e+0, 9.274e+0, 9.744e+0, 72.1
4.639e+5, 2.725e+0, 7.589e+0, 8.063e+0, 70.2
3.828e+5, 2.531e+0, 6.327e+0, 6.814e+0, 68.2
3.164e+5, 2.421e+0, 5.231e+0, 5.764e+0, 65.2
2.607e+5, 2.315e+0, 4.351e+0, 4.928e+0, 62.0
2.158e+5, 2.233e+0, 3.592e+0, 4.230e+0, 58.1
1.777e+5, 2.176e+0, 2.956e+0, 3.671e+0, 53.6
1.465e+5, 2.141e+0, 2.418e+0, 3.229e+0, 48.5
1.211e+5, 2.106e+0, 1.978e+0, 2.889e+0, 43.2
9.961e+4, 2.081e+0, 1.610e+0, 2.631e+0, 37.7
8.252e+4, 2.057e+0, 1.215e+0, 2.389e+0, 30.6
6.812e+4, 2.038e+0, 8.217e-1, 2.197e+0, 22.0
5.625e+4, 2.026e+0, 5.426e-1, 2.098e+0, 15.0
4.644e+4, 2.022e+0, 3.496e-1, 2.052e+0, 9.8
3.833e+4, 2.026e+0, 2.238e-1, 2.039e+0, 6.3
3.164e+4, 2.037e+0, 1.218e-1, 2.040e+0, 3.4
2.612e+4, 2.047e+0, 2.811e-2, 2.047e+0, 0.8
2.153e+4, 2.060e+0, -6.776e-2, 2.061e+0, -1.9
1.777e+4, 2.076e+0, -1.698e-1, 2.083e+0, -4.7
1.470e+4, 2.094e+0, -2.760e-1, 2.112e+0, -7.5
1.211e+4, 2.117e+0, -3.859e-1, 2.152e+0, -10.3
1.001e+4, 2.143e+0, -5.034e-1, 2.201e+0, -13.2
8.252e+3, 2.169e+0, -6.321e-1, 2.259e+0, -16.3
6.812e+3, 2.200e+0, -7.740e-1, 2.332e+0, -19.4
5.625e+3, 2.237e+0, -9.340e-1, 2.424e+0, -22.7
4.643e+3, 2.289e+0, -1.115e+0, 2.546e+0, -26.0
3.833e+3, 2.355e+0, -1.324e+0, 2.702e+0, -29.4
3.164e+3, 2.425e+0, -1.572e+0, 2.890e+0, -33.0
2.612e+3, 2.499e+0, -1.863e+0, 3.117e+0, -36.7
2.153e+3, 2.580e+0, -2.206e+0, 3.395e+0, -40.5
1.777e+3, 2.675e+0, -2.607e+0, 3.735e+0, -44.3
1.470e+3, 2.786e+0, -3.077e+0, 4.151e+0, -47.8
1.211e+3, 2.917e+0, -3.629e+0, 4.656e+0, -51.2
1.001e+3, 3.071e+0, -4.277e+0, 5.266e+0, -54.3
8.252e+2, 3.251e+0, -5.035e+0, 5.993e+0, -57.1
6.836e+2, 3.466e+0, -5.933e+0, 6.871e+0, -59.7
5.615e+2, 3.723e+0, -6.999e+0, 7.928e+0, -62.0
4.639e+2, 4.034e+0, -8.265e+0, 9.197e+0, -64.0
3.809e+2, 4.399e+0, -9.736e+0, 1.068e+1, -65.7
3.174e+2, 4.838e+0, -1.147e+1, 1.245e+1, -67.1
2.588e+2, 5.361e+0, -1.351e+1, 1.454e+1, -68.4
2.148e+2, 5.987e+0, -1.591e+1, 1.700e+1, -69.4
1.758e+2, 6.723e+0, -1.870e+1, 1.987e+1, -70.2
1.465e+2, 7.584e+0, -2.188e+1, 2.315e+1, -70.9
1.221e+2, 8.671e+0, -2.579e+1, 2.721e+1, -71.4
9.766e+1, 1.000e+1, -3.029e+1, 3.190e+1, -71.7
8.254e+1, 1.152e+1, -3.536e+1, 3.719e+1, -72.0
6.813e+1, 1.322e+1, -4.137e+1, 4.343e+1, -72.3
5.623e+1, 1.511e+1, -4.841e+1, 5.072e+1, -72.7
4.642e+1, 1.729e+1, -5.670e+1, 5.928e+1, -73.0
3.831e+1, 1.980e+1, -6.649e+1, 6.937e+1, -73.4
3.162e+1, 2.265e+1, -7.800e+1, 8.122e+1, -73.8
2.610e+1, 2.591e+1, -9.153e+1, 9.512e+1, -74.2
2.154e+1, 2.959e+1, -1.074e+2, 1.114e+2, -74.6
1.778e+1, 3.372e+1, -1.263e+2, 1.307e+2, -75.0
1.468e+1, 3.831e+1, -1.487e+2, 1.535e+2, -75.6
1.212e+1, 4.343e+1, -1.751e+2, 1.804e+2, -76.1
1.000e+1, 4.936e+1, -2.066e+2, 2.124e+2, -76.6
8.254e+0, 5.603e+1, -2.440e+2, 2.503e+2, -77.1
6.813e+0, 6.332e+1, -2.887e+2, 2.956e+2, -77.6
5.623e+0, 7.127e+1, -3.422e+2, 3.496e+2, -78.2
4.642e+0, 8.002e+1, -4.066e+2, 4.144e+2, -78.9
3.831e+0, 9.019e+1, -4.833e+2, 4.917e+2, -79.4
3.162e+0, 1.020e+2, -5.759e+2, 5.848e+2, -80.0
2.610e+0, 1.161e+2, -6.868e+2, 6.966e+2, -80.4
2.154e+0, 1.309e+2, -8.219e+2, 8.322e+2, -80.9
1.778e+0, 1.479e+2, -9.848e+2, 9.958e+2, -81.5
1.468e+0, 1.714e+2, -1.178e+3, 1.191e+3, -81.7
1.212e+0, 2.034e+2, -1.411e+3, 1.426e+3, -81.8
1.000e+0, 2.458e+2, -1.680e+3, 1.698e+3, -81.7
8.254e-1, 3.021e+2, -1.991e+3, 2.014e+3, -81.4
6.813e-1, 3.738e+2, -2.362e+3, 2.391e+3, -81.0
5.623e-1, 4.618e+2, -2.803e+3, 2.841e+3, -80.6
4.642e-1, 5.722e+2, -3.329e+3, 3.378e+3, -80.2
3.831e-1, 7.123e+2, -3.953e+3, 4.016e+3, -79.8
3.162e-1, 8.918e+2, -4.689e+3, 4.773e+3, -79.2
2.610e-1, 1.119e+3, -5.554e+3, 5.665e+3, -78.6
2.154e-1, 1.416e+3, -6.563e+3, 6.714e+3, -77.8
1.778e-1, 1.800e+3, -7.734e+3, 7.941e+3, -76.9
1.468e-1, 2.269e+3, -9.076e+3, 9.355e+3, -76.0
1.212e-1, 2.851e+3, -1.064e+4, 1.101e+4, -75.0
1.000e-1, 3.560e+3, -1.245e+4, 1.295e+4, -74.0
