Repository: LJZ-sudo/acid-in-clay-close

# front_half_v2 内置数据

> 2026-05-18 note: this README documents historical `front_half_v2` data
> conventions. For the current AiCE/Stage0 mainline directory classification,
> use `data/MANIFEST.md`.

- **`phase1_results/`**：从仓库 `output/phase1_results/` 复制的 **S8*** 与 **S60*** 的 `*_analysis_result.json`，供离线或与 manifest 无关时由 `io/manifest_resolver.py` 优先解析。
- **`phase2_reports/`**：历史/演示用机理报告副本；**runtime 默认不会**自动当作输入。若需参与 planning，请在 run 的 `manifest.json` 中设置 **`source_mechanism_report`** 指向具体文件，或使用 LLM 在 `experiment_data/history/<sample_id>/` 生成。

运行 `front_half_v2` 时，`project_root` 应为 **`V1.0-qianduan-mainline`**，以便路径  
`front_half_v2/data/...` 与 `config`、`phase2` 等模块一致可用。

File: experiments/raw/新材料/2026.6.15藕粉/6.13藕粉-1_T22.0_f0.1_1000000_V0.txt
June 13, 2026   22:46:18
A.C. Impedance
File: e:\chi_data\6.13Data Source:  Experiment
Instrument Model:  CHI660E
Ref. Electrode: 

Header: 
Note: 

Init E (V) = 0
High Frequency (Hz) = 1e+6
Low Frequency (Hz) = 0.1
Imp SF
Amplitude (V) = 0.005
Quiet Time (sec) = 2
Cycles (.1-1Hz) = 1

Freq/Hz	Z'/ohm	Z"/ohm	Z/ohm	Phase/deg

8.252e+5	3.103e+0	1.418e+1	1.452e+1	77.7
6.816e+5	2.406e+0	1.156e+1	1.180e+1	78.2
5.625e+5	1.911e+0	9.619e+0	9.807e+0	78.8
4.639e+5	1.632e+0	7.888e+0	8.055e+0	78.3
3.828e+5	1.468e+0	6.579e+0	6.740e+0	77.4
3.164e+5	1.351e+0	5.452e+0	5.617e+0	76.1
2.607e+5	1.255e+0	4.535e+0	4.705e+0	74.5
2.158e+5	1.174e+0	3.741e+0	3.921e+0	72.6
1.777e+5	1.117e+0	3.077e+0	3.274e+0	70.0
1.465e+5	1.078e+0	2.518e+0	2.739e+0	66.8
1.211e+5	1.039e+0	1.928e+0	2.190e+0	61.7
9.961e+4	1.011e+0	1.353e+0	1.689e+0	53.2
8.252e+4	9.935e-1	9.570e-1	1.379e+0	43.9
6.812e+4	9.845e-1	6.992e-1	1.208e+0	35.4
5.625e+4	9.808e-1	5.392e-1	1.119e+0	28.8
4.644e+4	9.836e-1	4.122e-1	1.066e+0	22.7
3.833e+4	9.905e-1	2.991e-1	1.035e+0	16.8
3.164e+4	9.987e-1	1.880e-1	1.016e+0	10.7
2.612e+4	1.008e+0	7.997e-2	1.011e+0	4.5
2.153e+4	1.019e+0	-2.306e-2	1.019e+0	-1.3
1.777e+4	1.031e+0	-1.211e-1	1.038e+0	-6.7
1.470e+4	1.044e+0	-2.189e-1	1.067e+0	-11.8
1.211e+4	1.060e+0	-3.195e-1	1.107e+0	-16.8
1.001e+4	1.079e+0	-4.294e-1	1.161e+0	-21.7
8.252e+3	1.101e+0	-5.509e-1	1.231e+0	-26.6
6.812e+3	1.127e+0	-6.859e-1	1.319e+0	-31.3
5.625e+3	1.157e+0	-8.385e-1	1.429e+0	-35.9
4.643e+3	1.192e+0	-1.013e+0	1.564e+0	-40.4
3.833e+3	1.233e+0	-1.214e+0	1.730e+0	-44.6
3.164e+3	1.282e+0	-1.448e+0	1.934e+0	-48.5
2.612e+3	1.340e+0	-1.722e+0	2.182e+0	-52.1
2.153e+3	1.412e+0	-2.045e+0	2.485e+0	-55.4
1.777e+3	1.505e+0	-2.430e+0	2.858e+0	-58.2
1.470e+3	1.620e+0	-2.887e+0	3.311e+0	-60.7
1.211e+3	1.756e+0	-3.421e+0	3.846e+0	-62.8
1.001e+3	1.917e+0	-4.043e+0	4.474e+0	-64.6
8.252e+2	2.107e+0	-4.762e+0	5.208e+0	-66.1
6.836e+2	2.335e+0	-5.605e+0	6.072e+0	-67.4
5.615e+2	2.609e+0	-6.593e+0	7.090e+0	-68.4
4.639e+2	2.934e+0	-7.753e+0	8.290e+0	-69.3
3.809e+2	3.310e+0	-9.088e+0	9.672e+0	-70.0
3.174e+2	3.743e+0	-1.065e+1	1.129e+1	-70.6
2.588e+2	4.237e+0	-1.247e+1	1.317e+1	-71.2
2.148e+2	4.795e+0	-1.461e+1	1.538e+1	-71.8
1.758e+2	5.412e+0	-1.710e+1	1.793e+1	-72.4
1.465e+2	6.086e+0	-1.995e+1	2.086e+1	-73.0
1.221e+2	6.882e+0	-2.353e+1	2.451e+1	-73.7
9.766e+1	7.830e+0	-2.770e+1	2.878e+1	-74.2
8.254e+1	8.893e+0	-3.247e+1	3.367e+1	-74.7
6.813e+1	1.005e+1	-3.821e+1	3.951e+1	-75.3
5.623e+1	1.130e+1	-4.504e+1	4.644e+1	-75.9
4.642e+1	1.273e+1	-5.323e+1	5.473e+1	-76.6
3.831e+1	1.439e+1	-6.303e+1	6.465e+1	-77.1
3.162e+1	1.633e+1	-7.470e+1	7.647e+1	-77.7
2.610e+1	1.863e+1	-8.859e+1	9.053e+1	-78.1
2.154e+1	2.129e+1	-1.051e+2	1.072e+2	-78.5
1.778e+1	2.440e+1	-1.248e+2	1.272e+2	-78.9
1.468e+1	2.813e+1	-1.484e+2	1.510e+2	-79.3
1.212e+1	3.250e+1	-1.763e+2	1.793e+2	-79.6
1.000e+1	3.784e+1	-2.096e+2	2.130e+2	-79.8
8.254e+0	4.430e+1	-2.493e+2	2.532e+2	-79.9
6.813e+0	5.177e+1	-2.966e+2	3.011e+2	-80.1
5.623e+0	6.049e+1	-3.529e+2	3.581e+2	-80.3
4.642e+0	7.054e+1	-4.201e+2	4.260e+2	-80.5
3.831e+0	8.266e+1	-5.002e+2	5.070e+2	-80.6
3.162e+0	9.710e+1	-5.961e+2	6.039e+2	-80.7
2.610e+0	1.146e+2	-7.107e+2	7.199e+2	-80.8
2.154e+0	1.342e+2	-8.492e+2	8.597e+2	-81.0
1.778e+0	1.577e+2	-1.015e+3	1.028e+3	-81.2
1.468e+0	1.887e+2	-1.213e+3	1.228e+3	-81.2
1.212e+0	2.299e+2	-1.450e+3	1.468e+3	-81.0
1.000e+0	2.835e+2	-1.723e+3	1.746e+3	-80.7
8.254e-1	3.534e+2	-2.034e+3	2.064e+3	-80.1
6.813e-1	4.425e+2	-2.400e+3	2.441e+3	-79.6
5.623e-1	5.516e+2	-2.835e+3	2.888e+3	-79.0
4.642e-1	6.875e+2	-3.351e+3	3.421e+3	-78.4
3.831e-1	8.596e+2	-3.957e+3	4.050e+3	-77.7
3.162e-1	1.080e+3	-4.666e+3	4.789e+3	-77.0
2.610e-1	1.360e+3	-5.490e+3	5.656e+3	-76.1
2.154e-1	1.717e+3	-6.441e+3	6.666e+3	-75.1
1.778e-1	2.165e+3	-7.526e+3	7.831e+3	-74.0
1.468e-1	2.715e+3	-8.741e+3	9.153e+3	-72.7
1.212e-1	3.409e+3	-1.012e+4	1.068e+4	-71.4
1.000e-1	4.264e+3	-1.167e+4	1.243e+4	-69.9

File: experiments/raw/新材料/2026.6.15藕粉/6.14藕粉-1_T-34.0_f0.1_1000000_V0.txt
June 14, 2026   12:34:12
A.C. Impedance
File: e:\chi_data\6.14Data Source:  Experiment
Instrument Model:  CHI660E
Ref. Electrode: 

Header: 
Note: 

Init E (V) = 0
High Frequency (Hz) = 1e+6
Low Frequency (Hz) = 0.1
Imp SF
Amplitude (V) = 0.005
Quiet Time (sec) = 2
Cycles (.1-1Hz) = 1

Freq/Hz	Z'/ohm	Z"/ohm	Z/ohm	Phase/deg

8.252e+5	4.067e+0	1.403e+1	1.461e+1	73.8
6.816e+5	3.544e+0	1.141e+1	1.195e+1	72.7
5.625e+5	2.885e+0	9.434e+0	9.865e+0	73.0
4.639e+5	2.671e+0	7.716e+0	8.165e+0	70.9
3.828e+5	2.478e+0	6.404e+0	6.866e+0	68.8
3.164e+5	2.402e+0	5.278e+0	5.799e+0	65.5
2.607e+5	2.307e+0	4.360e+0	4.933e+0	62.1
2.158e+5	2.249e+0	3.569e+0	4.219e+0	57.8
1.777e+5	2.204e+0	2.891e+0	3.635e+0	52.7
1.465e+5	2.183e+0	2.317e+0	3.183e+0	46.7
1.211e+5	2.162e+0	1.843e+0	2.841e+0	40.4
9.961e+4	2.160e+0	1.441e+0	2.596e+0	33.7
8.252e+4	2.159e+0	1.010e+0	2.383e+0	25.1
6.812e+4	2.163e+0	5.842e-1	2.240e+0	15.1
5.625e+4	2.179e+0	2.736e-1	2.196e+0	7.2
4.644e+4	2.212e+0	5.018e-2	2.213e+0	1.3
3.833e+4	2.253e+0	-1.124e-1	2.256e+0	-2.9
3.164e+4	2.300e+0	-2.533e-1	2.314e+0	-6.3
2.612e+4	2.356e+0	-3.929e-1	2.388e+0	-9.5
2.153e+4	2.415e+0	-5.389e-1	2.475e+0	-12.6
1.777e+4	2.488e+0	-6.682e-1	2.577e+0	-15.0
1.470e+4	2.574e+0	-7.969e-1	2.694e+0	-17.2
1.211e+4	2.660e+0	-9.524e-1	2.825e+0	-19.7
1.001e+4	2.748e+0	-1.136e+0	2.973e+0	-22.5
8.252e+3	2.839e+0	-1.347e+0	3.142e+0	-25.4
6.812e+3	2.937e+0	-1.582e+0	3.336e+0	-28.3
5.625e+3	3.045e+0	-1.844e+0	3.559e+0	-31.2
4.643e+3	3.162e+0	-2.140e+0	3.818e+0	-34.1
3.833e+3	3.290e+0	-2.480e+0	4.120e+0	-37.0
3.164e+3	3.429e+0	-2.874e+0	4.474e+0	-40.0
2.612e+3	3.582e+0	-3.334e+0	4.893e+0	-43.0
2.153e+3	3.751e+0	-3.871e+0	5.390e+0	-45.9
1.777e+3	3.936e+0	-4.500e+0	5.978e+0	-48.8
1.470e+3	4.141e+0	-5.244e+0	6.682e+0	-51.7
1.211e+3	4.370e+0	-6.127e+0	7.525e+0	-54.5
1.001e+3	4.631e+0	-7.169e+0	8.535e+0	-57.1
8.252e+2	4.929e+0	-8.396e+0	9.736e+0	-59.6
6.836e+2	5.269e+0	-9.859e+0	1.118e+1	-61.9
5.615e+2	5.662e+0	-1.160e+1	1.291e+1	-64.0
4.639e+2	6.123e+0	-1.368e+1	1.499e+1	-65.9
3.809e+2	6.654e+0	-1.610e+1	1.742e+1	-67.5
3.174e+2	7.292e+0	-1.900e+1	2.035e+1	-69.0
2.588e+2	8.056e+0	-2.246e+1	2.387e+1	-70.3
2.148e+2	8.962e+0	-2.659e+1	2.806e+1	-71.4
1.758e+2	1.003e+1	-3.143e+1	3.299e+1	-72.3
1.465e+2	1.126e+1	-3.696e+1	3.864e+1	-73.1
1.221e+2	1.283e+1	-4.381e+1	4.565e+1	-73.7
9.766e+1	1.484e+1	-5.177e+1	5.386e+1	-74.0
8.254e+1	1.723e+1	-6.082e+1	6.322e+1	-74.2
6.813e+1	2.004e+1	-7.164e+1	7.439e+1	-74.4
5.623e+1	2.335e+1	-8.438e+1	8.755e+1	-74.5
4.642e+1	2.733e+1	-9.940e+1	1.031e+2	-74.6
3.831e+1	3.218e+1	-1.170e+2	1.213e+2	-74.6
3.162e+1	3.804e+1	-1.376e+2	1.428e+2	-74.5
2.610e+1	4.508e+1	-1.617e+2	1.679e+2	-74.4
2.154e+1	5.337e+1	-1.896e+2	1.970e+2	-74.3
1.778e+1	6.302e+1	-2.219e+2	2.307e+2	-74.1
1.468e+1	7.408e+1	-2.596e+2	2.700e+2	-74.1
1.212e+1	8.657e+1	-3.034e+2	3.155e+2	-74.1
1.000e+1	1.008e+2	-3.546e+2	3.686e+2	-74.1
8.254e+0	1.168e+2	-4.148e+2	4.310e+2	-74.3
6.813e+0	1.343e+2	-4.860e+2	5.042e+2	-74.5
5.623e+0	1.535e+2	-5.704e+2	5.907e+2	-74.9
4.642e+0	1.741e+2	-6.710e+2	6.932e+2	-75.5
3.831e+0	1.976e+2	-7.901e+2	8.144e+2	-76.0
3.162e+0	2.242e+2	-9.328e+2	9.594e+2	-76.5
2.610e+0	2.547e+2	-1.103e+3	1.132e+3	-77.0
2.154e+0	2.855e+2	-1.312e+3	1.343e+3	-77.7
1.778e+0	3.185e+2	-1.565e+3	1.597e+3	-78.5
1.468e+0	3.614e+2	-1.862e+3	1.896e+3	-79.0
1.212e+0	4.163e+2	-2.202e+3	2.241e+3	-79.3
1.000e+0	4.867e+2	-2.595e+3	2.640e+3	-79.4
8.254e-1	5.721e+2	-3.057e+3	3.110e+3	-79.4
6.813e-1	6.724e+2	-3.601e+3	3.663e+3	-79.4
5.623e-1	7.861e+2	-4.251e+3	4.323e+3	-79.5
4.642e-1	9.212e+2	-5.023e+3	5.107e+3	-79.6
3.831e-1	1.084e+3	-5.935e+3	6.033e+3	-79.6
3.162e-1	1.278e+3	-7.013e+3	7.129e+3	-79.7
2.610e-1	1.512e+3	-8.287e+3	8.424e+3	-79.7
2.154e-1	1.790e+3	-9.792e+3	9.954e+3	-79.6
1.778e-1	2.113e+3	-1.156e+4	1.175e+4	-79.6
1.468e-1	2.488e+3	-1.360e+4	1.383e+4	-79.6
1.212e-1	2.969e+3	-1.607e+4	1.634e+4	-79.5
1.000e-1	3.576e+3	-1.902e+4	1.936e+4	-79.4

File: experiments/raw/新材料/2026.6.15藕粉/6.14藕粉-1_T-44.0_f0.1_1000000_V0.txt
June 14, 2026   16:58:10
A.C. Impedance
File: e:\chi_data\6.14Data Source:  Experiment
Instrument Model:  CHI660E
Ref. Electrode: 

Header: 
Note: 

Init E (V) = 0
High Frequency (Hz) = 1e+6
Low Frequency (Hz) = 0.1
Imp SF
Amplitude (V) = 0.005
Quiet Time (sec) = 2
Cycles (.1-1Hz) = 1

Freq/Hz	Z'/ohm	Z"/ohm	Z/ohm	Phase/deg

8.252e+5	7.743e+0	1.349e+1	1.556e+1	60.2
6.816e+5	7.088e+0	1.093e+1	1.302e+1	57.0
5.625e+5	6.515e+0	9.053e+0	1.115e+1	54.3
4.639e+5	6.262e+0	7.374e+0	9.674e+0	49.7
3.828e+5	6.103e+0	6.096e+0	8.626e+0	45.0
3.164e+5	6.023e+0	4.982e+0	7.817e+0	39.6
2.607e+5	5.950e+0	4.069e+0	7.209e+0	34.4
2.158e+5	5.902e+0	3.274e+0	6.750e+0	29.0
1.777e+5	5.887e+0	2.576e+0	6.426e+0	23.6
1.465e+5	5.892e+0	1.981e+0	6.216e+0	18.6
1.211e+5	5.896e+0	1.497e+0	6.083e+0	14.2
9.961e+4	5.916e+0	1.081e+0	6.014e+0	10.4
8.252e+4	5.952e+0	7.234e-1	5.995e+0	6.9
6.812e+4	6.005e+0	4.030e-1	6.018e+0	3.8
5.625e+4	6.066e+0	1.138e-1	6.067e+0	1.1
4.644e+4	6.142e+0	-1.603e-1	6.145e+0	-1.5
3.833e+4	6.238e+0	-4.217e-1	6.252e+0	-3.9
3.164e+4	6.342e+0	-6.730e-1	6.378e+0	-6.1
2.612e+4	6.455e+0	-9.203e-1	6.520e+0	-8.1
2.153e+4	6.578e+0	-1.161e+0	6.680e+0	-10.0
1.777e+4	6.715e+0	-1.404e+0	6.861e+0	-11.8
1.470e+4	6.868e+0	-1.660e+0	7.066e+0	-13.6
1.211e+4	7.037e+0	-1.930e+0	7.297e+0	-15.3
1.001e+4	7.223e+0	-2.222e+0	7.557e+0	-17.1
8.252e+3	7.427e+0	-2.538e+0	7.849e+0	-18.9
6.812e+3	7.651e+0	-2.887e+0	8.177e+0	-20.7
5.625e+3	7.898e+0	-3.277e+0	8.551e+0	-22.5
4.643e+3	8.168e+0	-3.713e+0	8.972e+0	-24.4
3.833e+3	8.465e+0	-4.205e+0	9.451e+0	-26.4
3.164e+3	8.789e+0	-4.762e+0	9.996e+0	-28.4
2.612e+3	9.147e+0	-5.396e+0	1.062e+1	-30.5
2.153e+3	9.538e+0	-6.127e+0	1.134e+1	-32.7
1.777e+3	9.960e+0	-6.965e+0	1.215e+1	-35.0
1.470e+3	1.042e+1	-7.929e+0	1.309e+1	-37.3
1.211e+3	1.092e+1	-9.044e+0	1.418e+1	-39.6
1.001e+3	1.146e+1	-1.033e+1	1.543e+1	-42.0
8.252e+2	1.205e+1	-1.182e+1	1.688e+1	-44.5
6.836e+2	1.268e+1	-1.357e+1	1.858e+1	-46.9
5.615e+2	1.341e+1	-1.566e+1	2.062e+1	-49.4
4.639e+2	1.423e+1	-1.816e+1	2.307e+1	-51.9
3.809e+2	1.511e+1	-2.108e+1	2.594e+1	-54.4
3.174e+2	1.609e+1	-2.455e+1	2.935e+1	-56.7
2.588e+2	1.718e+1	-2.866e+1	3.342e+1	-59.1
2.148e+2	1.842e+1	-3.355e+1	3.828e+1	-61.2
1.758e+2	1.982e+1	-3.932e+1	4.403e+1	-63.3
1.465e+2	2.137e+1	-4.594e+1	5.066e+1	-65.1
1.221e+2	2.324e+1	-5.412e+1	5.890e+1	-66.8
9.766e+1	2.558e+1	-6.366e+1	6.861e+1	-68.1
8.254e+1	2.832e+1	-7.459e+1	7.979e+1	-69.2
6.813e+1	3.139e+1	-8.773e+1	9.318e+1	-70.3
5.623e+1	3.484e+1	-1.033e+2	1.090e+2	-71.4
4.642e+1	3.888e+1	-1.220e+2	1.280e+2	-72.3
3.831e+1	4.374e+1	-1.442e+2	1.507e+2	-73.1
3.162e+1	4.949e+1	-1.704e+2	1.774e+2	-73.8
2.610e+1	5.626e+1	-2.014e+2	2.091e+2	-74.4
2.154e+1	6.438e+1	-2.380e+2	2.466e+2	-74.9
1.778e+1	7.415e+1	-2.814e+2	2.910e+2	-75.2
1.468e+1	8.609e+1	-3.323e+2	3.433e+2	-75.5
1.212e+1	1.006e+2	-3.923e+2	4.050e+2	-75.6
1.000e+1	1.185e+2	-4.630e+2	4.779e+2	-75.6
8.254e+0	1.403e+2	-5.462e+2	5.639e+2	-75.6
6.813e+0	1.663e+2	-6.441e+2	6.653e+2	-75.5
5.623e+0	1.974e+2	-7.587e+2	7.840e+2	-75.4
4.642e+0	2.346e+2	-8.928e+2	9.231e+2	-75.3
3.831e+0	2.791e+2	-1.049e+3	1.086e+3	-75.1
3.162e+0	3.308e+2	-1.233e+3	1.277e+3	-75.0
2.610e+0	3.910e+2	-1.449e+3	1.501e+3	-74.9
2.154e+0	4.542e+2	-1.709e+3	1.769e+3	-75.1
1.778e+0	5.229e+2	-2.017e+3	2.084e+3	-75.5
1.468e+0	6.049e+2	-2.366e+3	2.442e+3	-75.7
1.212e+0	7.030e+2	-2.766e+3	2.854e+3	-75.7
1.000e+0	8.194e+2	-3.230e+3	3.332e+3	-75.8
8.254e-1	9.519e+2	-3.768e+3	3.886e+3	-75.8
6.813e-1	1.098e+3	-4.392e+3	4.527e+3	-76.0
5.623e-1	1.260e+3	-5.126e+3	5.279e+3	-76.2
4.642e-1	1.442e+3	-5.996e+3	6.167e+3	-76.5
3.831e-1	1.650e+3	-7.029e+3	7.220e+3	-76.8
3.162e-1	1.892e+3	-8.254e+3	8.468e+3	-77.1
2.610e-1	2.174e+3	-9.702e+3	9.942e+3	-77.4
2.154e-1	2.505e+3	-1.141e+4	1.169e+4	-77.6
1.778e-1	2.890e+3	-1.343e+4	1.373e+4	-77.9
1.468e-1	3.332e+3	-1.576e+4	1.611e+4	-78.1
1.212e-1	3.884e+3	-1.859e+4	1.899e+4	-78.2
1.000e-1	4.572e+3	-2.197e+4	2.244e+4	-78.2

File: experiments/raw/新材料/2026.6.15藕粉/材料制备.txt
藕粉+PVA+凹凸棒土+磷酸（LRS-P10-PVA10-AO3）
P10是磷酸和藕粉的摩尔比R=1，PVA10是PVA占高分子聚合物（藕粉和PVA）的质量百分比：10%，AO是凹凸棒土占高分子聚合物（藕粉和PVA）的质量百分比：3%。
（3g淀粉+0.333gPVA+0.10g凹凸棒土+2.13g85%的磷酸+46g去离子水）先是PVA加上水，85℃搅拌溶解，然后降温到室温加上藕粉，分阶段搅拌糊化，72℃充分糊化之后，降温，之后加入凹凸棒土和稀释后的磷酸，搅拌10分钟，放入容器里面在45℃烘箱干燥，等到比较黏糊的时候，用勺子弄到纽扣电池的垫片上去，使用两个垫片加上一个弹片和正负极组装成纽扣电池，然后再封口机使用0.5兆帕的压力把纽扣电池封住。

厚度：0.0701cm 接触面积：1.96cm^2

File: experiments/raw/新材料/2026.6.15藕粉/藕粉-1_T-57.0_f0.1_1000000_V0.txt
June 14, 2026   20:36:06
A.C. Impedance
File: e:\chi_data\Data Source:  Experiment
Instrument Model:  CHI660E
Ref. Electrode: 

Header: 
Note: 

Init E (V) = 0
High Frequency (Hz) = 1e+6
Low Frequency (Hz) = 0.1
Imp SF
Amplitude (V) = 0.005
Quiet Time (sec) = 2
Cycles (.1-1Hz) = 1

Freq/Hz	Z'/ohm	Z"/ohm	Z/ohm	Phase/deg

8.252e+5	3.076e+1	8.826e+0	3.200e+1	16.0
6.816e+5	3.035e+1	6.634e+0	3.107e+1	12.3
5.625e+5	2.967e+1	5.591e+0	3.019e+1	10.7
4.639e+5	2.976e+1	4.224e+0	3.006e+1	8.1
3.828e+5	2.987e+1	3.419e+0	3.007e+1	6.5
3.164e+5	3.011e+1	2.617e+0	3.022e+1	5.0
2.607e+5	3.020e+1	2.021e+0	3.026e+1	3.8
2.158e+5	3.027e+1	1.446e+0	3.030e+1	2.7
1.777e+5	3.040e+1	8.637e-1	3.041e+1	1.6
1.465e+5	3.054e+1	3.457e-1	3.055e+1	0.6
1.211e+5	3.061e+1	4.852e-2	3.061e+1	0.1
9.961e+4	3.068e+1	8.274e-1	3.070e+1	1.5
8.252e+4	3.077e+1	2.087e+0	3.084e+1	3.9
6.812e+4	3.090e+1	2.404e+0	3.099e+1	4.4
5.625e+4	3.104e+1	1.995e+0	3.110e+1	3.7
4.644e+4	3.120e+1	1.071e+0	3.122e+1	2.0
3.833e+4	3.142e+1	9.678e-2	3.142e+1	0.2
3.164e+4	3.170e+1	-7.690e-1	3.171e+1	-1.4
2.612e+4	3.203e+1	-1.507e+0	3.206e+1	-2.7
2.153e+4	3.238e+1	-2.164e+0	3.245e+1	-3.8
1.777e+4	3.276e+1	-2.798e+0	3.288e+1	-4.9
1.470e+4	3.317e+1	-3.445e+0	3.335e+1	-5.9
1.211e+4	3.361e+1	-4.099e+0	3.386e+1	-7.0
1.001e+4	3.411e+1	-4.793e+0	3.444e+1	-8.0
8.252e+3	3.468e+1	-5.528e+0	3.512e+1	-9.1
6.812e+3	3.532e+1	-6.304e+0	3.587e+1	-10.1
5.625e+3	3.601e+1	-7.129e+0	3.671e+1	-11.2
4.643e+3	3.676e+1	-8.023e+0	3.763e+1	-12.3
3.833e+3	3.758e+1	-9.002e+0	3.865e+1	-13.5
3.164e+3	3.848e+1	-1.009e+1	3.978e+1	-14.7
2.612e+3	3.944e+1	-1.129e+1	4.102e+1	-16.0
2.153e+3	4.050e+1	-1.262e+1	4.242e+1	-17.3
1.777e+3	4.165e+1	-1.412e+1	4.398e+1	-18.7
1.470e+3	4.292e+1	-1.581e+1	4.574e+1	-20.2
1.211e+3	4.429e+1	-1.772e+1	4.770e+1	-21.8
1.001e+3	4.579e+1	-1.984e+1	4.990e+1	-23.4
8.252e+2	4.742e+1	-2.223e+1	5.237e+1	-25.1
6.836e+2	4.920e+1	-2.502e+1	5.520e+1	-27.0
5.615e+2	5.115e+1	-2.827e+1	5.844e+1	-28.9
4.639e+2	5.331e+1	-3.203e+1	6.220e+1	-31.0
3.809e+2	5.566e+1	-3.631e+1	6.645e+1	-33.1
3.174e+2	5.824e+1	-4.126e+1	7.137e+1	-35.3
2.588e+2	6.110e+1	-4.701e+1	7.709e+1	-37.6
2.148e+2	6.426e+1	-5.371e+1	8.375e+1	-39.9
1.758e+2	6.771e+1	-6.144e+1	9.144e+1	-42.2
1.465e+2	7.137e+1	-7.014e+1	1.001e+2	-44.5
1.221e+2	7.548e+1	-8.072e+1	1.105e+2	-46.9
9.766e+1	8.023e+1	-9.280e+1	1.227e+2	-49.2
8.254e+1	8.556e+1	-1.066e+2	1.367e+2	-51.2
6.813e+1	9.130e+1	-1.232e+2	1.533e+2	-53.5
5.623e+1	9.734e+1	-1.430e+2	1.730e+2	-55.8
4.642e+1	1.040e+2	-1.666e+2	1.963e+2	-58.0
3.831e+1	1.114e+2	-1.946e+2	2.242e+2	-60.2
3.162e+1	1.196e+2	-2.277e+2	2.572e+2	-62.3
2.610e+1	1.290e+2	-2.670e+2	2.965e+2	-64.2
2.154e+1	1.396e+2	-3.135e+2	3.432e+2	-66.0
1.778e+1	1.519e+2	-3.686e+2	3.987e+2	-67.6
1.468e+1	1.663e+2	-4.339e+2	4.647e+2	-69.0
1.212e+1	1.831e+2	-5.112e+2	5.430e+2	-70.3
1.000e+1	2.033e+2	-6.029e+2	6.363e+2	-71.4
8.254e+0	2.267e+2	-7.120e+2	7.472e+2	-72.3
6.813e+0	2.536e+2	-8.415e+2	8.789e+2	-73.2
5.623e+0	2.849e+2	-9.950e+2	1.035e+3	-74.0
4.642e+0	3.216e+2	-1.178e+3	1.221e+3	-74.7
3.831e+0	3.649e+2	-1.394e+3	1.441e+3	-75.3
3.162e+0	4.157e+2	-1.652e+3	1.703e+3	-75.9
2.610e+0	4.780e+2	-1.957e+3	2.015e+3	-76.3
2.154e+0	5.471e+2	-2.330e+3	2.393e+3	-76.8
1.778e+0	6.256e+2	-2.774e+3	2.844e+3	-77.3
1.468e+0	7.280e+2	-3.285e+3	3.365e+3	-77.5
1.212e+0	8.619e+2	-3.876e+3	3.971e+3	-77.5
1.000e+0	1.035e+3	-4.565e+3	4.680e+3	-77.2
8.254e-1	1.251e+3	-5.364e+3	5.508e+3	-76.9
6.813e-1	1.513e+3	-6.290e+3	6.469e+3	-76.5
5.623e-1	1.824e+3	-7.368e+3	7.590e+3	-76.1
4.642e-1	2.194e+3	-8.621e+3	8.896e+3	-75.7
3.831e-1	2.634e+3	-1.007e+4	1.041e+4	-75.3
3.162e-1	3.153e+3	-1.175e+4	1.217e+4	-75.0
2.610e-1	3.762e+3	-1.369e+4	1.420e+4	-74.6
2.154e-1	4.461e+3	-1.595e+4	1.656e+4	-74.4
1.778e-1	5.256e+3	-1.855e+4	1.928e+4	-74.2
1.468e-1	6.164e+3	-2.155e+4	2.242e+4	-74.0
1.212e-1	7.171e+3	-2.509e+4	2.609e+4	-74.0
1.000e-1	8.271e+3	-2.921e+4	3.036e+4	-74.2

File: experiments/raw/新材料/2026.6.15藕粉/藕粉-1_T-67.0_f0.1_1000000_V0.txt
June 14, 2026   23:14:07
A.C. Impedance
File: e:\chi_data\Data Source:  Experiment
Instrument Model:  CHI660E
Ref. Electrode: 

Header: 
Note: 

Init E (V) = 0
High Frequency (Hz) = 1e+6
Low Frequency (Hz) = 0.1
Imp SF
Amplitude (V) = 0.005
Quiet Time (sec) = 2
Cycles (.1-1Hz) = 1

Freq/Hz	Z'/ohm	Z"/ohm	Z/ohm	Phase/deg

8.252e+5	1.345e+2	-3.665e+1	1.394e+2	-15.2
6.816e+5	1.401e+2	-3.688e+1	1.448e+2	-14.8
5.625e+5	1.439e+2	-3.238e+1	1.475e+2	-12.7
4.639e+5	1.495e+2	-3.067e+1	1.526e+2	-11.6
3.828e+5	1.540e+2	-2.735e+1	1.565e+2	-10.1
3.164e+5	1.579e+2	-2.487e+1	1.599e+2	-9.0
2.607e+5	1.606e+2	-2.196e+1	1.621e+2	-7.8
2.158e+5	1.627e+2	-1.939e+1	1.638e+2	-6.8
1.777e+5	1.646e+2	-1.754e+1	1.655e+2	-6.1
1.465e+5	1.663e+2	-1.602e+1	1.671e+2	-5.5
1.211e+5	1.674e+2	-1.281e+1	1.679e+2	-4.4
9.961e+4	1.683e+2	-9.234e+0	1.686e+2	-3.1
8.252e+4	1.692e+2	-6.899e+0	1.693e+2	-2.3
6.812e+4	1.699e+2	-5.843e+0	1.700e+2	-2.0
5.625e+4	1.706e+2	-5.771e+0	1.707e+2	-1.9
4.644e+4	1.711e+2	-6.108e+0	1.713e+2	-2.0
3.833e+4	1.719e+2	-6.543e+0	1.721e+2	-2.2
3.164e+4	1.729e+2	-7.011e+0	1.730e+2	-2.3
2.612e+4	1.737e+2	-7.487e+0	1.739e+2	-2.5
2.153e+4	1.746e+2	-7.989e+0	1.748e+2	-2.6
1.777e+4	1.755e+2	-8.668e+0	1.757e+2	-2.8
1.470e+4	1.764e+2	-9.574e+0	1.767e+2	-3.1
1.211e+4	1.775e+2	-1.065e+1	1.778e+2	-3.4
1.001e+4	1.787e+2	-1.186e+1	1.791e+2	-3.8
8.252e+3	1.800e+2	-1.324e+1	1.804e+2	-4.2
6.812e+3	1.813e+2	-1.484e+1	1.819e+2	-4.7
5.625e+3	1.829e+2	-1.666e+1	1.837e+2	-5.2
4.643e+3	1.848e+2	-1.870e+1	1.857e+2	-5.8
3.833e+3	1.870e+2	-2.096e+1	1.882e+2	-6.4
3.164e+3	1.895e+2	-2.340e+1	1.909e+2	-7.0
2.612e+3	1.920e+2	-2.605e+1	1.938e+2	-7.7
2.153e+3	1.948e+2	-2.897e+1	1.970e+2	-8.5
1.777e+3	1.979e+2	-3.214e+1	2.005e+2	-9.2
1.470e+3	2.014e+2	-3.565e+1	2.045e+2	-10.0
1.211e+3	2.051e+2	-3.954e+1	2.089e+2	-10.9
1.001e+3	2.094e+2	-4.352e+1	2.138e+2	-11.7
8.252e+2	2.140e+2	-4.777e+1	2.192e+2	-12.6
6.836e+2	2.190e+2	-5.278e+1	2.252e+2	-13.6
5.615e+2	2.243e+2	-5.863e+1	2.318e+2	-14.6
4.639e+2	2.300e+2	-6.533e+1	2.391e+2	-15.9
3.809e+2	2.362e+2	-7.278e+1	2.472e+2	-17.1
3.174e+2	2.428e+2	-8.122e+1	2.561e+2	-18.5
2.588e+2	2.501e+2	-9.077e+1	2.661e+2	-19.9
2.148e+2	2.581e+2	-1.017e+2	2.774e+2	-21.5
1.758e+2	2.667e+2	-1.140e+2	2.901e+2	-23.1
1.465e+2	2.759e+2	-1.277e+2	3.040e+2	-24.8
1.221e+2	2.863e+2	-1.437e+2	3.204e+2	-26.7
9.766e+1	2.983e+2	-1.613e+2	3.391e+2	-28.4
8.254e+1	3.111e+2	-1.808e+2	3.598e+2	-30.2
6.813e+1	3.249e+2	-2.046e+2	3.840e+2	-32.2
5.623e+1	3.396e+2	-2.326e+2	4.116e+2	-34.4
4.642e+1	3.557e+2	-2.656e+2	4.439e+2	-36.7
3.831e+1	3.737e+2	-3.039e+2	4.816e+2	-39.1
3.162e+1	3.933e+2	-3.482e+2	5.253e+2	-41.5
2.610e+1	4.149e+2	-3.995e+2	5.759e+2	-43.9
2.154e+1	4.386e+2	-4.593e+2	6.351e+2	-46.3
1.778e+1	4.649e+2	-5.298e+2	7.049e+2	-48.7
1.468e+1	4.939e+2	-6.128e+2	7.870e+2	-51.1
1.212e+1	5.259e+2	-7.099e+2	8.835e+2	-53.5
1.000e+1	5.620e+2	-8.249e+2	9.981e+2	-55.7
8.254e+0	6.020e+2	-9.618e+2	1.135e+3	-58.0
6.813e+0	6.458e+2	-1.124e+3	1.297e+3	-60.1
5.623e+0	6.936e+2	-1.317e+3	1.489e+3	-62.2
4.642e+0	7.463e+2	-1.548e+3	1.719e+3	-64.3
3.831e+0	8.055e+2	-1.820e+3	1.991e+3	-66.1
3.162e+0	8.725e+2	-2.147e+3	2.317e+3	-67.9
2.610e+0	9.502e+2	-2.534e+3	2.707e+3	-69.4
2.154e+0	1.030e+3	-3.018e+3	3.189e+3	-71.2
1.778e+0	1.115e+3	-3.600e+3	3.769e+3	-72.8
1.468e+0	1.222e+3	-4.255e+3	4.427e+3	-74.0
1.212e+0	1.361e+3	-5.003e+3	5.184e+3	-74.8
1.000e+0	1.540e+3	-5.867e+3	6.066e+3	-75.3
8.254e-1	1.757e+3	-6.878e+3	7.099e+3	-75.7
6.813e-1	2.013e+3	-8.058e+3	8.306e+3	-76.0
5.623e-1	2.312e+3	-9.450e+3	9.729e+3	-76.3
4.642e-1	2.666e+3	-1.109e+4	1.141e+4	-76.5
3.831e-1	3.088e+3	-1.305e+4	1.341e+4	-76.7
3.162e-1	3.598e+3	-1.536e+4	1.577e+4	-76.8
2.610e-1	4.216e+3	-1.808e+4	1.857e+4	-76.9
2.154e-1	4.975e+3	-2.127e+4	2.185e+4	-76.8
1.778e-1	5.907e+3	-2.501e+4	2.570e+4	-76.7
1.468e-1	7.045e+3	-2.940e+4	3.024e+4	-76.5
1.212e-1	8.433e+3	-3.457e+4	3.558e+4	-76.3
1.000e-1	1.008e+4	-4.055e+4	4.179e+4	-76.0

File: experiments/raw/新材料/2026.6.15藕粉/藕粉-1_T-73.0_f0.1_1000000_V0.txt
June 14, 2026   23:37:50
A.C. Impedance
File: e:\chi_data\Data Source:  Experiment
Instrument Model:  CHI660E
Ref. Electrode: 

Header: 
Note: 

Init E (V) = 0
High Frequency (Hz) = 1e+6
Low Frequency (Hz) = 0.1
Imp SF
Amplitude (V) = 0.005
Quiet Time (sec) = 2
Cycles (.1-1Hz) = 1

Freq/Hz	Z'/ohm	Z"/ohm	Z/ohm	Phase/deg

8.252e+5	2.210e+2	-9.963e+1	2.424e+2	-24.3
6.816e+5	2.639e+2	-1.714e+2	3.147e+2	-33.0
5.625e+5	2.811e+2	-1.214e+2	3.062e+2	-23.4
4.639e+5	3.121e+2	-1.333e+2	3.394e+2	-23.1
3.828e+5	3.356e+2	-1.138e+2	3.544e+2	-18.7
3.164e+5	3.612e+2	-1.155e+2	3.792e+2	-17.7
2.607e+5	3.806e+2	-1.033e+2	3.944e+2	-15.2
2.158e+5	3.976e+2	-9.671e+1	4.092e+2	-13.7
1.777e+5	4.108e+2	-8.744e+1	4.200e+2	-12.0
1.465e+5	4.215e+2	-8.000e+1	4.290e+2	-10.7
1.211e+5	4.300e+2	-7.013e+1	4.357e+2	-9.3
9.961e+4	4.375e+2	-6.149e+1	4.418e+2	-8.0
8.252e+4	4.437e+2	-5.305e+1	4.468e+2	-6.8
6.812e+4	4.488e+2	-4.591e+1	4.511e+2	-5.8
5.625e+4	4.527e+2	-4.020e+1	4.545e+2	-5.1
4.644e+4	4.555e+2	-3.621e+1	4.570e+2	-4.5
3.833e+4	4.583e+2	-3.312e+1	4.595e+2	-4.1
3.164e+4	4.612e+2	-3.011e+1	4.622e+2	-3.7
2.612e+4	4.640e+2	-2.716e+1	4.648e+2	-3.4
2.153e+4	4.669e+2	-2.507e+1	4.676e+2	-3.1
1.777e+4	4.693e+2	-2.406e+1	4.699e+2	-2.9
1.470e+4	4.714e+2	-2.371e+1	4.720e+2	-2.9
1.211e+4	4.735e+2	-2.398e+1	4.741e+2	-2.9
1.001e+4	4.756e+2	-2.318e+1	4.761e+2	-2.8
8.252e+3	4.778e+2	-2.194e+1	4.783e+2	-2.6
6.812e+3	4.803e+2	-2.246e+1	4.808e+2	-2.7
5.625e+3	4.831e+2	-2.459e+1	4.837e+2	-2.9
4.643e+3	4.862e+2	-2.784e+1	4.870e+2	-3.3
3.833e+3	4.895e+2	-3.165e+1	4.906e+2	-3.7
3.164e+3	4.934e+2	-3.606e+1	4.947e+2	-4.2
2.612e+3	4.977e+2	-4.083e+1	4.994e+2	-4.7
2.153e+3	5.025e+2	-4.602e+1	5.047e+2	-5.2
1.777e+3	5.080e+2	-5.158e+1	5.106e+2	-5.8
1.470e+3	5.141e+2	-5.769e+1	5.173e+2	-6.4
1.211e+3	5.208e+2	-6.448e+1	5.248e+2	-7.1
1.001e+3	5.283e+2	-7.137e+1	5.331e+2	-7.7
8.252e+2	5.365e+2	-7.860e+1	5.422e+2	-8.3
6.836e+2	5.453e+2	-8.687e+1	5.522e+2	-9.1
5.615e+2	5.550e+2	-9.624e+1	5.633e+2	-9.8
4.639e+2	5.656e+2	-1.068e+2	5.756e+2	-10.7
3.809e+2	5.771e+2	-1.181e+2	5.890e+2	-11.6
3.174e+2	5.895e+2	-1.307e+2	6.038e+2	-12.5
2.588e+2	6.029e+2	-1.445e+2	6.200e+2	-13.5
2.148e+2	6.175e+2	-1.601e+2	6.379e+2	-14.5
1.758e+2	6.331e+2	-1.774e+2	6.575e+2	-15.7
1.465e+2	6.495e+2	-1.962e+2	6.784e+2	-16.8
1.221e+2	6.681e+2	-2.178e+2	7.027e+2	-18.1
9.766e+1	6.886e+2	-2.402e+2	7.293e+2	-19.2
8.254e+1	7.105e+2	-2.649e+2	7.583e+2	-20.4
6.813e+1	7.340e+2	-2.956e+2	7.912e+2	-21.9
5.623e+1	7.587e+2	-3.322e+2	8.283e+2	-23.6
4.642e+1	7.859e+2	-3.752e+2	8.709e+2	-25.5
3.831e+1	8.159e+2	-4.249e+2	9.199e+2	-27.5
3.162e+1	8.488e+2	-4.818e+2	9.760e+2	-29.6
2.610e+1	8.854e+2	-5.469e+2	1.041e+3	-31.7
2.154e+1	9.258e+2	-6.221e+2	1.115e+3	-33.9
1.778e+1	9.705e+2	-7.095e+2	1.202e+3	-36.2
1.468e+1	1.020e+3	-8.116e+2	1.304e+3	-38.5
1.212e+1	1.076e+3	-9.302e+2	1.422e+3	-40.9
1.000e+1	1.137e+3	-1.068e+3	1.560e+3	-43.2
8.254e+0	1.205e+3	-1.231e+3	1.723e+3	-45.6
6.813e+0	1.279e+3	-1.424e+3	1.914e+3	-48.1
5.623e+0	1.361e+3	-1.651e+3	2.139e+3	-50.5
4.642e+0	1.452e+3	-1.922e+3	2.408e+3	-52.9
3.831e+0	1.549e+3	-2.239e+3	2.722e+3	-55.3
3.162e+0	1.654e+3	-2.621e+3	3.099e+3	-57.7
2.610e+0	1.768e+3	-3.072e+3	3.545e+3	-60.1
2.154e+0	1.889e+3	-3.656e+3	4.115e+3	-62.7
1.778e+0	2.017e+3	-4.366e+3	4.809e+3	-65.2
1.468e+0	2.157e+3	-5.138e+3	5.573e+3	-67.2
1.212e+0	2.322e+3	-5.996e+3	6.430e+3	-68.8
1.000e+0	2.526e+3	-6.972e+3	7.416e+3	-70.1
8.254e-1	2.773e+3	-8.095e+3	8.557e+3	-71.1
6.813e-1	3.062e+3	-9.394e+3	9.881e+3	-71.9
5.623e-1	3.393e+3	-1.094e+4	1.146e+4	-72.8
4.642e-1	3.774e+3	-1.279e+4	1.334e+4	-73.6
3.831e-1	4.224e+3	-1.498e+4	1.556e+4	-74.3
3.162e-1	4.756e+3	-1.757e+4	1.820e+4	-74.9
2.610e-1	5.387e+3	-2.065e+4	2.134e+4	-75.4
2.154e-1	6.161e+3	-2.424e+4	2.501e+4	-75.7
1.778e-1	7.102e+3	-2.844e+4	2.931e+4	-76.0
1.468e-1	8.216e+3	-3.343e+4	3.442e+4	-76.2
1.212e-1	9.549e+3	-3.936e+4	4.051e+4	-76.4
1.000e-1	1.112e+4	-4.628e+4	4.760e+4	-76.5
