Repository: LJZ-sudo/acid-in-clay-close

# Closed-Loop EIS 分析子项目（2026 清理版）

本目录是 **EIS 自驱动闭环分析系统 + 论文图表/结果** 的主代码仓。  
旧版本代码和历史输出会逐步移动到 `archive_*` 目录，仅作参考。

---

## 1. 当前系统的四个核心目标

1. **方法可靠性**：  
   从 CHI 原始 EIS 数据自动完成 Rb 拟合、导电率计算和多段 Arrhenius 分析，证明自动结果物理合理，并优于传统低分辨率/两段拟合基线。

2. **自驱动相变检测与采样优化**：  
   在线分析 EIS 曲线和导电率变化，实时检测相变/机制转变区域，在 3 K 粗步长与 1 K 精细步长之间自动切换。

3. **AI 机理 + 新材料/下一步实验指导**：  
   基于 Phase 1/3 结果和材料知识库生成深度机理报告，提出机理假设、新配比/新材料预测，并给出可直接执行的后续实验建议。

4. **我们的系统 vs 商用大模型**：  
   对比“带闭环 + ML + 知识库的 Agent 报告”和“直接调用商用大模型”的机制分析质量，在机理深度、数据利用、实验可操作性等维度展示优势。

---

## 2. 运行入口（目前仍在使用）

### 2.1 Phase 3 全流程（基于 Phase 1 结果）

在 `V1.0-qianduan/close/` 目录下：

```bash
cd close
python phase3/run_all.py
```

`run_all.py` 顺序调用：

1. `step1_data_preparation.py`
2. `step2_train_models.py`
3. `step3_confinement_analysis.py`
4. `step4_ml_ai_validation.py`
5. `step_meyer_neldel.py`
6. `step6_cross_material.py`
7. `step5_final_report.py`

输出写入 `close/output/phase3_results/`，用于论文主结果和 AI 报告的定量输入。

> 说明：Phase 1（原始 EIS → Rb → Arrhenius 分段）在主项目中已完成，这里主要复用 `specific_conductance/` 中的实现。算法细节见 `paper/SI_table/SI_Note2_Arrhenius_segmentation.md`。

### 2.2 自驱动闭环 & 相变检测

**完整闭环处理（已有 CHI 数据）：**

```bash
cd close
python auto_control/run_closed_loop.py \
  --data-dir E:\chi_data \
  --config experiment_data/experiment_data.json \
  --thickness 0.01 \
  --area 1.0 \
  --min-points 5 \
  --output-dir experiment_data \
  --bundle-report
```

功能概览：

- 扫描 `E:\chi_data` 内 CHI 输出文件；
- 自动完成数据读取 → Rb 半圆拟合 → 导电率计算；
- 对成功点做 Arrhenius 分段分析；
- 生成 `report.json` + `report.md` + 可选 AI 报告打包产物。

**相变检测 + 自适应步长实验：**

- 主要逻辑在：
  - `auto_control/integrated_temp_chi_controller.py`
  - `auto_control/integrated_workflow.py`
  - `specific_conductance/data_processing.py`, `rb_fitting.py`, `conductivity.py`
- 相变检测和 Phase Jump Score 的细节见：
  - `paper/SI_table/SI_Note4_phase_transition_detection.md`

---

## 3. 目录结构总览

更细的分层见 `PROJECT_MAP.md`，这里只列关键部分。

```text
close/
├── auto_control/          # 闭环控制 & 相变检测 & 报告生成
├── config/                # 材料参数 & 分析超参数
├── data/                  # 原始 EIS 数据 & 材料 Excel
├── docs/                  # 项目综合说明 & 论文草稿 & SI 草稿
├── output/                # Phase1/2/3 结果 & 深度分析输出
├── paper/                 # SI Note、主表格、机理报告评分、写作指南
├── paper_figure/          # 论文图脚本 + 数据 + 配色/版本说明
├── phase1/                # Phase 1 pipeline 规划（部分逻辑从主项目迁移）
├── phase2/                # AI 机理 & 新材料/实验建议
├── phase3/                # ML + 限域效应 + 交叉验证 + 跨材料
├── phase3-v2.0/           # Phase3 v2.0 深度分析（如仍在用则视为核心）
├── specific_conductance/  # Rb 拟合、电导率计算、温控辅助

# experiments/ — 全项目输入/输出与证据之家

> 结构文档（2026-07-05）。本目录**不放可维护代码**（唯一例外是 `live/` 联调探针，见下）；
> 所有可维护代码在同级 `V1.0-qianduan-mainline/`。主线代码以
> `V1.0-qianduan-mainline` 向上一级 + `experiments/` 的方式锚定到这里。

## 目录总览

| 目录 | 角色 | 读/写方 | 状态 |
|---|---|---|---|
| `raw/` | 原始仪器数据（新材料/、ao/、raw_eis/、archive/） | stage0 处理与后端 ao 摄入写入；分析只读 | 追加式 |
| `data/` | lineA_*/lineB_* 各批次数据集（aggregated/arrhenius JSON） | `analysis/stage0_v2/raw_loader.py` 发现与加载 | 🧊 基本冻结 |
| `results/` | v2 分析产物（rb_invariance、repro_floor_v2、epistemic_out、p9_stage3_out 等） | `analysis/` 各脚本写；backend sensitivity_jobs 读 | 可再生 |
| `runs/` | 真机 run 证据库（events.jsonl、evidence/、收尾产物；含 fe2/fe3/fe4/fe4b/llmfix 等 12 个 run） | `hardware_adapter` 写；replay/验证脚本读 | 🧊 证据，只追加 |
| `output/` | stage0 bundles / e1_floor / b_track_real / agent_ops | stage0/后端写 | 可再生 |
| `outputs/` | epistemic 临时产物 | epistemic 模块 | 可再生 |
| `logs/` | 后端运行日志（gitignore） | 后端 | 可丢弃 |
| `prospective/` | 前瞻预注册（线 A / 线 B PREREGISTRATION + official_recipe） | 只读；改动=预注册纪律事件 | 🧊 冻结 |
| `three_pillars/` | **三创新点固化证据 + pillar3 执行引擎/门禁**（2026-07-05 自仓库顶层迁入） | 只读证据 + v2_engine_tools 独立 CLI（HOLD 偏置） | 🧊 hash 锁定 |
| `live/` | hw0..hw3 / watch_* 真机联调探针（含串口写，**刻意留在主线硬件审计面之外**） | 人工联调 | 现役工具 |
| `docs/` | PUBLICATION_READINESS、TIER_S 手稿草案、真机联调方案 | 快照文档 | 现役 |
| `scientific_harness/` `scientific_memory/` `scientific_skills/` | 三 Demo（demo_a/b/c、p4/p6 故障报告）的固化输出 | demo 脚本产物 | 🧊 证据 |

## three_pillars/ 说明（迁入后）

```
three_pillars/
├─ pillar1_transfer_agent/       # S8 海泡石母体系（campaign config + 20-trial history，仅作先验，不混入 BO）
├─ pillar2_descriptor_qc/        # 描述符/QC 证据（eis_qc_v2、benchmark_condition_audit、figure_data、tables）
└─ pillar3_eis_in_the_loop/
   ├─ bo_v2_locked/              # 🧊 锁定 campaign + R1–R4 round 包（preflight hash manifest、审批绑定）
   ├─ v2_engine_tools/           # 独立守卫 CLI（run_all_checks 等 10 个工具 + 34 条 pytest；只写自身 out/）
   ├─ v2_phase_b_intelligence_dryrun/  # 🧊 Phase B 干跑冻结记录（run_phase_b_dryrun.py 引用已退役的 codex/ 路径，仅作历史记录，不可直接重跑）
   └─ v2_phase_c_experiment_protocol/  # Phase C 实验协议
```

- 消费方：`code/stage1_tools/_campaign_paths.py`（S8 replay 默认 campaign）、`manuscript/figures/build_*.py`（图数据）、Stage1 优化器文档引用（objective spec）。
- 纪律：bo_v2_locked 与 dryrun 产物为 hash 锁定证据，**任何改写=篡改**；v2_engine_tools 只允许写 `out/`。

## 纪律

1. `runs/`、`prospective/`、`three_pillars/`、三 Demo 产物 = 证据，只读/只追加；
2. `results/`、`output/`、`outputs/` = 可再生产物，重算前先冻结 configs 并 commit+push 盖时间戳；
3. 本目录新增代码一律不允许（工具归 `V1.0-qianduan-mainline/`，联调探针例外须走 `live/` 并保持在审计面之外的自觉）。

File: experiments/new_data_summary.csv
line,label,thickness,n_success,n_kk_warn,sigma_max,T_at_max,sigma_273,sigma_253,sigma_233,T_low,ea_high,ea_mid,n_seg
A,lineA_starch_6.11,0.0628,38,0,0.01562348018020778,18.0,0.011362237683497678,0.005810046113857406,0.0021040223189504304,-90.0,0.16722724582997234,0.37682685953804435,3
A,lineA_LRS_6.12,0.0737,37,0,0.03180123560795264,7.0,0.030711575231811786,0.03028506846420622,0.010246533198431482,-89.0,0.008388933756031232,0.5854695480096254,3
A,lineA_starch_6.13,0.0737,34,0,0.01107692088458181,19.0,0.009172247213642605,0.005369449974884054,0.0015996109657623596,-89.0,0.11192256265213643,0.3840413426854297,3
A,lineA_LRS_6.15_merged,0.0701,59,0,0.03577249435005246,10.0,0.034988241319485046,0.03206908798395339,0.010404743143970076,-88.0,0.05447332492836975,0.6176189214005074,3
B,lineB_R0.42_6.11,0.0697,38,0,0.012169678425917011,21.0,0.008935068763530118,0.005407465904096175,0.002695676138672523,-90.0,0.1394122487754435,0.29274300612141585,3
B,lineB_R0.28_6.10,0.0783,35,0,0.009953874815007967,12.0,0.009336170441765927,0.00723496390159477,0.004164576667250977,-84.0,0.05936764122363079,0.23754118779872768,3
