Repository: LJZ-sudo/acid-in-clay-close

# Closed-Loop EIS 分析子项目（2026 清理版）

本目录是 **EIS 自驱动闭环分析系统 + 论文图表/结果** 的主代码仓。  
旧版本代码和历史输出会逐步移动到 `archive_*` 目录，仅作参考。

---

## 1. 当前系统的四个核心目标

1. **方法可靠性**：  
   从 CHI 原始 EIS 数据自动完成 Rb 拟合、导电率计算和多段 Arrhenius 分析，证明自动结果物理合理，并优于传统低分辨率/两段拟合基线。

2. **自驱动相变检测与采样优化**：  
   在线分析 EIS 曲线和导电率变化，实时检测相变/机制转变区域，在 3 K 粗步长与 1 K 精细步长之间自动切换。

3. **AI 机理 + 新材料/下一步实验指导**：  
   基于 Phase 1/3 结果和材料知识库生成深度机理报告，提出机理假设、新配比/新材料预测，并给出可直接执行的后续实验建议。

4. **我们的系统 vs 商用大模型**：  
   对比“带闭环 + ML + 知识库的 Agent 报告”和“直接调用商用大模型”的机制分析质量，在机理深度、数据利用、实验可操作性等维度展示优势。

---

## 2. 运行入口（目前仍在使用）

### 2.1 Phase 3 全流程（基于 Phase 1 结果）

在 `V1.0-qianduan/close/` 目录下：

```bash
cd close
python phase3/run_all.py
```

`run_all.py` 顺序调用：

1. `step1_data_preparation.py`
2. `step2_train_models.py`
3. `step3_confinement_analysis.py`
4. `step4_ml_ai_validation.py`
5. `step_meyer_neldel.py`
6. `step6_cross_material.py`
7. `step5_final_report.py`

输出写入 `close/output/phase3_results/`，用于论文主结果和 AI 报告的定量输入。

> 说明：Phase 1（原始 EIS → Rb → Arrhenius 分段）在主项目中已完成，这里主要复用 `specific_conductance/` 中的实现。算法细节见 `paper/SI_table/SI_Note2_Arrhenius_segmentation.md`。

### 2.2 自驱动闭环 & 相变检测

**完整闭环处理（已有 CHI 数据）：**

```bash
cd close
python auto_control/run_closed_loop.py \
  --data-dir E:\chi_data \
  --config experiment_data/experiment_data.json \
  --thickness 0.01 \
  --area 1.0 \
  --min-points 5 \
  --output-dir experiment_data \
  --bundle-report
```

功能概览：

- 扫描 `E:\chi_data` 内 CHI 输出文件；
- 自动完成数据读取 → Rb 半圆拟合 → 导电率计算；
- 对成功点做 Arrhenius 分段分析；
- 生成 `report.json` + `report.md` + 可选 AI 报告打包产物。

**相变检测 + 自适应步长实验：**

- 主要逻辑在：
  - `auto_control/integrated_temp_chi_controller.py`
  - `auto_control/integrated_workflow.py`
  - `specific_conductance/data_processing.py`, `rb_fitting.py`, `conductivity.py`
- 相变检测和 Phase Jump Score 的细节见：
  - `paper/SI_table/SI_Note4_phase_transition_detection.md`

---

## 3. 目录结构总览

更细的分层见 `PROJECT_MAP.md`，这里只列关键部分。

```text
close/
├── auto_control/          # 闭环控制 & 相变检测 & 报告生成
├── config/                # 材料参数 & 分析超参数
├── data/                  # 原始 EIS 数据 & 材料 Excel
├── docs/                  # 项目综合说明 & 论文草稿 & SI 草稿
├── output/                # Phase1/2/3 结果 & 深度分析输出
├── paper/                 # SI Note、主表格、机理报告评分、写作指南
├── paper_figure/          # 论文图脚本 + 数据 + 配色/版本说明
├── phase1/                # Phase 1 pipeline 规划（部分逻辑从主项目迁移）
├── phase2/                # AI 机理 & 新材料/实验建议
├── phase3/                # ML + 限域效应 + 交叉验证 + 跨材料
├── phase3-v2.0/           # Phase3 v2.0 深度分析（如仍在用则视为核心）
├── specific_conductance/  # Rb 拟合、电导率计算、温控辅助
├── utils/                 # 文件/数学/绘图工具
└── archive_*/             # 旧代码/旧输出/旧文档（逐步迁移中）
```

---

## 4. 与论文结构的对应关系

- **Figure 1：架构 / 物理–数字交换**
  - 代码：`auto_control/`, `specific_conductance/`，以及主项目中的 `frontend_web` Orchestrator。
  - 文档：`paper/INTEGRATED_SYSTEM_GUIDE.md`, `paper/CLOSE_AGENT_GUIDE.md`。

- **Figure 2：自驱动相变检测 & 自适应采样**
  - 代码：`auto_control/integrated_temp_chi_controller.py`, `integrated_workflow.py`。
  - 文档：`paper/SI_table/SI_Note4_phase_transition_detection.md`。
  - 数据：典型自驱动实验的 `experiment_data/` 记录。

- **Figure 3：ML 分段 / ΔEa / 机理 & 新材料预测**
  - 代码：`phase3/step*_*.py`, `phase3-v2.0/*`。
  - 表格：`paper/SI_table/TableS2_confinement_effect_by_temperature.csv` 等。
  - AI 报告：`output/phase2_reports/`, `paper/SI_reports/*`。

- **Figure 4：我们的系统 vs 商用模型**
  - 代码：`paper_figure/figure4_model_comparison/*`。
  - 文档：`paper/SI_table/TableS7_report_evaluation_scores.csv`，`paper_figure/figure4_model_comparison/scoring_prompt.md`。

---

## 5. 清理与维护约定

- **新增主线代码**：优先放入 `auto_control/`, `phase3/`, `specific_conductance/`, `paper_figure/` 等 Core 目录，并在 `PROJECT_MAP.md` 中登记。
- **调试/一次性脚本**：放入 Support 区（在 `PROJECT_MAP.md` 中注明用途），用完且确认不会再用时移动到 `archive_code/`。
- **过时输出/文档**：在文件顶部注明 `OBSOLETE`，并移动到 `archive_output/` 或 `archive_docs/`，避免与当前主线混淆。

---

## 6. GitHub 上传说明

- 当前 `close/` 已经补充：
  - `.gitignore`
  - `.env.example`
  - `GITHUB_UPLOAD_GUIDE.md`
  - `GITHUB_PREUPLOAD_CHECKLIST.md`
  - `ENVIRONMENT_SETUP.md`
- API 密钥不再内置在 `close/config/api_config.py` 与 `close/auto_control/modules/report_bundle.py` 中；上传 GitHub 前，请通过环境变量提供：
  - `OPENROUTER_API_KEY`
  - `DEEPSEEK_API_KEY`
  - `OPENAI_API_KEY`
- 推荐做法：
  1. 把 `close/` 作为单独仓库上传；
  2. 先用于 GPT / GitHub 分析和论文协作；
  3. 当前已完成 standalone 化前三轮：主入口、主论文图脚本、`auto_control/` 与关键辅助脚本都已做过路径规范化；
  4. 当前最重要的收尾信息见：
     - `GITHUB_UPLOAD_GUIDE.md`
     - `ENVIRONMENT_SETUP.md`
  5. 还未完全标准化的主要是：环境依赖、硬件依赖、数据分发与最终安装说明。

File: m6_baseline_ablation/_lineA_data_dump.txt
CWD=C:\Users\JZ\Desktop\paper\acid-in-clay-close

#### 2026.4.27CS  files=56  T=n/a
  --- 材料制备过程.txt ---
  淀粉+PVA+凹凸棒土+磷酸（LRS-P10-PVA10-AO3）
  P10是磷酸和淀粉的摩尔比R=1，PVA10是PVA占高分子聚合物（藕粉和PVA）的质量百分比：10%，AO是凹凸棒土占高分子聚合物（藕粉和PVA）的质量百分比：3%。
  （3g淀粉+0.333gPVA+0.0999g凹凸棒土+2.13g85%的磷酸+46g去离子水）先是PVA加上水，85℃搅拌溶解，然后降温到室温加上藕粉，分阶段搅拌糊化，45℃，55℃，65℃，充分糊化之后，降温，之后加入凹凸棒土和稀释后的磷酸，搅拌10分钟，放入容器里面在45℃烘箱干燥，等到比较黏糊的时候，用勺子弄到纽扣电池的垫片上去，使用两个垫片加上一个弹片和正负极组装成纽扣电池，然后再封口机使用0.5兆帕的压力把纽扣电池封住。
  
  厚度：0.06cm 接触面积：1.96cm^2

#### 2026.4.28CS  files=38  T=n/a
  --- 材料制备过程.txt ---
  淀粉+PVA+凹凸棒土+磷酸（LRS-P10-PVA10-AO3）
  P10是磷酸和淀粉的摩尔比R=1，PVA10是PVA占高分子聚合物（藕粉和PVA）的质量百分比：10%，AO是凹凸棒土占高分子聚合物（藕粉和PVA）的质量百分比：3%。
  （3g淀粉+0.333gPVA+0.0999g凹凸棒土+2.13g85%的磷酸+46g去离子水）先是PVA加上水，85℃搅拌溶解，然后降温到室温加上藕粉，分阶段搅拌糊化，45℃，55℃，65℃，充分糊化之后，降温，之后加入凹凸棒土和稀释后的磷酸，搅拌10分钟，放入容器里面在45℃烘箱干燥，等到比较黏糊的时候，用勺子弄到纽扣电池的垫片上去，使用两个垫片加上一个弹片和正负极组装成纽扣电池，然后再封口机使用0.5兆帕的压力把纽扣电池封住。
  厚度：0.06cm 接触面积：1.96cm^2

#### 2026.4.29CS  files=40  T=n/a
  --- 材料制备过程.txt ---
  藕粉+PVA+凹凸棒土+磷酸（LRS-P10-PVA10-AO3）
  P10是磷酸和藕粉的摩尔比R=1，PVA10是PVA占高分子聚合物（藕粉和PVA）的质量百分比：10%，AO是凹凸棒土占高分子聚合物（藕粉和PVA）的质量百分比：3%。
  （3g藕粉+0.333gPVA+0.0999g凹凸棒土+2.13g85%的磷酸+46g去离子水）先是PVA加上水，85℃搅拌溶解，然后降温到室温加上藕粉，分阶段搅拌糊化，45℃，55℃，65℃，75℃，充分糊化之后，降温，之后加入凹凸棒土和稀释后的磷酸，搅拌10分钟，放入容器里面在45℃烘箱干燥，等到比较黏糊的时候，用勺子弄到纽扣电池的垫片上去，使用两个垫片加上一个弹片和正负极组装成纽扣电池，然后再封口机使用0.5兆帕的压力把纽扣电池封住。
  
  厚度：0.02cm 接触面积：1.96cm^2

#### 2026.4.30CS  files=30  T=n/a
  --- 材料制备过程.txt ---
  壳聚糖+PVA+凹凸棒土+磷酸
  （20g 1.0wt的醋酸溶液在45℃溶解壳聚糖，1.0gPVA在90℃下溶解，两者溶解好之后，把温度设置成45℃，相互混合，混合搅拌均匀之后，加入凹凸棒土溶液0.075g凹凸棒土，之后再搅拌均匀之后，加入稀释后的磷酸溶液1.065g的85%磷酸，之后的方法和藕粉一样，45℃烘干）
  
  厚度：0.05cm 接触面积：1.96cm^2

#### 2026.5.1CS  files=29  T=n/a
  --- 材料制备过程.txt ---
  壳聚糖+PVA+凹凸棒土+磷酸
  （20g 1.0wt的醋酸溶液在45℃溶解壳聚糖，1.0gPVA在90℃下溶解，两者溶解好之后，把温度设置成45℃，相互混合，混合搅拌均匀之后，加入凹凸棒土溶液0.075g凹凸棒土，之后再搅拌均匀之后，加入稀释后的磷酸溶液1.065g的85%磷酸，之后的方法和藕粉一样，45℃烘干）
  
  厚度：0.060cm 接触面积：1.96cm^2

#### 2026.5.9CS  files=36  T=n/a
  --- 材料制备过程.txt ---
  藕粉+PVA+凹凸棒土+磷酸（LRS-P10-PVA10-AO3）
  P10是磷酸和藕粉的摩尔比R=1，PVA10是PVA占高分子聚合物（藕粉和PVA）的质量百分比：10%，AO是凹凸棒土占高分子聚合物（藕粉和PVA）的质量百分比：3%。
  （3g藕粉+0.333gPVA+0.0999g凹凸棒土+2.13g85%的磷酸+46g去离子水）先是PVA加上水，85℃搅拌溶解，然后降温到室温加上藕粉，分阶段搅拌糊化，45℃，55℃，65℃，75℃，充分糊化之后，降温，之后加入凹凸棒土和稀释后的磷酸，搅拌10分钟，放入容器里面在45℃烘箱干燥，等到比较黏糊的时候，用勺子弄到纽扣电池的垫片上去，使用两个垫片加上一个弹片和正负极组装成纽扣电池，然后再封口机使用0.5兆帕的压力把纽扣电池封住。
  
  厚度：0.022cm 接触面积：1.96cm^2

#### 2026.6.11淀粉  files=39  T=-90..21C  (n_pts=38)
  --- 材料制备.txt ---
  淀粉+PVA+凹凸棒土+磷酸（LRS-P10-PVA10-AO3）
  P10是磷酸和淀粉的摩尔比R=1，PVA10是PVA占高分子聚合物（淀粉和PVA）的质量百分比：10%，AO是凹凸棒土占高分子聚合物（藕粉和PVA）的质量百分比：3%。
  （3g淀粉+0.333gPVA+0.10g凹凸棒土+2.13g85%的磷酸+46g去离子水）先是PVA加上水，85℃搅拌溶解，然后降温到室温加上淀粉，分阶段搅拌糊化，72℃充分糊化之后，降温，之后加入凹凸棒土和稀释后的磷酸，搅拌10分钟，放入容器里面在45℃烘箱干燥，等到比较黏糊的时候，用勺子弄到纽扣电池的垫片上去，使用两个垫片加上一个弹片和正负极组装成纽扣电池，然后再封口机使用0.5兆帕的压力把纽扣电池封住。
  
  厚度：0.0628cm 接触面积：1.96cm^2

#### 2026.6.12藕粉  files=38  T=-89..19C  (n_pts=37)
  --- 材料制备.txt ---
  藕粉+PVA+凹凸棒土+磷酸（LRS-P10-PVA10-AO3）
  P10是磷酸和藕粉的摩尔比R=1，PVA10是PVA占高分子聚合物（藕粉和PVA）的质量百分比：10%，AO是凹凸棒土占高分子聚合物（藕粉和PVA）的质量百分比：3%。
  （3g淀粉+0.333gPVA+0.10g凹凸棒土+2.13g85%的磷酸+46g去离子水）先是PVA加上水，85℃搅拌溶解，然后降温到室温加上藕粉，分阶段搅拌糊化，72℃充分糊化之后，降温，之后加入凹凸棒土和稀释后的磷酸，搅拌10分钟，放入容器里面在45℃烘箱干燥，等到比较黏糊的时候，用勺子弄到纽扣电池的垫片上去，使用两个垫片加上一个弹片和正负极组装成纽扣电池，然后再封口机使用0.5兆帕的压力把纽扣电池封住。
  
  厚度：0.0737cm 接触面积：1.96cm^2

#### 2026.6.13淀粉  files=35  T=-89..19C  (n_pts=34)
  --- 材料制备.txt ---
  淀粉+PVA+凹凸棒土+磷酸（LRS-P10-PVA10-AO3）
  P10是磷酸和淀粉的摩尔比R=1，PVA10是PVA占高分子聚合物（淀粉和PVA）的质量百分比：10%，AO是凹凸棒土占高分子聚合物（淀粉和PVA）的质量百分比：3%。
  （3g淀粉+0.333gPVA+0.10g凹凸棒土+2.13g85%的磷酸+46g去离子水）先是PVA加上水，85℃搅拌溶解，然后降温到室温加上淀粉，分阶段搅拌糊化，72℃充分糊化之后，降温，之后加入凹凸棒土和稀释后的磷酸，搅拌10分钟，放入容器里面在45℃烘箱干燥，等到比较黏糊的时候，用勺子弄到纽扣电池的垫片上去，使用两个垫片加上一个弹片和正负极组装成纽扣电池，然后再封口机使用0.5兆帕的压力把纽扣电池封住。
  
  厚度：0.0737cm 接触面积：1.96cm^2

#### 2026.6.15藕粉  files=60  T=-88..22C  (n_pts=54)
  --- 材料制备.txt ---
  藕粉+PVA+凹凸棒土+磷酸（LRS-P10-PVA10-AO3）
  P10是磷酸和藕粉的摩尔比R=1，PVA10是PVA占高分子聚合物（藕粉和PVA）的质量百分比：10%，AO是凹凸棒土占高分子聚合物（藕粉和PVA）的质量百分比：3%。
  （3g淀粉+0.333gPVA+0.10g凹凸棒土+2.13g85%的磷酸+46g去离子水）先是PVA加上水，85℃搅拌溶解，然后降温到室温加上藕粉，分阶段搅拌糊化，72℃充分糊化之后，降温，之后加入凹凸棒土和稀释后的磷酸，搅拌10分钟，放入容器里面在45℃烘箱干燥，等到比较黏糊的时候，用勺子弄到纽扣电池的垫片上去，使用两个垫片加上一个弹片和正负极组装成纽扣电池，然后再封口机使用0.5兆帕的压力把纽扣电池封住。
  
  厚度：0.0701cm 接触面积：1.96cm^2

===== RAW EIS SAMPLE: V1.0-qianduan-mainline/data/新材料\2026.6.12藕粉\藕粉-2_T-11.0_f0.1_1000000_V0.txt =====
June 12, 2026   10:44:15
A.C. Impedance
File: e:\chi_data\Data Source:  Experiment
Instrument Model:  CHI660E
Header: 
Note: 

Init E (V) = 0
High Frequency (Hz) = 1e+6
Low Frequency (Hz) = 0.1
Imp SF
Amplitude (V) = 0.005
Quiet Time (sec) = 2
Cycles (.1-1Hz) = 1

Freq/Hz, Z'/ohm, Z"/ohm, Z/ohm, Phase/deg

8.252e+5, 3.361e+0, 1.430e+1, 1.469e+1, 76.8
6.816e+5, 2.715e+0, 1.159e+1, 1.190e+1, 76.8
5.625e+5, 2.145e+0, 9.646e+0, 9.882e+0, 77.5
4.639e+5, 1.893e+0, 7.905e+0, 8.128e+0, 76.5
3.828e+5, 1.715e+0, 6.600e+0, 6.819e+0, 75.4
3.164e+5, 1.608e+0, 5.465e+0, 5.697e+0, 73.6
2.607e+5, 1.501e+0, 4.551e+0, 4.792e+0, 71.7
2.158e+5, 1.418e+0, 3.756e+0, 4.014e+0, 69.3

===== RAW EIS SAMPLE: V1.0-qianduan-mainline/data/新材料\2026.6.11淀粉\淀粉-2-0.628_T-12.0_f0.1_1000000_V0.txt =====
June 11, 2026   14:42:18
A.C. Impedance
File: e:\chi_data\Data Source:  Experiment
Instrument Model:  CHI660E
Header: 
Note: 

Init E (V) = 0
High Frequency (Hz) = 1e+6
Low Frequency (Hz) = 0.1
Imp SF
Amplitude (V) = 0.005
Quiet Time (sec) = 2
Cycles (.1-1Hz) = 1

Freq/Hz, Z'/ohm, Z"/ohm, Z/ohm, Phase/deg

8.252e+5, 5.871e+0, 1.341e+1, 1.463e+1, 66.3
6.816e+5, 5.292e+0, 1.096e+1, 1.217e+1, 64.2
5.625e+5, 4.642e+0, 9.103e+0, 1.022e+1, 63.0
4.639e+5, 4.423e+0, 7.481e+0, 8.690e+0, 59.4
3.828e+5, 4.234e+0, 6.224e+0, 7.528e+0, 55.8
3.164e+5, 4.157e+0, 5.154e+0, 6.621e+0, 51.1
2.607e+5, 4.061e+0, 4.271e+0, 5.893e+0, 46.4
2.158e+5, 3.994e+0, 3.519e+0, 5.323e+0, 41.4

File: m6_baseline_ablation/_meta_out.txt
total cards: 31

  manual_1157b11126  y=0     [TITLE]
      title: International   Journal   of   Biological   Macromolecules
  manual_1190463586  y=0     [TITLE]
      title: Article Composite Proton Exchange Membranes Based on Chitosan and Phosphotungstic Acid Immobilized O
  manual_1ca1249fc4  y=0     [TITLE]
      title: Choline chloride-based deep eutectic solvents as electrolytes for wide  temperature range supercapac
  manual_26f0dcfc01  y=0     [NONE]
      title: Journal of Materials Chemistry A
  manual_3d7d6d5d7b  y=0     [NONE]
      title: 
  manual_42051140ac  y=0     [TITLE]
      title: Effect of deep eutectic solvent in proton conduction and thermal behaviour of chitosan-based membran
  manual_529c072730  y=0     [TITLE]
      title: Design Strategies for Anti-Freeze Electrolytes in Aqueous Energy Storage Devices at Low Temperatures
  manual_58ec9a6c2e  y=0     [NONE]
      title: Chemical Science
  manual_6138017199  y=0     [NONE]
      title: 
  manual_7f4f0a8392  y=0     [TITLE]
      title: M O Acc OH Acc OH ? ? ?     ? ?? ? ? ? ? ? X M O | M O trap Acc OH Acc OH K ? ? ? ?    (11)    Assoc
  manual_89488460eb  y=0     [TITLE]
      title: Enhancing proton conductivity at subzero temperature through  constructing the well-ordered structur
  manual_8d58a81c9e_1  y=0     [TITLE]
      title: An effective strategy to enhance phosphoric acid retention and proton  conductivity stability: Const
  manual_8d58a81c9e  y=0     [TITLE]
      title: An effective strategy to enhance phosphoric acid retention and proton  conductivity stability: Const
  manual_a16330d0f5  y=0     [TITLE]
      title: Phosphoric Acid-in-Clay Electrolyte Boosting Polybenzimidazole Membranes for High-Performance Fuel C
  manual_a624da98ce  y=2014  [TITLE]
      title: Enhanced Proton Conductivity from Phosphoric Acid-Incorporated 3D Polyacrylamide-Graft-Starch Hydrog
  manual_b9c3d1711d  y=0     [TITLE]
      title: Enhanced Proton Conductivity by the Influence of Modified  Montmorillonite on Poly (Vinyl alcohol) B
  manual_c0c1101384  y=0     [TITLE]
      title: Preparation and properties of chitosan/organic-modified attapulgite composite proton exchange membra
  manual_c8dafb5973  y=0     [TITLE]
      title: Functionalized clay nanocomposites for enhanced proton conductivity in  polyether-based fuel cell me
  manual_e2d7aef1a8  y=0     [TITLE]
      title: =  c 0,H +  exp ?
  manual_f56a2b0129  y=0     [TITLE]
      title: ABSTRACT:  Growing concern regarding the impact of fossil fuels has led to demands for the developme
  manual_f5f9ab95ca  y=2018  [TITLE]
      title: Improving the ionic conductivity in nanostructured membranes based on poly(vinyl alcohol) (PVA), chi
  manual_f7196a2c3b  y=2014  [TITLE]
      title: Hydrogen ion conducting starch-chitosan blend based electrolyte for application in electrochemical d
  openalex_w1608495915  y=0     [NONE]
      title: 
  W2566581454  y=2016  [DOI,TITLE]
      title: Recent progress in layered transition metal carbides and/or nitrides (MXenes) and their composites: 
      doi  : 10.1039/c6ta06772g
  W2559171777  y=2016  [DOI,TITLE]
      title: Hierarchically porous materials: synthesis strategies and structure design
      doi  : 10.1039/c6cs00829a
  W2324366651  y=2016  [DOI,TITLE]
      title: Polymer Nanocomposites?A Comparison between Carbon Nanotubes, Graphene, and Clay as Nanofillers
      doi  : 10.3390/ma9040262
  W3176022823  y=2021  [DOI,TITLE]
      title: Layered double hydroxide-based electrocatalysts for the oxygen evolution reaction: identification an
      doi  : 10.1039/d1cs00186h
  W3201994217  y=2021  [DOI,TITLE]
      title: Hydrogen production, storage, utilisation and environmental impacts: a review
      doi  : 10.1007/s10311-021-01322-8
  W2005927954  y=2012  [DOI,TITLE]
      title: Bottom-up assembly of photonic crystals
      doi  : 10.1039/c2cs35309a
  W2792636844  y=2018  [DOI,TITLE]
      title: Materials for supercapacitors: When Li-ion battery power is not enough
      doi  : 10.1016/j.mattod.2018.01.035
  W2787667840  y=2018  [DOI,TITLE]
      title: Ionic liquids and derived materials for lithium and sodium batteries
      doi  : 10.1039/c7cs00464h

fetchable by DOI   : 8/31
fetchable by title : 26/31
