Repository: LJZ-sudo/acid-in-clay-close

# Closed-Loop EIS 分析子项目（2026 清理版）

本目录是 **EIS 自驱动闭环分析系统 + 论文图表/结果** 的主代码仓。  
旧版本代码和历史输出会逐步移动到 `archive_*` 目录，仅作参考。

---

## 1. 当前系统的四个核心目标

1. **方法可靠性**：  
   从 CHI 原始 EIS 数据自动完成 Rb 拟合、导电率计算和多段 Arrhenius 分析，证明自动结果物理合理，并优于传统低分辨率/两段拟合基线。

2. **自驱动相变检测与采样优化**：  
   在线分析 EIS 曲线和导电率变化，实时检测相变/机制转变区域，在 3 K 粗步长与 1 K 精细步长之间自动切换。

3. **AI 机理 + 新材料/下一步实验指导**：  
   基于 Phase 1/3 结果和材料知识库生成深度机理报告，提出机理假设、新配比/新材料预测，并给出可直接执行的后续实验建议。

4. **我们的系统 vs 商用大模型**：  
   对比“带闭环 + ML + 知识库的 Agent 报告”和“直接调用商用大模型”的机制分析质量，在机理深度、数据利用、实验可操作性等维度展示优势。

---

## 2. 运行入口（目前仍在使用）

### 2.1 Phase 3 全流程（基于 Phase 1 结果）

在 `V1.0-qianduan/close/` 目录下：

```bash
cd close
python phase3/run_all.py
```

`run_all.py` 顺序调用：

1. `step1_data_preparation.py`
2. `step2_train_models.py`
3. `step3_confinement_analysis.py`
4. `step4_ml_ai_validation.py`
5. `step_meyer_neldel.py`
6. `step6_cross_material.py`
7. `step5_final_report.py`

输出写入 `close/output/phase3_results/`，用于论文主结果和 AI 报告的定量输入。

> 说明：Phase 1（原始 EIS → Rb → Arrhenius 分段）在主项目中已完成，这里主要复用 `specific_conductance/` 中的实现。算法细节见 `paper/SI_table/SI_Note2_Arrhenius_segmentation.md`。

### 2.2 自驱动闭环 & 相变检测

**完整闭环处理（已有 CHI 数据）：**

```bash
cd close
python auto_control/run_closed_loop.py \
  --data-dir E:\chi_data \
  --config experiment_data/experiment_data.json \
  --thickness 0.01 \
  --area 1.0 \
  --min-points 5 \
  --output-dir experiment_data \
  --bundle-report
```

功能概览：

- 扫描 `E:\chi_data` 内 CHI 输出文件；
- 自动完成数据读取 → Rb 半圆拟合 → 导电率计算；
- 对成功点做 Arrhenius 分段分析；

# Paper Figures (Advanced Materials 风格)

本目录存放论文用图及对应数据，便于用 Origin 等软件微调。

## Figure 1：典型 S8 样品 Arrhenius 图

### 🎯 推荐版本：S8-3-2-1（三段合并版）⭐⭐⭐

**最新推荐** - 将原始 4 段合并为清晰的 3 段结构

- **样品**: S8-3-2-1（海泡石 + H₃PO₄，R≈0.29, N≈4.29）
- **分段**: **3 段**（原 Seg 1+2 合并 → 新 Seg 1）
- **数据点**: **36 个**（温度覆盖全面）
- **温度范围**: 186.6–300.0 K (-86.6 ~ +26.9 °C)
- **拟合质量**: 所有段 R² > 0.98 ✓

| 新分段 | 温度范围 (K) | Ea (eV) | R² | 物理意义 |
|--------|-------------|---------|-----|----------|
| **1** | 260.85-300.00 | **0.256** | **0.986** | 高温综合段（Grotthuss + 弛豫） |
| **2** | 230.35-258.07 | **0.475** | **0.993** | 中温段（典型质子传导） |
| **3** | 192.15-227.15 | **0.998** | **0.986** | 低温段（Vehicle/受限传导） |

**文件**：
- `figure1_arrhenius_S8-3-2-1_3segments.png/pdf` - 图像
- `figure1_arrhenius_S8-3-2-1_3segments_data.csv` - 数据
- `S8-3-2-1_3SEGMENTS_README.md` - 详细说明（合并原理、物理意义）
- `S8-3-2-1_MERGE_SUMMARY_CN.txt` - 中文快速参考

---

### 备选版本1：S8-3-37-1-1（数据点最多）

- **样品**: S8-3-37-1-1（海泡石 + H₃PO₄，R≈0.30, N≈4.89，三段 Arrhenius）
- **数据点数**: **35 个**（温度覆盖更全面）
- **温度范围**: 184.8–300.0 K (-88.4 ~ +26.9 °C)
- **拟合质量**: 
  - Segment 1: R² = 0.528（高温段，非典型 Arrhenius）
  - Segment 2: R² = 0.998（中温段，拟合优秀）
  - Segment 3: R² = 0.987（低温段，拟合优秀）

### 文件说明

| 文件 | 说明 |
|------|------|
| **`figure1_arrhenius_S8-3-37-1-1_data.csv`** | **推荐使用** - 35 个数据点的完整数据 |
| `figure1_arrhenius_S8-3-37-1-1.png` | 自动生成的预览图（300 dpi） |
| `figure1_arrhenius_S8-3-37-1-1.pdf` | 自动生成的矢量图 |
| **`ORIGIN_PLOTTING_GUIDE.md`** | **详细的 Origin 绘图教程**（英文，包含公式推导） |
| **`CSV_DATA_EXPLANATION_CN.txt`** | **CSV 数据详解**（中文，快速参考） |
| `figure1_arrhenius_am.py` | 生成脚本 |

**其他版本文件**（备份参考）：
- `figure1_arrhenius_S8-3-6-1.*` - 20 数据点，三段（R²质量最高）
- `figure1_arrhenius_S8-3-2-1.png/pdf` - 原始四段版本（未合并）

---

## 🎯 Origin 用户快速开始

### 1. 打开 CSV 文件

使用任何文本编辑器或 Excel 打开 `figure1_arrhenius_S8-3-37-1-1_data.csv`，查看数据结构。

### 2. CSV 文件结构（三部分）

```
━━━━━━━━━━━━━━━━━━━━━━━━━━━━━━━━━━━━━━━━━━━━━
第 1 部分（第 1-36 行）：35 个温度点的测试数据
━━━━━━━━━━━━━━━━━━━━━━━━━━━━━━━━━━━━━━━━━━━━━
1000_T_K_inv | T_K  | T_C   | sigma_S_cm | log10_sigma_mS_cm
─────────────────────────────────────────────────────────────
3.333        | 300  | 26.9  | 0.000495   | -0.305    ← X 轴  Y 轴
3.366        | 297  | 23.9  | 0.001871   |  0.272
...（共 35 行数据）

━━━━━━━━━━━━━━━━━━━━━━━━━━━━━━━━━━━━━━━━━━━━━
第 2 部分（第 38-41 行）：三段 Arrhenius 拟合参数
━━━━━━━━━━━━━━━━━━━━━━━━━━━━━━━━━━━━━━━━━━━━━
segment | Ea_eV  | ln_sigma0 | T_low  | T_high | r_squared
────────────────────────────────────────────────────────────
1       | 0.073  | -4.699    | 244.67 | 300.0  | 0.528
2       | 0.543  | 17.325    | 221.07 | 241.88 | 0.998
3       | 1.133  | 49.957    | 184.77 | 211.63 | 0.987

━━━━━━━━━━━━━━━━━━━━━━━━━━━━━━━━━━━━━━━━━━━━━
第 3 部分（第 43-45 行）：分段边界点
━━━━━━━━━━━━━━━━━━━━━━━━━━━━━━━━━━━━━━━━━━━━━
breakpoints_1000_T_K_inv
────────────────────────
4.134   ← Segment 1|2 边界，画垂直虚线
4.725   ← Segment 2|3 边界，画垂直虚线
```

### 3. 关键列说明

| 列名 | 单位 | 用途 | Origin 绘图 |
|------|------|------|------------|
| `1000_T_K_inv` | K⁻¹ | 温度倒数×1000 | **X 轴（下横轴）** |
| `T_C` | °C | 摄氏度 | **X 轴（上横轴）** |
| `log10_sigma_mS_cm` | - | log₁₀(σ/mS·cm⁻¹) | **Y 轴** |
| `Ea_eV` | eV | 活化能 | **图中标注** |
| `r_squared` | - | R² 拟合优度 | **图例标注** |

### 4. 单位换算

```
原始电导率: σ = 0.001871 S/cm
           ↓ ×1000
转换单位:   σ = 1.871 mS/cm
           ↓ log₁₀
Y 轴值:     log₁₀(1.871) = 0.272
```

### 5. Origin 绘图步骤概要

1. **导入数据**: Import ASCII，只导入前 36 行
2. **设置列**: A 列(1000_T_K_inv)为 X，E 列(log10_sigma_mS_cm)为 Y
3. **绘制散点**: Plot → Scatter，深灰色点
4. **添加拟合线**: 使用第 2 部分的 Ea 和 ln_sigma0 参数
5.

File: paper_figure/figure10/figure10_statistics.csv
temperature_region,n,mean,std,ci_95_low,ci_95_high
Low T (<230K),39,0.19777586937991437,0.1868994052868661,0.13545523902459589,0.25499920002721793
Mid T (230-270K),40,0.007959572942380703,0.11321702953181323,-0.023030422981716776,0.04518332626238238
High T (>=270K),42,0.04572757435120371,0.09628710595828031,0.017331421898095067,0.07375517048625814

File: paper_figure/figure11/figure11_distribution_stats.csv
statistic,value
n,121
mean,0.08224958633274748
std,0.15907084157299994
median,0.0402453379299217
skewness,0.9449891727484503
kurtosis,0.44266755953982084
shapiro_W,0.9290647634798193
shapiro_p,7.771357072631617e-06
n_peaks,1
is_unimodal,True

File: paper_figure/figure11/figure11_temp_region_stats.csv
temperature_region,n,mean,std,skewness
Low T,39,0.19777586937991437,0.1868994052868661,0.004200215330599664
Mid T,40,0.007959572942380703,0.11321702953181323,1.5800241384516371
High T,42,0.04572757435120371,0.09628710595828031,0.28131297480801126

File: paper_figure/figure12/figure12_residual_data.csv
T_avg_K,delta_Ea,fitted,residual,std_residual
270.25,-0.1434373041378167,0.03338569255714374,-0.17682299669496043,-1.2325065351616504
207.8,0.1625380560017862,0.16648696472034563,-0.003948908718559435,-0.02752501593883482
274.825,-0.1516135007104765,0.02363487878377868,-0.17524837949425517,-1.2215310058101423
219.95,-0.1397867705570403,0.140591360928786,-0.2803781314858263,-1.9543152521548817
283.075,0.2475011927848234,0.006051444110497406,0.241449748674326,1.682973361590621
214.575,0.1477092309681076,0.1520472350341056,-0.004338004065998019,-0.030237121080601795
279.025,-0.0629036484424366,0.01468331204101736,-0.07758696048345395,-0.540803162634734
226.95,0.0889748935544004,0.1256720830241837,-0.0366971894697833,-0.2557898389291481
270.15,0.0004280403148249,0.033598825098638097,-0.0331707847838132,-0.2312097961614039
210.8,-0.0982303380353972,0.16009298847551612,-0.25832332651091333,-1.8005869941150685
288.775,0.0632188378726319,-0.00609711075467867,0.06931594862731057,0.48315185960494683
262.275,0.0270818895791138,0.050383012741315736,-0.023301123162201936,-0.1624154499743239
241.34166666666667,0.0189050914071718,0.09499875809412639,-0.0760936666869546,-0.5303944805203998
223.85,0.1384901121116413,0.13227919181050757,0.006210920301133738,0.04329187947041319
285.54166666666663,0.0025367228939777,0.0007941747536376331,0.0017425481403400668,0.012146055722084275
258.4583333333333,-0.1011184176085283,0.0585175714083489,-0.1596359890168772,-1.1127082075738972
231.96666666666664,-0.1000191730735048,0.11497993385921879,-0.2149991069327236,-1.4986048721119352
195.91666666666663,0.2192166433321845,0.19181421506792062,0.027402428264263867,0.19100271201300204
282.0625,0.2134325498045215,0.008209411093127339,0.20522313871139417,1.4304635955498888
255.03250000000003,0.1926406596332642,0.06581913705904163,0.12682152257422258,0.8839820515061715
237.7675,0.2500895120085182,0.10261647034803578,0.14747304166048242,1.0279290081270929
211.4525,0.5462077847246174,0.1587022986422657,0.3875054860823517,2.7010233563194803
285.69166666666666,0.0030560156467009,0.00047447594139604643,0.0025815397053048535,0.01799406534805207
257.325,-0.1079188065608727,0.06093307354528443,-0.16885188010615715,-1.1769455873671517
226.625,-0.1337610166580418,0.1263647637840402,-0.260125780442082,-1.8131506102227946
186.49166666666667,0.1570982785339637,0.21190195710376003,-0.054803678569796344,-0.381997213318903
292.9666666666667,0.1468348387351494,-0.01503091645231569,0.1618657551874651,1.1282503114206774
271.9916666666667,0.1243622299518464,0.029673634126117676,0.09468859582572872,0.660006420781449
244.2083333333333,0.1124885104857355,0.08888895857128931,0.023599551914446182,0.1644955831826514
209.65,0.4115623656938469,0.16254401270270075,0.24901835299114616,1.735728684466559
281.64166666666665,-0.0094902882924283,0.009106343871916,-0.0185966321643443,-0.129623810833226
245.05,0.088642469343927,0.08709509301371199,0.0015473763302150112,0.010785652743090336
209.3583333333333,0.357267604749881,0.1631656492820593,0.19410195546782172,1.3529457880099607
269.6,-0.048743476873143,0.03477105407685677,-0.08351453094999978,-0.5821200132378951
207.35,0.1176780351159884,0.16744606115707011,-0.049768026041081714,-0.34689728420079774
283.175,0.0581334293402533,0.005838311569003052,0.052295117771250246,0.3645118316895433
225.625,-0.0601854394700766,0.12849608919898342,-0.18868152866906002,-1.3151638728874377
270.65,0.0107954520055485,0.03253316239116655,-0.02173771038561805,-0.15151801864292863
208.8,0.2880756400563811,0.16435563930540248,0.12372000075097861,0.862363563031569
287.25,0.0213797522633429,-0.002846839496890352,0.024226591760233254,0.16886622909514284
261.69166666666666,-0.0649843606579216,0.05162628590003249,-0.11661064655795408,-0.812809344024651
233.6833333333333,-0.0694888910565617,0.11132115856356628,-0.18081004962012798,-1.2602974270600706
196.94166666666663,0.2236067774403961,0.18962960651760385,0.03397717092279223,0.2368305367026921
288.6,0.0603908075535127,-0.005724128807063744,0.06611493636057644,0.4608398944667898
264.5916666666667,-0.0039637724878291,0.04544544219669722,-0.04940921468452632,-0.34439626708135795
236.84166666666667,-0.0030653385298949,0.10458972246137066,-0.10765506099126557,-0.750386367695478
201.50833333333333,0.3491356018143838,0.17989655378936326,0.16923904802502054,1.1796442577840278
288.75,0.111957086301533,-0.006043827619305109,0.11800091392083811,0.8224999026194277
264.925,0.0466073346962278,0.044735000391716184,0.0018723343045116136,0.01305070216799282
238.5583333333333,0.0402453379299217,0.10093094716571827,-0.060685609235796564,-0.4229959415426941
200.6833333333333,0.3401651353937692,0.18165489725669137,0.15851023813707782,1.1048614040344782
293.08333333333337,0.2292885818953553,-0.015279571084059085,0.2445681529794144,1.7047095257612128
273.7583333333333,0.2071429625515251,0.02590829255971816,0.18123466999180693,1.263257151716021
247.475,0.2469619386110035,0.08192662888247482,0.16503530972852867,1.1503430072714966
213.925,0.5742821161800513,0.15343259655381863,0.4208495196262327,2.9334407455710556
291.44166666666666,-0.0227826720209199,-0.011780645194527262,-0.01100202682639264,-0.07668725345123162
271.7,-0.0590693383851511,0.030295270705476218,-0.08936460909062732,-0.6228967203082332
246.7083333333333,-0.0666245030703971,0.08356064503393135,-0.15018514810432845,-1.0468331607462276
212.1833333333333,0.2431572255772507,0.15714465498484476,0.08601257059240594,0.5995320594191382
294.4833333333333,0.1021257742015677,-0.018263426664979376,0.12038920086654707,0.8391469413160151
278.725,0.0848973583274063,0.0153227096655002,0.0695746486619061,0.48495507236146174
287.125,0.0371514867011236,-0.002580423820022437,0.03973191052114604,0.27694270704080937
264.3833333333333,-0.0382590634842993,0.045889468324810445,-0.08414853180910975,-0.5865391793913743
240.59166666666667,0.4033542328657314,0.09659725215533377,0.30675698071039764,2.138183327388416
204.4333333333333,0.3800837391860419,0.17366242695065448,0.2064213122353874,1.4388152054998484
283.925,0.1610143039518705,0.0042398175077956735,0.15677448644407482,1.0927627214816953
270.575,-0.0087111693533269,0.03269301179728723,-0.04140418115061413,-0.288598908541194
209.175,0.0763171912710206,0.1635563922747988,-0.08723920100377819,-0.6080820219607889
287.2,0.0233805272672525,-0.0027402732261432305,0.02612080049339573,0.1820694022469389
261.6,-0.0744850642493716,0.05182165739640232,-0.12630672164577392,-0.8803937427427201
234.9333333333333,-0.0980759517065497,0.10865700179488735,-0.20673295350143706,-1.44098743368403
195.725,0.0907515443709882,0.19222271910578465,-0.10147117473479644,-0.7072829231987039
288.66666666666663,0.0156404654973846,-0.005866217168059795,0.021506682665444397,0.14990768978163954
264.5083333333333,-0.0583180620666201,0.04562305264794253,-0.10394111471456263,-0.7244991067462007
236.38333333333333,-0.0414992274160363,0.10556657994321961,-0.1470658073592559,-1.0250904693228358
199.05,0.2739412839038514,0.1851360621010985,0.08880522180275291,0.618997631949376
294.31666666666666,0.0320185533081215,-0.01790820576248886,0.04992675907061036,0.3480036985241426
278.70000000000005,-0.0327499810988695,0.015375992800873761,-0.04812597389974326,-0.33545171414993397
257.44166666666666,0.030441660638876,0.06068441891354104,-0.03024275827466504,-0.2108006193286118
213.15,0.1033444767168552,0.15508437375039963,-0.051739897033544424,-0.36064178536937935
291.69166666666666,0.2080140418227281,-0.01231347654826298,0.22032751837099107,1.5357454140235967
270.8666666666667,0.1700592924319728,0.0320713752179288,0.137987917214044,0.9618149953257813
247.13333333333333,0.1970994073984542,0.08265483173258037,0.11444457566587382,0.7977112143695029
216.41666666666669,0.4561738102586905,0.1481220440615852,0.30805176619710534,2.1472083501729395
272.3333333333333,-0.099003955348338,0.028945431276012124,-0.12794938662435013,-0.8918435844432824
231.475,0.0952998271967354,0.11602783552156576,-0.020728008324830363,-0.1444801083498809
198.2,0.4748976061675558,0.1869476887038003,0.2879499174637555,2.0070927521128894
285.7416666666667,0.0056402517362015,0.0003679096706489249,0.005272342065552575,0.036749722450475954
258.875,-0.0953455756225577,0.057629519152122444,-0.15297509477468013,-1.0662798818641426
231.025,-0.0922245600111514,0.11698693195829019,-0.20921149196944158,-1.4582635511380002
193.28333333333333,0.2187294532850633,0.1974267053272709,0.021302747957792384,0.14848620691670994
274.55,-0.0449764710997696,0.02422099327288807,-0.06919746437265767,-0.4823259906800729
219.525,0.0969678777898158,0.1414971742301368,-0.044529296440321,-0.3103818501816525
270.625,-0.04766564127924,0.03258644552654011,-0.08025208680578011,-0.5593798504564258
209.175,0.12810757756575,0.1635563922747988,-0.03544881470904879,-0.24708831209330073
282.95,0.0055532829438298,0.006317859787365321,-0.0007645768435355213,-0.005329317871003224
243.56666666666663,-0.0729068047245683,0.09025655904587782,-0.1631633637704461,-1.1372950119884715
205.13333333333333,0.0608330787039388,0.17217049916019417,-0.11133742045625536,-0.7760534595910178
288.80833333333334,0.0732698685446414,-0.006168154935176862,0.07943802347981826,0.5537055977402235
263.7583333333333,0.0147637668688791,0.04722154670914991,-0.03245777984027081,-0.2262399490886583
234.75833333333333,0.0092053906687787,0.10902998374250228,-0.09982459307372357,-0.6958057811081271
197.66666666666663,0.3606825521938652,0.18808439559177004,0.17259815660209515,1.2030581991318503
266.1,-0.0578499723305574,0.04223069302915794,-0.10008066535971534,-0.6975906777101404
200.075,0.0759957048647806,0.1829514535507818,-0.10695574868600119,-0.7455119622025986
292.93333333333334,0.1380529358535752,-0.014959872271817498,0.1530128081253927,1.066542754635699
256.6083333333333,-0.0560206609995488,0.06246052342599384,-0.11848118442554265,-0.8258475245167926
217.50833333333333,-0.0849329643770396,0.14579534715027226,-0.23072831152731185,-1.6082418979404722
196.15833333333333,0.2749025644485739,0.19129914475930926,0.08360341968926466,0.5827395930102888
243.625,0.0011969173131795,0.09013223173000606,-0.08893531441682656,-0.6199044144381868
287.26666666666665,-0.005852500592972,-0.0028823615871393926,-0.002970139005832607,-0.020702712901887767
261.7166666666667,-0.0629195933323134,0.051573002764658926,-0.11449259609697232,-0.7980459304203358
233.7333333333333,-0.0056585255273737,0.11121459229281916,-0.11687311782019286,-0.8146388433095176
197.75833333333333,0.4756694066832427,0.1878890240954002,0.2877803825878425,2.00591104585066
279.0083333333333,0.0580566750030044,0.0147188341312664,0.043337840871738,0.30207706628995895
248.35,-0.0061328071930148,0.08006171914439952,-0.08619452633741433,-0.6008003426686294
231.6833333333333,-0.011497694788604,0.11558380939345264,-0.12708150418205663,-0.8857941971923464
203.825,0.2677349444081345,0.17495898324474485,0.09277596116338965,0.6466748136671534
284.3416666666667,-0.0065187239939257,0.0033517652515693275,-0.009870489245495027,-0.06880011496073764
256.025,-0.1195207255790699,0.06370379658471059,-0.1832245221637805,-1.2771269868155462
226.8083333333333,-0.128769968655292,0.1259740207913007,-0.2547439894465927,-1.7756379976283054
187.625,0.1786270905027298,0.20948645496682444,-0.030859364464094652,-0.21509853969133566

File: paper_figure/figure13/figure13_s8_mn_data.csv
sample_id,Ea_eV,ln_sigma0,T_avg_K,segment,temp_region
S8-2-1-1,0.2041585915094646,3.815883292665039,270.25,1,High
S8-2-1-1,0.9252316707375888,40.465155045855326,207.8,2,Low
S8-2-1-2,0.1637874676149879,1.9542161446718789,274.825,1,High
S8-2-1-2,0.5457057092742814,20.18672222174499,219.95,2,Low
S8-2-2-1,0.5042296644656525,15.249064601769094,283.075,1,High
S8-2-2-1,0.8675665108415722,36.74353944033788,214.575,2,Low
S8-2-2-2,0.2227267281126198,4.041064953237813,279.025,1,High
S8-2-2-2,0.7292088301285863,27.768566701620266,226.95,2,Low
S8-3-1-1,0.197715547164261,3.6295861770516593,270.15,1,High
S8-3-1-1,0.4923154582934899,18.74811721699617,210.8,2,Low
S8-3-1-2,0.1286393559844576,0.3582626891852626,288.775,1,High
S8-3-1-2,0.2789101278349105,6.672079714364175,262.275,2,Mid
S8-3-1-2,0.4122021985197833,12.857234760607296,241.34166666666667,3,Mid
S8-3-1-2,0.6460835859318489,24.58065773654247,223.85,4,Low
S8-3-10-1,0.1015006353536192,-0.1744138318690264,285.54166666666663,1,High
S8-3-10-1,0.1873571923872646,3.5253385856204624,258.4583333333333,2,Mid
S8-3-10-1,0.3655640304373218,11.9745974712324,231.96666666666664,3,Mid
S8-3-10-1,0.9126809435551388,41.91308267422046,195.91666666666663,4,Low
S8-3-11-1,0.3172778604548202,7.204714548436394,282.0625,1,High
S8-3-11-1,0.4843031163653903,14.489943806001676,255.03250000000003,2,Mid
S8-3-11-1,0.657264432081637,22.64566545590393,237.7675,3,Mid
S8-3-11-1,1.1227672738152945,46.657414549831735,211.4525,4,Low
S8-3-11-2,0.0810363027715209,-1.010368720836231,285.69166666666666,1,High
S8-3-11-2,0.1681444878895938,2.738462939481617,257.325,2,Mid
S8-3-11-2,0.3461203932493505,11.29937298777097,226.625,3,Low
S8-3-11-2,0.8868735198616705,41.95395128694293,186.49166666666667,4,Low
S8-3-2-1,0.1710223529315657,1.7069454687144034,292.9666666666667,1,High
S8-3-2-1,0.2976801628688463,6.875763821610637,271.9916666666667,2,High
S8-3-2-1,0.475455785264165,14.913100955304609,244.2083333333333,3,Mid
S8-3-2-1,0.9978807996795184,41.812546837410885,209.65,4,Low
S8-3-2-2,0.095853320212583,-4.953811292303209,281.64166666666665,1,High
S8-3-2-2,0.4459965514326176,10.561884268763391,245.05,2,Mid
S8-3-2-2,0.945411901318264,36.69998197579775,209.3583333333333,3,Low
S8-3-2-3,0.1412535981063498,0.5805968102275102,269.6,1,Mid
S8-3-2-3,0.7183678040694074,30.08938432952605,207.35,2,Low
S8-3-2-4,0.1525764365210743,1.2921571999602504,283.175,1,High
S8-3-2-4,0.4246148246366392,13.436621638547695,225.625,2,Low
S8-3-2-5,0.1934781794370317,3.0366764100301054,270.65,1,High
S8-3-2-5,0.8797123959613724,37.80474436466461,208.8,2,Low
S8-3-20-1-1,0.1006587160059971,0.0524490311734035,287.25,1,High
S8-3-20-1-1,0.1937960998572896,4.014816455858468,261.69166666666666,2,Mid
S8-3-20-1-1,0.3772641630860995,12.621328723423447,233.6833333333333,3,Mid
S8-3-20-1-1,0.903092365155823,41.27072997168103,196.94166666666663,4,Low
S8-3-21-1-1,0.1529486259126392,1.770973167117434,288.6,1,High
S8-3-21-1-1,0.2580016648358436,6.194232878594145,264.5916666666667,2,Mid
S8-3-21-1-1,0.4463466660380241,14.9258675684878,236.84166666666667,3,Mid
S8-3-21-1-1,1.0242399985472908,45.8390970456707,201.50833333333333,4,Low
S8-3-22-1-1,0.1582301915789412,1.6616802213450903,288.75,1,High
S8-3-22-1-1,0.2605852359674677,5.964646134871749,264.925,2,Mid
S8-3-22-1-1,0.4321133045732082,13.894474782307174,238.5583333333333,3,Mid
S8-3-22-1-1,0.97340000270435,42.600275103572976,200.6833333333333,4,Low
S8-3-23-2-1,0.2406698577837363,3.142606731591848,293.08333333333337,1,High
S8-3-23-2-1,0.3559772478309905,7.846924967101635,273.7583333333333,2,High
S8-3-23-2-1,0.5757619900549222,17.619289323315,247.475,3,Mid
S8-3-23-2-1,1.1211154563758827,45.57776262045821,213.925,4,Low
S8-3-24-1-1,0.4471626065341108,2.9780933361274173,276.02333333333337,full_range,High
S8-3-25-1-1,0.1736340937551088,2.4119413072291342,291.44166666666666,1,High
S8-3-25-1-1,0.2783490842938581,6.729318306855966,271.7,2,High
S8-3-25-1-1,0.4427833839465234,14.08267222242218,246.70833333333331,3,Mid
S8-3-25-1-1,0.9781973525868022,41.33401052035925,212.1833333333333,4,Low
S8-3-27-1-1,0.0971917119844558,-4.7916262408908645,294.4833333333333,1,High
S8-3-27-1-1,0.1924937130181593,-0.9513718447654128,278.725,2,High
S8-3-28-1-1,0.0869219779234288,-0.9387702856963228,287.125,1,High
S8-3-28-1-1,0.1711204476965148,2.653710045036553,264.3833333333333,2,Mid
S8-3-28-1-1,0.7732657708382784,29.71348305249853,240.59166666666667,3,Mid
S8-3-28-1-1,0.9813485584304942,40.73746227316824,204.4333333333333,4,Low
S8-3-29-1-1,0.2317970879458667,-0.1844337658188576,283.925,1,High
S8-3-3-1,0.1636333008595276,1.8890154817763465,270.575,1,High
S8-3-3-1,0.6543130629261986,26.5152963209383,209.175,2,Low
S8-3-31-1-1,0.0935345635876916,-0.2994392231285523,287.2,1,High
S8-3-31-1-1,0.1753330796233482,3.1803744530966878,261.6,2,Mid
S8-3-31-1-1,0.3307768560975357,10.461916074751942,234.9333333333333,3,Mid
S8-3-31-1-1,0.7678022904394656,34.04060546771498,195.725,4,Low
S8-3-32-1-1,0.0782141472092334,-0.8569023670252908,288.66666666666663,1,High
S8-3-32-1-1,0.1744511940315569,3.197472760416009,264.5083333333333,2,Mid
S8-3-32-1-1,0.3808487977636519,12.775279437944736,236.38333333333333,3,Mid
S8-3-32-1-1,0.9337083650112884,42.47917728304276,199.05,4,Low
S8-3-33-1-1,0.0300619568121458,-2.860155943774297,294.31666666666666,1,High
S8-3-33-1-1,0.0768524382025793,-0.9671642332718364,278.70000000000005,2,High
S8-3-33-1-1,0.2873404686076035,8.120855684123717,257.44166666666666,3,Mid
S8-3-33-1-1,0.6502298775738106,25.644447764759068,213.15,4,Low
S8-3-35-1-1,0.2420023544623153,4.029693740774352,291.69166666666666,1,High
S8-3-35-1-1,0.3518271789740603,8.553743657145963,270.8666666666667,2,High
S8-3-35-1-1,0.5411276201216283,17.09223472576402,247.13333333333333,3,Mid
S8-3-35-1-1,1.0004676081351822,40.23914373638903,216.41666666666669,4,Low
S8-3-37-1-1,0.0725214033722789,-4.699162687521757,272.3333333333333,1,High
S8-3-37-1-1,0.5427896712508093,17.325206033003806,231.475,2,Mid
S8-3-37-1-1,1.1327695683501604,49.95723584009746,198.2,3,Low
S8-3-38-1-1,0.0823666386562389,-1.0296869207204296,285.7416666666667,1,High
S8-3-38-1-1,0.1692269138616624,2.7069473380365814,258.875,2,Mid
S8-3-38-1-1,0.3581964291073085,11.678430082645292,231.025,3,Mid
S8-3-38-1-1,0.9065938301501094,41.89477932151991,193.28333333333333,4,Low
S8-3-4-1,0.0937941941404422,-0.3868768168373787,274.55,1,High
S8-3-4-1,0.6035222890008569,24.086274167021667,219.525,2,Low
S8-3-5-1,0.1890772675116994,2.9421856173759773,270.625,1,High
S8-3-5-1,0.7724973568531761,32.23223017661017,209.175,2,Low
S8-3-6-1,0.111747732463103,0.1264312196338351,282.95,1,High
S8-3-6-1,0.3046786813668551,8.63707795339237,243.56666666666663,2,Mid
S8-3-6-1,0.6858490953266501,28.74870144145676,205.13333333333333,3,Low
S8-3-6-2,0.1375512371811573,0.6656098088780218,288.80833333333334,1,High
S8-3-6-2,0.2554645647891591,5.617592935323837,263.7583333333333,2,Mid
S8-3-6-2,0.4450175737643332,14.476991928991428,234.75833333333333,3,Mid
S8-3-6-2,1.0317728029170603,46.20965369127752,197.66666666666663,4,Low
S8-3-6-3,0.1666688091984423,2.531793538603909,266.1,1,Mid
S8-3-6-3,0.7322958903366379,32.232613791401995,200.075,2,Low
S8-3-7-1,0.1734803702232686,2.3022203247153707,292.93333333333334,1,High
S8-3-7-1,0.2346070120935468,3.5787712860810514,256.6083333333333,2,Mid
S8-3-7-1,0.463219018677309,15.851447486760218,217.50833333333333,3,Low
S8-3-7-1,0.956157315502396,43.54036455933903,196.15833333333333,4,Low
S8-3-7-2,0.379311056531261,10.739376794859272,243.625,1,Mid
S8-3-8-2,0.0703975050563821,-1.1492396571434829,287.26666666666665,1,High
S8-3-8-2,0.1927481374365388,4.057209453684423,261.7166666666667,2,Mid
S8-3-8-2,0.4377917981526663,15.540225829874757,233.73333333333332,3,Mid
S8-3-8-2,1.1471332380519896,54.092573531477264,197.75833333333333,4,Low
S8-3-9-2,0.182056994277128,2.556171470325124,279.0083333333333,1,High
S8-3-9-2,0.3291335327043417,9.124392179771515,248.35,2,Mid
S8-3-9-2,0.4340257466994281,14.203154850504296,231.6833333333333,3,Mid
S8-3-9-2,0.8903307895735086,38.42573514794501,203.825,4,Low
S8-3-9-3,0.0796120061217424,-0.9600596763420604,284.3416666666667,1,High
S8-3-9-3,0.1638844225186173,2.7001980193480146,256.025,2,Mid
S8-3-9-3,0.3483922082358694,11.583574408336482,226.8083333333333,3,Low
S8-3-9-3,0.9000370775570703,42.8143305097506,187.625,4,Low
S8-3-9-4,0.2933576501568296,7.593020449275064,250.84375,full_range,Mid

File: paper_figure/figure14/figure14_s60_mn_data.csv
sample_id,Ea_eV,ln_sigma0,T_avg_K,material
S60-1-1-1,0.1440398370220107,2.8704022963122,293.6,S60
S60-1-1-1,0.2551811470465397,7.349146138367264,276.9,S60
S60-1-1-1,0.3393325560762973,11.022155122164882,249.575,S60
S60-1-1-1,0.79764762869221,34.27839165166843,210.5833333333333,S60
S60-1-3-1,0.9394613172633264,34.35187580426061,290.64166666666665,S60
S60-1-3-1,0.4863058571752325,15.579698654932672,268.525,S60
S60-1-3-1,0.6583060157976375,23.64355937306233,237.24166666666667,S60
S60-1-3-1,0.856187535823725,34.69425142309038,204.16666666666669,S60
S60-2-1-1,0.1054863179120339,1.891210729219532,287.0,S60
S60-2-1-1,0.1718670557271326,4.71857605639634,258.84166666666664,S60
S60-2-1-1,0.4546781275599819,17.712611427555817,227.3,S60
S60-2-1-1,0.7818719791629996,36.06295985507365,193.41666666666669,S60
S60-2-10-1,0.0603436225161074,-0.8373780175466505,282.68333333333334,S60
S60-2-10-1,0.2730960019532443,8.202520484537656,253.91666666666663,S60
S60-2-10-1,0.3612211470985926,12.416639491089224,234.41666666666669,S60
S60-2-10-1,0.7315018798073836,32.38855452814605,200.35,S60
S60-2-11-1,0.2108729813698176,5.079211382677462,282.825,S60
S60-2-11-1,0.3092500402631075,9.399595224757352,252.675,S60
S60-2-11-1,0.5080275545054184,19.1456000598294,222.96666666666667,S60
S60-2-11-1,0.4036505513048612,11.518193898665654,182.375,S60
S60-2-12-1,0.1717328767422654,3.3515415708754044,284.4083333333333,S60
S60-2-12-1,0.1535751478553655,2.596754683982084,254.52500000000003,S60
S60-2-12-1,0.3458043411680968,11.978861278857456,223.7083333333333,S60
S60-2-12-1,0.7692011695197999,36.56437643856922,184.7083333333333,S60
S60-2-13-1,0.0597111220209948,0.8793854509518224,285.6333333333333,S60
S60-2-13-1,0.1959071258236762,5.490037618701142,252.7,S60
S60-2-13-1,0.5548709707709945,23.27973790082554,226.65833333333333,S60
S60-2-13-1,0.7071926918262589,31.99255901122092,197.14166666666668,S60
S60-2-14-1,0.1368009029914659,2.054046360325806,288.25,S60
S60-2-14-1,0.0723660430759738,-0.7094514740502025,265.09166666666664,S60
S60-2-14-1,0.3554168242940827,11.588520566261453,235.34166666666664,S60
S60-2-14-1,0.8130373443628552,37.10418159570034,194.79166666666663,S60
S60-2-2-1,0.0518540213440628,-1.2360140424436594,291.2333333333333,S60
S60-2-2-1,0.1126262183383689,1.2755036069139842,265.9,S60
S60-2-2-1,0.4372059130847912,15.526483515089154,232.625,S60
S60-2-2-1,0.717079844561003,30.98192840154753,194.8333333333333,S60
S60-2-3-1,0.095234547134883,-0.4488892722469319,280.64166666666665,S60
S60-2-3-1,0.7770771960434341,29.450974870636717,242.21666666666667,S60
S60-2-4-1,0.0473337574049323,-1.409744750259292,292.8833333333333,S60
S60-2-4-1,0.1257612450849837,1.79699058789939,267.8583333333333,S60
S60-2-4-1,0.2766284257934072,7.768603675143622,240.16666666666669,S60
S60-2-4-1,0.6364427258967179,26.057191725726963,207.26666666666665,S60
S60-2-5-1,0.2591565440170106,3.409631425210633,281.2055555555555,S60
S60-2-6-1,0.0741110357725562,-1.2400930462748765,288.7166666666667,S60
S60-2-6-1,0.1448548251291458,1.7435053953841375,266.575,S60
S60-2-6-1,0.4447375172299726,14.314029084541437,236.5583333333333,S60
S60-2-6-1,0.7356762090862663,30.10307147948105,198.5833333333333,S60
S60-2-7-1,0.1189955337777336,2.5434706500470865,292.1083333333333,S60
S60-2-7-1,0.1786270628998603,5.079935541255149,268.4,S60
S60-2-7-1,0.2876503802168004,10.058357946438235,244.25833333333333,S60
S60-2-7-1,0.6147057859755809,27.36228539059706,200.76666666666668,S60
S60-2-7-2,0.1775254453054415,4.430084606902375,277.3375,S60
S60-2-7-2,0.3795399494748157,14.146673301507656,233.29,S60
S60-2-7-2,0.4315176883500679,16.93758994548782,212.93,S60
S60-2-7-2,0.7243798100154797,33.93731115031144,188.7975,S60
S60-2-8-1,0.1409745824765826,2.899773921328658,289.01666666666665,S60
S60-2-8-1,0.2299349593195638,6.625613963402703,261.475,S60
S60-2-8-1,0.3776820597115274,13.653818650256303,230.95,S60
S60-2-8-1,0.8065617358322267,37.39639588735548,194.31666666666663,S60
S60-2-9-1,0.1288800568673657,2.1045352062773155,288.6,S60
S60-2-9-1,0.1200211612067039,1.7100253431280676,267.2583333333333,S60
S60-2-9-1,0.2891675819434263,9.318734030170084,236.175,S60
S60-2-9-1,0.7886285983586576,36.92803588126676,190.33333333333331,S60

File: paper_figure/figure15/figure15_emn_tmn_data.csv
category,E_MN_eV,E_MN_meV,E_MN_se,T_MN_K,T_MN_se
S8 (All),0.02005015819653765,20.050158196537648,0.0002198920177043184,232.67242413558694,2.5517409042769637
S8 (High T),0.026752860043792757,26.752860043792758,0.001675644039010909,310.4540491867165,19.44504161629706
S8 (Low T),0.020073869548021765,20.073869548021765,0.0006229752003816898,232.94758294357544,7.229327002227406
S60 (Bulk),0.02078839649865917,20.78839649865917,0.0003846722322531459,241.23932389072283,4.463935890113958

File: paper_figure/figure2/breakpoints_data.csv
material,sample_id,breakpoint_index,temperature_K,total_segments
S8,S8-3-1-2,1,274.75,4
S8,S8-3-1-2,2,247.03333333333333,4
S8,S8-3-1-2,3,232.85,4
S8,S8-3-10-1,1,268.26666666666665,4
S8,S8-3-10-1,2,245.85,4
S8,S8-3-10-1,3,215.33333333333331,4
S8,S8-3-11-1,1,263.295,4
S8,S8-3-11-1,2,245.945,4
S8,S8-3-11-1,3,228.44,4
S8,S8-3-11-2,1,268.56666666666666,4
S8,S8-3-11-2,2,243.25,4
S8,S8-3-11-2,3,207.23333333333335,4
S8,S8-3-2-1,1,283.1333333333333,4
S8,S8-3-2-1,2,258.06666666666666,4
S8,S8-3-2-1,3,227.15,4
S8,S8-3-20-1-1,1,271.65,4
S8,S8-3-20-1-1,2,248.93333333333334,4
S8,S8-3-20-1-1,3,215.68333333333334,4
S8,S8-3-21-1-1,1,274.3833333333333,4
S8,S8-3-21-1-1,2,252.03333333333333,4
S8,S8-3-21-1-1,3,218.86666666666667,4
S8,S8-3-22-1-1,1,274.6666666666667,4
S8,S8-3-22-1-1,2,252.38333333333333,4
S8,S8-3-22-1-1,3,221.95,4
S8,S8-3-23-2-1,1,283.4166666666667,4
S8,S8-3-23-2-1,2,261.35,4
S8,S8-3-23-2-1,3,229.01666666666665,4
S8,S8-3-25-1-1,1,280.0833333333333,4
S8,S8-3-25-1-1,2,260.55,4
S8,S8-3-25-1-1,3,230.1,4
S8,S8-3-28-1-1,1,271.4,4
S8,S8-3-28-1-1,2,254.56666666666666,4
S8,S8-3-28-1-1,3,223.55,4
S8,S8-3-31-1-1,1,271.53333333333336,4
S8,S8-3-31-1-1,2,248.86666666666667,4
S8,S8-3-31-1-1,3,218.21666666666667,4
S8,S8-3-32-1-1,1,274.46666666666664,4
S8,S8-3-32-1-1,2,251.75,4
S8,S8-3-32-1-1,3,218.26666666666665,4
S8,S8-3-33-1-1,1,285.78333333333336,4
S8,S8-3-33-1-1,2,268.75,4
S8,S8-3-33-1-1,3,243.38333333333333,4
S8,S8-3-35-1-1,1,280.56666666666666,4
S8,S8-3-35-1-1,2,258.43333333333334,4
S8,S8-3-35-1-1,3,232.48333333333335,4
S8,S8-3-38-1-1,1,268.68333333333334,4
S8,S8-3-38-1-1,2,246.26666666666665,4
S8,S8-3-38-1-1,3,213.03333333333333,4
S8,S8-3-6-2,1,274.8333333333333,4
S8,S8-3-6-2,2,249.93333333333334,4
S8,S8-3-6-2,3,216.38333333333333,4
S8,S8-3-7-1,1,280.3,4
S8,S8-3-7-1,2,224.63333333333333,4
S8,S8-3-7-1,3,207.18333333333334,4
S8,S8-3-8-2,1,271.6666666666667,4
S8,S8-3-8-2,2,248.96666666666667,4
S8,S8-3-8-2,3,215.75,4
S8,S8-3-9-2,1,255.26666666666665,4
S8,S8-3-9-2,2,238.56666666666666,4
S8,S8-3-9-2,3,222.05,4
S8,S8-3-9-3,1,265.85,4
S8,S8-3-9-3,2,243.4,4
S8,S8-3-9-3,3,207.48333333333335,4
S60,S60-1-1-1,1,284.03333333333336,4
S60,S60-1-1-1,2,267.01666666666665,4
S60,S60-1-1-1,3,228.06666666666666,4
S60,S60-1-3-1,1,278.1166666666667,4
S60,S60-1-3-1,2,255.51666666666665,4
S60,S60-1-3-1,3,215.1,4
S60,S60-2-1-1,1,271.26666666666665,4
S60,S60-2-1-1,2,243.65,4
S60,S60-2-1-1,3,206.21666666666667,4
S60,S60-2-10-1,1,262.51666666666665,4
S60,S60-2-10-1,2,242.43333333333334,4
S60,S60-2-10-1,3,218.13333333333333,4
S60,S60-2-11-1,1,262.81666666666666,4
S60,S60-2-11-1,2,239.33333333333334,4
S60,S60-2-11-1,3,201.71666666666667,4
S60,S60-2-12-1,1,265.9666666666667,4
S60,S60-2-12-1,2,240.16666666666666,4
S60,S60-2-12-1,3,202.85,4
S60,S60-2-13-1,1,268.4,4
S60,S60-2-13-1,2,234.13333333333333,4
S60,S60-2-13-1,3,211.66666666666669,4
S60,S60-2-14-1,1,273.65,4
S60,S60-2-14-1,2,253.66666666666666,4
S60,S60-2-14-1,3,207.33333333333331,4
S60,S60-2-2-1,1,279.71666666666664,4
S60,S60-2-2-1,2,249.25,4
S60,S60-2-2-1,3,211.4,4
S60,S60-2-4-1,1,283.03333333333336,4
S60,S60-2-4-1,2,249.86666666666667,4
S60,S60-2-4-1,3,225.38333333333333,4
S60,S60-2-6-1,1,274.26666666666665,4
S60,S60-2-6-1,2,255.63333333333333,4
S60,S60-2-6-1,3,212.35,4
S60,S60-2-7-1,1,277.85,4
S60,S60-2-7-1,2,255.66666666666666,4
S60,S60-2-7-1,3,223.3,4
S60,S60-2-7-2,1,244.135,4
S60,S60-2-7-2,2,221.22500000000002,4
S60,S60-2-7-2,3,203.24,4
S60,S60-2-8-1,1,275.28333333333336,4
S60,S60-2-8-1,2,244.8,4
S60,S60-2-8-1,3,212.18333333333334,4
S60,S60-2-9-1,1,274.35,4
S60,S60-2-9-1,2,257.31666666666666,4
S60,S60-2-9-1,3,211.15,4

File: paper_figure/figure2/figure2_by_index_statistics.csv
Breakpoint_Index,Material,N,Mean_K,Std_K,Median_K,Min_K,Max_K,N_near_215K,Pct_near_215K
1,S8,37,260.31,19.00,268.27,223.90,286.20,1,2.70
1,S60,16,270.73,10.13,273.96,244.13,284.03,0,0.00
2,S8,24,246.16,13.28,248.90,211.63,268.75,3,12.50
2,S60,15,247.31,10.83,249.25,221.22,267.02,1,6.67
3,S8,21,221.16,9.20,218.87,207.18,243.38,14,66.67
3,S60,15,212.67,7.87,211.67,201.72,228.07,10,66.67

File: paper_figure/figure2/figure2_distribution_stats.csv
T_range_K,T_center_K,S8_count,S60_count,Total_count
180-185,182.5,0,0,0
185-190,187.5,0,0,0
190-195,192.5,0,0,0
195-200,197.5,0,0,0
200-205,202.5,0,3,3
205-210,207.5,3,2,5
210-215,212.5,2,5,7
215-220,217.5,7,2,9
220-225,222.5,6,2,8
225-230,227.5,4,2,6
230-235,232.5,10,1,11
235-240,237.5,1,1,2
240-245,242.5,6,5,11
245-250,247.5,9,2,11
250-255,252.5,4,1,5
255-260,257.5,5,5,10
260-265,262.5,4,2,6
265-270,267.5,5,3,8
270-275,272.5,9,4,13
275-280,277.5,0,4,4

File: paper_figure/figure2/figure2_summary_statistics.csv
Material,N_samples,N_breakpoints,Mean_K,Median_K,Std_K,Min_K,Max_K,N_near_215K,Pct_near_215K
S8,37,82,246.14,246.11,22.06,207.18,286.20,18,21.95
S60,16,46,244.16,247.03,25.81,201.72,284.03,11,23.91

File: paper_figure/figure2/figure2_violin_S8_data.csv
material,sample_id,breakpoint_index,temperature_K,total_segments
S8,S8-3-1-2,1,274.7500,4
S8,S8-3-1-2,2,247.0333,4
S8,S8-3-1-2,3,232.8500,4
S8,S8-3-10-1,1,268.2667,4
S8,S8-3-10-1,2,245.8500,4
S8,S8-3-10-1,3,215.3333,4
S8,S8-3-11-1,1,263.2950,4
S8,S8-3-11-1,2,245.9450,4
S8,S8-3-11-1,3,228.4400,4
S8,S8-3-11-2,1,268.5667,4
S8,S8-3-11-2,2,243.2500,4
S8,S8-3-11-2,3,207.2333,4
S8,S8-3-2-1,1,283.1333,4
S8,S8-3-2-1,2,258.0667,4
S8,S8-3-2-1,3,227.1500,4
S8,S8-3-20-1-1,1,271.6500,4
S8,S8-3-20-1-1,2,248.9333,4
S8,S8-3-20-1-1,3,215.6833,4
S8,S8-3-21-1-1,1,274.3833,4
S8,S8-3-21-1-1,2,252.0333,4
S8,S8-3-21-1-1,3,218.8667,4
S8,S8-3-22-1-1,1,274.6667,4
S8,S8-3-22-1-1,2,252.3833,4
S8,S8-3-22-1-1,3,221.9500,4
S8,S8-3-23-2-1,1,283.4167,4
S8,S8-3-23-2-1,2,261.3500,4
S8,S8-3-23-2-1,3,229.0167,4
S8,S8-3-25-1-1,1,280.0833,4
S8,S8-3-25-1-1,2,260.5500,4
S8,S8-3-25-1-1,3,230.1000,4
S8,S8-3-28-1-1,1,271.4000,4
S8,S8-3-28-1-1,2,254.5667,4
S8,S8-3-28-1-1,3,223.5500,4
S8,S8-3-31-1-1,1,271.5333,4
S8,S8-3-31-1-1,2,248.8667,4
S8,S8-3-31-1-1,3,218.2167,4
S8,S8-3-32-1-1,1,274.4667,4
S8,S8-3-32-1-1,2,251.7500,4
S8,S8-3-32-1-1,3,218.2667,4
S8,S8-3-33-1-1,1,285.7833,4
S8,S8-3-33-1-1,2,268.7500,4
S8,S8-3-33-1-1,3,243.3833,4
S8,S8-3-35-1-1,1,280.5667,4
S8,S8-3-35-1-1,2,258.4333,4
S8,S8-3-35-1-1,3,232.4833,4
S8,S8-3-38-1-1,1,268.6833,4
S8,S8-3-38-1-1,2,246.2667,4
S8,S8-3-38-1-1,3,213.0333,4
S8,S8-3-6-2,1,274.8333,4
S8,S8-3-6-2,2,249.9333,4
S8,S8-3-6-2,3,216.3833,4
S8,S8-3-7-1,1,280.3000,4
S8,S8-3-7-1,2,224.6333,4
S8,S8-3-7-1,3,207.1833,4
S8,S8-3-8-2,1,271.6667,4
S8,S8-3-8-2,2,248.9667,4
S8,S8-3-8-2,3,215.7500,4
S8,S8-3-9-2,1,255.2667,4
S8,S8-3-9-2,2,238.5667,4
S8,S8-3-9-2,3,222.0500,4
S8,S8-3-9-3,1,265.8500,4
S8,S8-3-9-3,2,243.4000,4
S8,S8-3-9-3,3,207.4833,4

File: paper_figure/figure2/figure2_violin_statistics.csv
BP_Index,Material,N,Min_K,Q1_K,Median_K,Mean_K,Q3_K,Max_K,Std_K,Range_K
1,S8,21,255.27,268.68,274.38,273.46,280.08,285.78,7.15,30.52
1,S60,15,244.13,267.18,274.27,271.69,277.98,284.03,9.73,39.90
2,S8,21,224.63,245.94,248.97,249.98,254.57,268.75,8.96,44.12
2,S60,15,221.22,241.30,249.25,247.31,255.57,267.02,10.83,45.79
3,S8,21,207.18,215.68,218.87,221.16,228.44,243.38,9.20,36.20
3,S60,15,201.72,206.77,211.67,212.67,216.62,228.07,7.87,26.35

File: paper_figure/figure3/segment_counts_data.csv
sample_id,material,n_segments
S60-1-1-1,S60,4
S60-1-3-1,S60,4
S60-2-1-1,S60,4
S60-2-10-1,S60,4
S60-2-11-1,S60,4
S60-2-12-1,S60,4
S60-2-13-1,S60,4
S60-2-14-1,S60,4
S60-2-2-1,S60,4
S60-2-3-1,S60,2
S60-2-4-1,S60,4
S60-2-5-1,S60,0
S60-2-6-1,S60,4
S60-2-7-1,S60,4
S60-2-7-2,S60,4
S60-2-8-1,S60,4
S60-2-9-1,S60,4
S8-2-1-1,S8,2
S8-2-1-2,S8,2
S8-2-2-1,S8,2
S8-2-2-2,S8,2
S8-3-1-1,S8,2
S8-3-1-2,S8,4
S8-3-10-1,S8,4
S8-3-11-1,S8,4
S8-3-11-2,S8,4
S8-3-2-1,S8,4
S8-3-2-2,S8,3
S8-3-2-3,S8,2
S8-3-2-4,S8,2
S8-3-2-5,S8,2
S8-3-20-1-1,S8,4
S8-3-21-1-1,S8,4
S8-3-22-1-1,S8,4
S8-3-23-2-1,S8,4
S8-3-24-1-1,S8,0
S8-3-25-1-1,S8,4
S8-3-27-1-1,S8,2
S8-3-28-1-1,S8,4
S8-3-29-1-1,S8,1
S8-3-3-1,S8,2
S8-3-31-1-1,S8,4
S8-3-32-1-1,S8,4
S8-3-33-1-1,S8,4
S8-3-35-1-1,S8,4
S8-3-37-1-1,S8,3
S8-3-38-1-1,S8,4
S8-3-4-1,S8,2
S8-3-5-1,S8,2
S8-3-6-1,S8,3
S8-3-6-2,S8,4
S8-3-6-3,S8,2
S8-3-7-1,S8,4
S8-3-7-2,S8,1
S8-3-8-2,S8,4
S8-3-9-2,S8,4
S8-3-9-3,S8,4
S8-3-9-4,S8,0

File: paper_figure/figure3/segment_counts_summary.csv
Material,N_Segments,N_Samples,Percentage
S8,0,2,4.88
S8,1,2,4.88
S8,2,13,31.71
S8,3,3,7.32
S8,4,21,51.22
S60,0,1,5.88
S60,1,0,0.00
S60,2,1,5.88
S60,3,0,0.00
S60,4,15,88.24

File: paper_figure/figure4/all_segments_data_fixed.csv
sample_id,material,N,R,segment,T_low_K,T_high_K,T_mid_K,Ea_eV,r_squared
S60-1-1-1,S60,0.0,1.0408,1,287.2,300.0,293.6,0.1440398370220107,0.9212664990916872
S60-1-1-1,S60,0.0,1.0408,2,269.76666666666665,284.03333333333336,276.9,0.2551811470465397,0.9958561035582925
S60-1-1-1,S60,0.0,1.0408,3,232.13333333333333,267.01666666666665,249.575,0.3393325560762973,0.9989785418612854
S60-1-1-1,S60,0.0,1.0408,4,193.1,228.06666666666666,210.58333333333331,0.79764762869221,0.9828383022646785
S60-1-3-1,S60,0.0,1.0408,1,281.28333333333336,300.0,290.64166666666665,0.9394613172633264,0.985533789345909
S60-1-3-1,S60,0.0,1.0408,2,258.93333333333334,278.1166666666667,268.525,0.48630585717523256,0.9959235351043592
S60-1-3-1,S60,0.0,1.0408,3,218.96666666666667,255.51666666666665,237.24166666666667,0.6583060157976375,0.9909066900443351
S60-1-3-1,S60,0.0,1.0408,4,193.23333333333335,215.1,204.16666666666669,0.856187535823725,0.9914360294392089
S60-2-1-1,S60,0.0,0.076,1,274.0,300.0,287.0,0.10548631791203393,0.974873200622347
S60-2-1-1,S60,0.0,0.076,2,246.41666666666666,271.26666666666665,258.84166666666664,0.17186705572713268,0.9995595471738138
S60-2-1-1,S60,0.0,0.076,3,210.95,243.65,227.3,0.4546781275599819,0.9758546513186228
S60-2-1-1,S60,0.0,0.076,4,180.61666666666667,206.21666666666667,193.41666666666669,0.7818719791629996,0.9934196912190166
S60-2-10-1,S60,0.0,0.4079,1,265.3666666666667,300.0,282.68333333333334,0.060343622516107476,0.8154862115753967
S60-2-10-1,S60,0.0,0.4079,2,245.31666666666666,262.51666666666665,253.91666666666666,0.27309600195324435,0.9999039543849811
S60-2-10-1,S60,0.0,0.4079,3,226.4,242.43333333333334,234.41666666666669,0.3612211470985926,0.9984140255122234
S60-2-10-1,S60,0.0,0.4079,4,182.56666666666666,218.13333333333333,200.35,0.7315018798073836,0.9852515857717522
S60-2-11-1,S60,0.0,0.5511,1,265.65,300.0,282.825,0.2108729813698176,0.9973733093548047
S60-2-11-1,S60,0.0,0.5511,2,242.53333333333333,262.81666666666666,252.675,0.3092500402631075,0.9949137990023906
S60-2-11-1,S60,0.0,0.5511,3,206.6,239.33333333333334,222.96666666666667,0.5080275545054184,0.9865567385452817
S60-2-11-1,S60,0.0,0.5511,4,163.03333333333333,201.71666666666667,182.375,0.4036505513048612,0.7306484734089493
S60-2-12-1,S60,0.0,0.204,1,268.81666666666666,300.0,284.4083333333333,0.17173287674226542,0.9945409722898585
S60-2-12-1,S60,0.0,0.204,2,243.08333333333334,265.9666666666667,254.52500000000003,0.15357514785536558,0.9977137811892149
S60-2-12-1,S60,0.0,0.204,3,207.25,240.16666666666666,223.70833333333331,0.34580434116809683,0.9783987284675109
S60-2-12-1,S60,0.0,0.204,4,166.56666666666666,202.85,184.70833333333331,0.7692011695197999,0.9654114852604556
S60-2-13-1,S60,0.0,0.1522,1,271.26666666666665,300.0,285.6333333333333,0.059711122020994836,0.9932776038777963
S60-2-13-1,S60,0.0,0.1522,2,237.0,268.4,252.7,0.19590712582367628,0.9829946568317612
S60-2-13-1,S60,0.0,0.1522,3,219.18333333333334,234.13333333333333,226.65833333333333,0.5548709707709945,0.9894000786857681
S60-2-13-1,S60,0.0,0.1522,4,182.61666666666667,211.66666666666669,197.14166666666668,0.7071926918262589,0.9881603169572214
S60-2-14-1,S60,0.0,0.0684,1,276.5,300.0,288.25,0.13680090299146597,0.9918445376004099
S60-2-14-1,S60,0.0,0.0684,2,256.5333333333333,273.65,265.09166666666664,0.07236604307597386,0.9853402757392904
S60-2-14-1,S60,0.0,0.0684,3,217.01666666666665,253.66666666666666,235.34166666666664,0.3554168242940827,0.8247622453784516
S60-2-14-1,S60,0.0,0.0684,4,182.25,207.33333333333331,194.79166666666666,0.8130373443628552,0.9906431259610214
S60-2-2-1,S60,0.0,0.0223,1,282.46666666666664,300.0,291.23333333333335,0.05185402134406283,0.9647694428709822
S60-2-2-1,S60,0.0,0.0223,2,252.08333333333334,279.71666666666664,265.9,0.11262621833836899,0.9900108261493815
S60-2-2-1,S60,0.0,0.0223,3,216.0,249.25,232.625,0.4372059130847912,0.9714619798339036
S60-2-2-1,S60,0.0,0.0223,4,178.26666666666665,211.4,194.83333333333331,0.717079844561003,0.9939632968668376
S60-2-3-1,S60,0.0,0.0068,1,261.2833333333333,300.0,280.64166666666665,0.09523454713488302,0.9572524431132573
S60-2-3-1,S60,0.0,0.0068,2,228.13333333333333,256.3,242.21666666666667,0.7770771960434341,0.9001765821475685
S60-2-4-1,S60,0.0,0.0394,1,285.76666666666665,300.0,292.8833333333333,0.0473337574049323,0.9778400258522103
S60-2-4-1,S60,0.0,0.0394,2,252.68333333333334,283.03333333333336,267.85833333333335,0.1257612450849837,0.9965146678309134
S60-2-4-1,S60,0.0,0.0394,3,230.46666666666667,249.86666666666667,240.16666666666669,0.27662842579340724,0.7575506486382434
S60-2-4-1,S60,0.0,0.0394,4,189.15,225.38333333333333,207.26666666666665,0.6364427258967179,0.9965035023931081
S60-2-6-1,S60,0.0,0.0113,1,277.43333333333334,300.0,288.7166666666667,0.0741110357725562,0.9650253212777905
S60-2-6-1,S60,0.0,0.0113,2,258.8833333333333,274.26666666666665,266.575,0.14485482512914585,0.9829692389555584
S60-2-6-1,S60,0.0,0.0113,3,217.48333333333335,255.63333333333333,236.55833333333334,0.4447375172299726,0.9885087481185829
S60-2-6-1,S60,0.0,0.0113,4,184.81666666666666,212.35,198.58333333333331,0.7356762090862663,0.9956812712625488
S60-2-7-1,S60,0.0,0.2941,1,284.21666666666664,300.0,292.10833333333335,0.11899553377773366,0.9901739328118352
S60-2-7-1,S60,0.0,0.2941,2,258.95,277.85,268.4,0.17862706289986038,0.998181611000549
S60-2-7-1,S60,0.0,0.2941,3,232.85,255.66666666666666,244.25833333333333,0.2876503802168004,0.9784964898127569
S60-2-7-1,S60,0.0,0.2941,4,178.23333333333335,223.3,200.76666666666668,0.6147057859755809,0.9835175322776695
S60-2-7-2,S60,0.0,0.2941,1,254.675,300.0,277.3375,0.17752544530544156,0.9957400484912914
S60-2-7-2,S60,0.0,0.2941,2,222.445,244.135,233.29,0.3795399494748157,0.9950108160796748
S60-2-7-2,S60,0.0,0.2941,3,204.635,221.22500000000002,212.93,0.4315176883500679,0.999450780970231
S60-2-7-2,S60,0.0,0.2941,4,174.35500000000002,203.24,188.7975,0.7243798100154797,0.9949536200182358
S60-2-8-1,S60,0.0,0.4247,1,278.03333333333336,300.0,289.01666666666665,0.14097458247658265,0.9735879006791368
S60-2-8-1,S60,0.0,0.4247,2,247.66666666666666,275.28333333333336,261.475,0.22993495931956384,0.997970392412281
S60-2-8-1,S60,0.0,0.4247,3,217.1,244.8,230.95,0.37768205971152746,0.9727901789903654
S60-2-8-1,S60,0.0,0.4247,4,176.45,212.18333333333334,194.31666666666666,0.8065617358322267,0.987140537687835
S60-2-9-1,S60,0.0,0.3079,1,277.2,300.0,288.6,0.1288800568673657,0.9988559727876052
S60-2-9-1,S60,0.0,0.3079,2,260.1666666666667,274.35,267.2583333333333,0.12002116120670395,0.9937299967088727
S60-2-9-1,S60,0.0,0.3079,3,215.03333333333333,257.31666666666666,236.175,0.28916758194342634,0.9875120476926558
S60-2-9-1,S60,0.0,0.3079,4,169.51666666666668,211.15,190.33333333333334,0.7886285983586576,0.9686933090029096
S8-2-1-1,S8,4.656000000000001,1.0408163265306123,1,240.5,300.0,270.25,0.20415859150946467,0.9380977962805452
S8-2-1-1,S8,4.656000000000001,1.0408163265306123,2,183.4,232.2,207.8,0.9252316707375889,0.9419212035688701
S8-2-1-2,S8,4.656000000000001,1.0408163265306123,1,249.64999999999998,300.0,274.825,0.16378746761498794,0.925342202730026
S8-2-1-2,S8,4.656000000000001,1.0408163265306123,2,198.54999999999998,241.35,219.95,0.5457057092742814,0.9798290189221799
S8-2-2-1,S8,4.1386666666666665,1.040816326530612,1,266.15,300.0,283.075,0.5042296644656525,0.9546470519757069
S8-2-2-1,S8,4.1386666666666665,1.040816326530612,2,196.4,232.75,214.575,0.8675665108415722,0.9577628872642475
S8-2-2-2,S8,4.1386666666666665,1.040816326530612,1,258.05,300.0,279.025,0.22272672811261987,0.9633293647292913
S8-2-2-2,S8,4.1386666666666665,1.040816326530612,2,204.10000000000002,249.8,226.95000000000002,0.7292088301285863,0.9645394366079223
S8-3-1-1,S8,3.8920000000000003,0.3865699438677833,1,240.3,300.0,270.15,0.19771554716426104,0.9062290943225088
S8-3-1-1,S8,3.8920000000000003,0.3865699438677833,2,189.60000000000002,232.0,210.8,0.49231545829348994,0.9662261720668877
S8-3-1-2,S8,3.8920000000000003,0.3865699438677833,1,277.55,300.0,288.775,0.12863935598445764,0.9292773757712656
S8-3-1-2,S8,3.8920000000000003,0.3865699438677833,2,249.8,274.75,262.275,0.2789101278349105,0.9952127436567787
S8-3-1-2,S8,3.8920000000000003,0.3865699438677833,3,235.65,247.03333333333333,241.34166666666667,0.4122021985197833,0.9995391998318057
S8-3-1-2,S8,3.8920000000000003,0.3865699438677833,4,214.85,232.85,223.85,0.6460835859318489,0.9901576123507946
S8-3-10-1,S8,4.926666666666667,0.458644786705142,1,271.0833333333333,300.0,285.54166666666663,0.10150063535361925,0.9870462629695602
S8-3-10-1,S8,4.926666666666667,0.458644786705142,2,248.65,268.26666666666665,258.4583333333333,0.1873571923872646,0.9937538384250659
S8-3-10-1,S8,4.926666666666667,0.458644786705142,3,218.08333333333331,245.85,231.96666666666664,0.36556403043732183,0.9930025970466121
S8-3-10-1,S8,4.926666666666667,0.458644786705142,4,176.5,215.33333333333331,195.91666666666666,0.9126809435551388,0.9846614491399083
S8-3-11-1,S8,4.492933333333334,0.30793441143316214,1,264.125,300.0,282.0625,0.3172778604548202,0.9927100742877141
S8-3-11-1,S8,4.492933333333334,0.30793441143316214,2,246.77,263.295,255.03250000000003,0.48430311636539036,0.9988339025564464
S8-3-11-1,S8,4.492933333333334,0.30793441143316214,3,229.59,245.945,237.76749999999998,0.657264432081637,0.9985162418240596
S8-3-11-1,S8,4.492933333333334,0.30793441143316214,4,194.46499999999997,228.44,211.4525,1.1227672738152943,0.9902259659606671
S8-3-11-2,S8,4.492933333333334,0.30793441143316214,1,271.3833333333333,300.0,285.69166666666666,0.08103630277152096,0.9811065863364516
S8-3-11-2,S8,4.492933333333334,0.30793441143316214,2,246.08333333333334,268.56666666666666,257.325,0.16814448788959382,0.9937872343781362
S8-3-11-2,S8,4.492933333333334,0.30793441143316214,3,210.0,243.25,226.625,0.3461203932493505,0.9915545672983181
S8-3-11-2,S8,4.492933333333334,0.30793441143316214,4,165.75,207.23333333333335,186.49166666666667,0.8868735198616705,0.9871586750271205
S8-3-2-1,S8,4.2860000000000005,0.29412726488993274,1,285.93333333333334,300.0,292.9666666666667,0.17102235293156576,0.9696853951722745
S8-3-2-1,S8,4.2860000000000005,0.29412726488993274,2,260.85,283.1333333333333,271.9916666666667,0.29768016286884635,0.9974998233814693
S8-3-2-1,S8,4.2860000000000005,0.29412726488993274,3,230.35,258.06666666666666,244.20833333333331,0.475455785264165,0.9931841113340508
S8-3-2-1,S8,4.2860000000000005,0.29412726488993274,4,192.15,227.15,209.65,0.9978807996795185,0.9860537731553145
S8-3-2-2,S8,4.2860000000000005,0.29412726488993274,1,263.2833333333333,300.0,281.64166666666665,0.09585332021258308,0.8031166460542527
S8-3-2-2,S8,4.2860000000000005,0.29412726488993274,2,230.13333333333333,259.9666666666667,245.05,0.4459965514326176,0.9669846606471768
S8-3-2-2,S8,4.2860000000000005,0.29412726488993274,3,193.38333333333333,225.33333333333331,209.35833333333332,0.9454119013182641,0.9711435060435141
S8-3-2-3,S8,4.2860000000000005,0.29412726488993274,1,239.2,300.0,269.6,0.14125359810634988,0.9437442036131649
S8-3-2-3,S8,4.2860000000000005,0.29412726488993274,2,183.8,230.89999999999998,207.35,0.7183678040694074,0.9384012325722024
S8-3-2-4,S8,4.2860000000000005,0.29412726488993274,1,266.35,300.0,283.175,0.15257643652107436,0.9612643350467794
S8-3-2-4,S8,4.2860000000000005,0.29412726488993274,2,193.29999999999998,257.95,225.625,0.4246148246366392,0.9562821612867146
S8-3-2-5,S8,4.2860000000000005,0.29412726488993274,1,241.3,300.0,270.65,0.1934781794370317,0.9537313038304539
S8-3-2-5,S8,4.2860000000000005,0.29412726488993274,2,184.6,233.0,208.8,0.8797123959613724,0.9381381586034909
S8-3-20-1-1,S8,4.591600000000001,0.40793878581793563,1,274.5,300.0,287.25,0.1006587160059971,0.9887410351385607
S8-3-20-1-1,S8,4.591600000000001,0.40793878581793563,2,251.73333333333335,271.65,261.69166666666666,0.19379609985728968,0.9944772931658424
S8-3-20-1-1,S8,4.591600000000001,0.40793878581793563,3,218.43333333333334,248.93333333333334,233.68333333333334,0.37726416308609956,0.9925980516077628
S8-3-20-1-1,S8,4.591600000000001,0.40793878581793563,4,178.2,215.68333333333334,196.94166666666666,0.903092365155823,0.9848854557936602
S8-3-21-1-1,S8,4.690266666666666,0.5511248511687172,1,277.2,300.0,288.6,0.15294862591263927,0.9920113118771293
S8-3-21-1-1,S8,4.690266666666666,0.5511248511687172,2,254.8,274.3833333333333,264.5916666666667,0.25800166483584364,0.996891852656357
S8-3-21-1-1,S8,4.690266666666666,0.5511248511687172,3,221.65,252.03333333333333,236.84166666666667,0.4463466660380241,0.9931450900480469
S8-3-21-1-1,S8,4.690266666666666,0.5511248511687172,4,184.15,218.86666666666667,201.50833333333333,1.0242399985472908,0.9839577724786972
S8-3-22-1-1,S8,4.344933333333333,0.20404514559525858,1,277.5,300.0,288.75,0.15823019157894128,0.9919756313650359
S8-3-22-1-1,S8,4.344933333333333,0.20404514559525858,2,255.18333333333334,274.6666666666667,264.925,0.2605852359674677,0.9972811307906537
S8-3-22-1-1,S8,4.344933333333333,0.20404514559525858,3,224.73333333333335,252.38333333333333,238.55833333333334,0.4321133045732082,0.9928062233457217
S8-3-22-1-1,S8,4.344933333333333,0.20404514559525858,4,179.41666666666669,221.95,200.68333333333334,0.9734000027043501,0.9888037096132412
S8-3-23-2-1,S8,3.881733333333334,0.15219021469526195,1,286.1666666666667,300.0,293.08333333333337,0.2406698577837363,0.9870400077820958
S8-3-23-2-1,S8,3.881733333333334,0.15219021469526195,2,264.1,283.4166666666667,273.7583333333333,0.35597724783099055,0.9985636300625099
S8-3-23-2-1,S8,3.881733333333334,0.15219021469526195,3,233.6,261.35,247.47500000000002,0.5757619900549222,0.9981696916592412
S8-3-23-2-1,S8,3.881733333333334,0.15219021469526195,4,198.83333333333331,229.01666666666665,213.92499999999998,1.1211154563758827,0.9879057597535317
S8-3-25-1-1,S8,5.173333333333333,1.0408163265306123,1,282.8833333333333,300.0,291.44166666666666,0.17363409375510885,0.9928819480903381
S8-3-25-1-1,S8,5.173333333333333,1.0408163265306123,2,263.31666666666666,280.0833333333333,271.7,0.2783490842938581,0.9978187789520264
S8-3-25-1-1,S8,5.173333333333333,1.0408163265306123,3,232.86666666666667,260.55,246.70833333333334,0.44278338394652345,0.9968208891406631
S8-3-25-1-1,S8,5.173333333333333,1.0408163265306123,4,194.26666666666665,230.1,212.18333333333334,0.9781973525868022,0.9872459733079254
S8-3-27-1-1,S8,2.7580000000000005,0.0,1,288.96666666666664,300.0,294.48333333333335,0.09719171198445584,0.9411120170455594
S8-3-27-1-1,S8,2.7580000000000005,0.0,2,271.25,286.2,278.725,0.19249371301815937,0.998193195443584
S8-3-28-1-1,S8,3.3986666666666667,0.06412142500696691,1,274.25,300.0,287.125,0.08692197792342883,0.9853777675562687
S8-3-28-1-1,S8,3.3986666666666667,0.06412142500696691,2,257.3666666666667,271.4,264.3833333333333,0.17112044769651483,0.9568834679919253
S8-3-28-1-1,S8,3.3986666666666667,0.06412142500696691,3,226.61666666666667,254.56666666666666,240.59166666666667,0.7732657708382784,0.9968866308756109
S8-3-28-1-1,S8,3.3986666666666667,0.06412142500696691,4,185.31666666666666,223.55,204.43333333333334,0.9813485584304942,0.999358547409716
S8-3-29-1-1,S8,1.182,0.0,1,267.85,300.0,283.925,0.2317970879458667,0.8825693748576665
S8-3-3-1,S8,3.6453333333333333,0.1712623980890066,1,241.15,300.0,270.575,0.16363330085952763,0.9397636711999983
S8-3-3-1,S8,3.6453333333333333,0.1712623980890066,2,185.5,232.85,209.175,0.6543130629261986,0.9630339335007229
S8-3-31-1-1,S8,4.9068,0.3340714749983821,1,274.4,300.0,287.2,0.09353456358769166,0.9871111374566841
S8-3-31-1-1,S8,4.9068,0.3340714749983821,2,251.66666666666666,271.53333333333336,261.6,0.1753330796233482,0.9947993775920964
S8-3-31-1-1,S8,4.9068,0.3340714749983821,3,221.0,248.86666666666667,234.93333333333334,0.3307768560975357,0.9931633233120329
S8-3-31-1-1,S8,4.9068,0.3340714749983821,4,173.23333333333335,218.21666666666667,195.72500000000002,0.7678022904394656,0.9917458923041418
S8-3-32-1-1,S8,5.320666666666667,0.3584084621201487,1,277.3333333333333,300.0,288.66666666666663,0.07821414720923345,0.9711890471604803
S8-3-32-1-1,S8,5.320666666666667,0.3584084621201487,2,254.55,274.46666666666664,264.5083333333333,0.17445119403155693,0.9927150321057421
S8-3-32-1-1,S8,5.320666666666667,0.3584084621201487,3,221.01666666666665,251.75,236.38333333333333,0.3808487977636519,0.9908435343902665
S8-3-32-1-1,S8,5.320666666666667,0.3584084621201487,4,179.83333333333331,218.26666666666665,199.04999999999998,0.9337083650112883,0.9886624432368121
S8-3-33-1-1,S8,4.418266666666667,0.0641214250069669,1,288.6333333333333,300.0,294.31666666666666,0.030061956812145848,0.9798226645574498
S8-3-33-1-1,S8,4.418266666666667,0.0641214250069669,2,271.6166666666667,285.78333333333336,278.70000000000005,0.07685243820257939,0.9969216692533945
S8-3-33-1-1,S8,4.418266666666667,0.0641214250069669,3,246.13333333333333,268.75,257.44166666666666,0.2873404686076035,0.9601726954597831
S8-3-33-1-1,S8,4.418266666666667,0.0641214250069669,4,182.91666666666669,243.38333333333333,213.15,0.6502298775738106,0.978854909666531
S8-3-35-1-1,S8,4.0,0.2996777658431794,1,283.3833333333333,300.0,291.69166666666666,0.2420023544623153,0.9914066789534526
S8-3-35-1-1,S8,4.0,0.2996777658431794,2,261.1666666666667,280.56666666666666,270.8666666666667,0.35182717897406035,0.998388776289885
S8-3-35-1-1,S8,4.0,0.2996777658431794,3,235.83333333333331,258.43333333333334,247.13333333333333,0.5411276201216283,0.993753964506586
S8-3-35-1-1,S8,4.0,0.2996777658431794,4,200.35,232.48333333333335,216.41666666666669,1.0004676081351822,0.9896760812318802
S8-3-37-1-1,S8,4.888888888888889,0.2996777658431794,1,244.66666666666666,300.0,272.3333333333333,0.07252140337227897,0.5277564866041022
S8-3-37-1-1,S8,4.888888888888889,0.2996777658431794,2,221.06666666666666,241.88333333333333,231.475,0.5427896712508093,0.997981176764528
S8-3-37-1-1,S8,4.888888888888889,0.2996777658431794,3,184.76666666666665,211.63333333333333,198.2,1.1327695683501604,0.987127962108853
S8-3-38-1-1,S8,5.555555555555555,0.29967776584317934,1,271.48333333333335,300.0,285.7416666666667,0.08236663865623892,0.9882653789565254
S8-3-38-1-1,S8,5.555555555555555,0.29967776584317934,2,249.06666666666666,268.68333333333334,258.875,0.1692269138616624,0.9938560325236032
S8-3-38-1-1,S8,5.555555555555555,0.29967776584317934,3,215.78333333333333,246.26666666666665,231.02499999999998,0.3581964291073085,0.9910074642123086
S8-3-38-1-1,S8,5.555555555555555,0.29967776584317934,4,173.53333333333333,213.03333333333333,193.28333333333333,0.9065938301501094,0.9900442888025316
S8-3-4-1,S8,3.3986666666666667,0.06412142500696691,1,249.10000000000002,300.0,274.55,0.09379419414044222,0.9161488162063571
S8-3-4-1,S8,3.3986666666666667,0.06412142500696691,2,198.3,240.75,219.525,0.6035222890008569,0.9789940822711269
S8-3-5-1,S8,4.532666666666667,0.6367153877711904,1,241.25,300.0,270.625,0.1890772675116994,0.9265618553029633
S8-3-5-1,S8,4.532666666666667,0.6367153877711904,2,185.39999999999998,232.95,209.17499999999998,0.7724973568531761,0.962332276744885
S8-3-6-1,S8,4.566933333333333,0.3797497505181546,1,265.9,300.0,282.95,0.11174773246310307,0.9492505442868517
S8-3-6-1,S8,4.566933333333333,0.3797497505181546,2,226.83333333333331,260.3,243.56666666666666,0.3046786813668551,0.995205417100093
S8-3-6-1,S8,4.566933333333333,0.3797497505181546,3,188.96666666666667,221.3,205.13333333333333,0.6858490953266501,0.9895814728134308
S8-3-6-2,S8,4.566933333333333,0.3797497505181546,1,277.6166666666667,300.0,288.80833333333334,0.13755123718115736,0.9764942693021219
S8-3-6-2,S8,4.566933333333333,0.3797497505181546,2,252.68333333333334,274.8333333333333,263.7583333333333,0.25546456478915913,0.9963439943072854
S8-3-6-2,S8,4.566933333333333,0.3797497505181546,3,219.58333333333331,249.93333333333334,234.75833333333333,0.44501757376433326,0.9912115784771808
S8-3-6-2,S8,4.566933333333333,0.3797497505181546,4,178.95,216.38333333333333,197.66666666666666,1.0317728029170605,0.98832362950918
S8-3-6-3,S8,4.566933333333333,0.3797497505181546,1,232.2,300.0,266.1,0.16666880919844237,0.9358592420823061
S8-3-6-3,S8,4.566933333333333,0.3797497505181546,2,176.25,223.9,200.075,0.7322958903366379,0.9513286498341753
S8-3-7-1,S8,5.838000000000001,0.3865699438677832,1,285.8666666666667,300.0,292.93333333333334,0.17348037022326862,0.8901433060427565
S8-3-7-1,S8,5.838000000000001,0.3865699438677832,2,232.91666666666669,280.3,256.60833333333335,0.23460701209354687,0.9663426248811416
S8-3-7-1,S8,5.838000000000001,0.3865699438677832,3,210.38333333333333,224.63333333333333,217.50833333333333,0.463219018677309,0.9890077154636483
S8-3-7-1,S8,5.838000000000001,0.3865699438677832,4,185.13333333333333,207.18333333333334,196.15833333333333,0.9561573155023959,0.9890224242434341
S8-3-7-2,S8,5.838000000000001,0.3865699438677832,1,187.25,300.0,243.625,0.379311056531261,0.905697692074764
S8-3-8-2,S8,7.005600000000001,0.38656994386778326,1,274.53333333333336,300.0,287.26666666666665,0.07039750505638219,0.9472989721388931
S8-3-8-2,S8,7.005600000000001,0.38656994386778326,2,251.76666666666665,271.6666666666667,261.7166666666667,0.19274813743653887,0.9902508992959408
S8-3-8-2,S8,7.005600000000001,0.38656994386778326,3,218.5,248.96666666666667,233.73333333333335,0.4377917981526663,0.9923644430320412
S8-3-8-2,S8,7.005600000000001,0.38656994386778326,4,179.76666666666665,215.75,197.75833333333333,1.1471332380519896,0.9790980018586566
S8-3-9-2,S8,4.2860000000000005,0.29412726488993274,1,258.01666666666665,300.0,279.0083333333333,0.18205699427712804,0.9774032407236289
S8-3-9-2,S8,4.2860000000000005,0.29412726488993274,2,241.43333333333334,255.26666666666665,248.35,0.3291335327043417,0.9981181587101248
S8-3-9-2,S8,4.2860000000000005,0.29412726488993274,3,224.8,238.56666666666666,231.68333333333334,0.43402574669942817,0.9993843139218052
S8-3-9-2,S8,4.2860000000000005,0.29412726488993274,4,185.6,222.05,203.825,0.8903307895735086,0.9843532856762718
S8-3-9-3,S8,4.2860000000000005,0.29412726488993274,1,268.68333333333334,300.0,284.3416666666667,0.07961200612174245,0.9886606344113253
S8-3-9-3,S8,4.2860000000000005,0.29412726488993274,2,246.2,265.85,256.025,0.16388442251861732,0.9941004905630519
S8-3-9-3,S8,4.2860000000000005,0.29412726488993274,3,210.21666666666667,243.4,226.80833333333334,0.3483922082358694,0.9902031222366506
S8-3-9-3,S8,4.2860000000000005,0.29412726488993274,4,167.76666666666668,207.48333333333335,187.625,0.9000370775570703,0.9844219992816652
