Repository: LJZ-sudo/acid-in-clay-close

# Paper Figures (Advanced Materials 风格)

本目录存放论文用图及对应数据，便于用 Origin 等软件微调。

## Figure 1：典型 S8 样品 Arrhenius 图

### 🎯 推荐版本：S8-3-2-1（三段合并版）⭐⭐⭐

**最新推荐** - 将原始 4 段合并为清晰的 3 段结构

- **样品**: S8-3-2-1（海泡石 + H₃PO₄，R≈0.29, N≈4.29）
- **分段**: **3 段**（原 Seg 1+2 合并 → 新 Seg 1）
- **数据点**: **36 个**（温度覆盖全面）
- **温度范围**: 186.6–300.0 K (-86.6 ~ +26.9 °C)
- **拟合质量**: 所有段 R² > 0.98 ✓

| 新分段 | 温度范围 (K) | Ea (eV) | R² | 物理意义 |
|--------|-------------|---------|-----|----------|
| **1** | 260.85-300.00 | **0.256** | **0.986** | 高温综合段（Grotthuss + 弛豫） |
| **2** | 230.35-258.07 | **0.475** | **0.993** | 中温段（典型质子传导） |
| **3** | 192.15-227.15 | **0.998** | **0.986** | 低温段（Vehicle/受限传导） |

**文件**：

File: paper_figure/figure4/ea_heatmap_data.csv
sample_id,material,N,R,n_segments,Ea_high_temp,Ea_low_temp,Ea_mean
S60-1-1-1,S60,1,1,4,0.1440398370220107,0.79764762869221,0.38405029220926445
S60-1-3-1,S60,1,3,4,0.9394613172633264,0.856187535823725,0.7350651815149805
S60-2-1-1,S60,2,1,4,0.10548631791203393,0.7818719791629996,0.378475870090537
S60-2-10-1,S60,2,10,4,0.060343622516107476,0.7315018798073836,0.356540662843832
S60-2-11-1,S60,2,11,4,0.2108729813698176,0.4036505513048612,0.35795028186080113
S60-2-12-1,S60,2,12,4,0.17173287674226542,0.7692011695197999,0.3600783838213819
S60-2-13-1,S60,2,13,4,0.059711122020994836,0.7071926918262589,0.37942047761048114
S60-2-14-1,S60,2,14,4,0.13680090299146597,0.8130373443628552,0.34440527868109444
S60-2-2-1,S60,2,2,4,0.05185402134406283,0.717079844561003,0.32969149933205655
S60-2-3-1,S60,2,3,2,0.09523454713488302,0.7770771960434341,0.43615587158915853
S60-2-4-1,S60,2,4,4,0.0473337574049323,0.6364427258967179,0.2715415385450103
S60-2-6-1,S60,2,6,4,0.0741110357725562,0.7356762090862663,0.3498448968044853
S60-2-7-1,S60,2,7,4,0.11899553377773366,0.6147057859755809,0.29999469071749385
S60-2-7-2,S60,2,7,4,0.17752544530544156,0.7243798100154797,0.42824072328645124
S60-2-8-1,S60,2,8,4,0.14097458247658265,0.8065617358322267,0.38878833433497517
S60-2-9-1,S60,2,9,4,0.1288800568673657,0.7886285983586576,0.3316743495940384
S8-2-1-1,S8,2,1,2,0.20415859150946467,0.9252316707375889,0.5646951311235268
S8-2-1-2,S8,2,1,2,0.16378746761498794,0.5457057092742814,0.3547465884446347
S8-2-2-1,S8,2,2,2,0.5042296644656525,0.8675665108415722,0.6858980876536124
S8-2-2-2,S8,2,2,2,0.22272672811261987,0.7292088301285863,0.47596777912060306
S8-3-1-1,S8,3,1,2,0.19771554716426104,0.49231545829348994,0.3450155027288755
S8-3-1-2,S8,3,1,4,0.12863935598445764,0.6460835859318489,0.3664588170677501
S8-3-10-1,S8,3,10,4,0.10150063535361925,0.9126809435551388,0.39177570043333615
S8-3-11-1,S8,3,11,4,0.3172778604548202,1.1227672738152943,0.6454031706792855
S8-3-11-2,S8,3,11,4,0.08103630277152096,0.8868735198616705,0.37054367594303395
S8-3-2-1,S8,3,2,4,0.17102235293156576,0.9978807996795185,0.4855097751860239
S8-3-2-2,S8,3,2,3,0.09585332021258308,0.9454119013182641,0.495753924321155
S8-3-2-3,S8,3,2,2,0.14125359810634988,0.7183678040694074,0.4298107010878786
S8-3-2-4,S8,3,2,2,0.15257643652107436,0.4246148246366392,0.2885956305788568
S8-3-2-5,S8,3,2,2,0.1934781794370317,0.8797123959613724,0.5365952876992021
S8-3-20-1-1,S8,3,20,4,0.1006587160059971,0.903092365155823,0.39370283602630235
S8-3-21-1-1,S8,3,21,4,0.15294862591263927,1.0242399985472908,0.47038423883344943
S8-3-22-1-1,S8,3,22,4,0.15823019157894128,0.9734000027043501,0.45608218370599185
S8-3-23-2-1,S8,3,23,4,0.2406698577837363,1.1211154563758827,0.5733811380113829
S8-3-25-1-1,S8,3,25,4,0.17363409375510885,0.9781973525868022,0.4682409786455731
S8-3-27-1-1,S8,3,27,2,0.09719171198445584,0.19249371301815937,0.1448427125013076
S8-3-28-1-1,S8,3,28,4,0.08692197792342883,0.9813485584304942,0.503164188722179
S8-3-29-1-1,S8,3,29,1,0.2317970879458667,0.2317970879458667,0.2317970879458667
S8-3-3-1,S8,3,3,2,0.16363330085952763,0.6543130629261986,0.40897318189286314
S8-3-31-1-1,S8,3,31,4,0.09353456358769166,0.7678022904394656,0.3418616974370103
S8-3-32-1-1,S8,3,32,4,0.07821414720923345,0.9337083650112883,0.39180562600393265
S8-3-33-1-1,S8,3,33,4,0.030061956812145848,0.6502298775738106,0.26112118529903483
S8-3-35-1-1,S8,3,35,4,0.2420023544623153,1.0004676081351822,0.5338561904232966
S8-3-37-1-1,S8,3,37,3,0.07252140337227897,1.1327695683501604,0.5826935476577496
S8-3-38-1-1,S8,3,38,4,0.08236663865623892,0.9065938301501094,0.3790959529438298
S8-3-4-1,S8,3,4,2,0.09379419414044222,0.6035222890008569,0.34865824157064956
S8-3-5-1,S8,3,5,2,0.1890772675116994,0.7724973568531761,0.48078731218243775
S8-3-6-1,S8,3,6,3,0.11174773246310307,0.6858490953266501,0.36742516971886935
S8-3-6-2,S8,3,6,4,0.13755123718115736,1.0317728029170605,0.4674515446629276
S8-3-6-3,S8,3,6,2,0.16666880919844237,0.7322958903366379,0.44948234976754015
S8-3-7-1,S8,3,7,4,0.17348037022326862,0.9561573155023959,0.4568659291241301
S8-3-7-2,S8,3,7,1,0.379311056531261,0.379311056531261,0.379311056531261
S8-3-8-2,S8,3,8,4,0.07039750505638219,1.1471332380519896,0.4620176696743942
S8-3-9-2,S8,3,9,4,0.18205699427712804,0.8903307895735086,0.45888676581360166
S8-3-9-3,S8,3,9,4,0.07961200612174245,0.9000370775570703,0.37298142860832484

File: paper_figure/figure5/figure5_data.csv
sample_id,Ea_observed_eV,Ea_predicted_eV,residual_eV,R,T_avg_K
S60-1-1-1,0.1440398370220107,0.18072067112590062,-0.03668083410388992,1.0408,293.6
S60-1-1-1,0.2551811470465397,0.3007132094381556,-0.04553206239161589,1.0408,276.9
S60-1-1-1,0.3393325560762973,0.49004378380026525,-0.15071122772396794,1.0408,249.575
S60-1-1-1,0.79764762869221,0.7451547004530215,0.0524929282391885,1.0408,210.5833333333333
S60-1-3-1,0.9394613172633264,0.20221353828910318,0.7372477789742232,1.0408,290.64166666666665
S60-1-3-1,0.4863058571752325,0.35966633827975186,0.12663951889548064,1.0408,268.525
S60-1-3-1,0.6583060157976375,0.5726515266986287,0.08565448909900875,1.0408,237.24166666666667
S60-1-3-1,0.856187535823725,0.7854405087189114,0.07074702710481362,1.0408,204.16666666666669
S60-2-1-1,0.1054863179120339,0.051131172259229196,0.05435514565280471,0.076,287.0
S60-2-1-1,0.1718670557271326,0.24784644745954185,-0.07597939173240925,0.076,258.84166666666664
S60-2-1-1,0.4546781275599819,0.4572336035645015,-0.002555476004519608,0.076,227.3
S60-2-1-1,0.7818719791629996,0.669258051677248,0.11261392748575161,0.076,193.41666666666669
S60-2-10-1,0.0603436225161074,0.11190436948085247,-0.05156074696474507,0.4079,282.68333333333334
S60-2-10-1,0.2730960019532443,0.31187139586521406,-0.03877539391196977,0.4079,253.91666666666663
S60-2-10-1,0.3612211470985926,0.441942368122741,-0.08072122102414842,0.4079,234.41666666666669
S60-2-10-1,0.7315018798073836,0.6585521186832333,0.0729497611241503,0.4079,200.35
S60-2-11-1,0.2108729813698176,0.13391596378504048,0.07695701758477713,0.5511,282.825
S60-2-11-1,0.3092500402631075,0.34355456128708933,-0.03430452102398185,0.5511,252.675
S60-2-11-1,0.5080275545054184,0.5397678406989799,-0.03174028619356151,0.5511,222.96666666666667
S60-2-11-1,0.4036505513048612,0.79124636290543,-0.38759581160056883,0.5511,182.375
S60-2-12-1,0.1717328767422654,0.07732317526488991,0.09440970147737549,0.204,284.4083333333333
S60-2-12-1,0.1535751478553655,0.28510761712910204,-0.13153246927373655,0.204,254.52500000000003
S60-2-12-1,0.3458043411680968,0.48849006028259645,-0.14268571911449968,0.204,223.7083333333333
S60-2-12-1,0.7692011695197999,0.7300263568329115,0.03917481268688838,0.204,184.7083333333333
S60-2-13-1,0.0597111220209948,0.06488666632653411,-0.005175544305539313,0.1522,285.6333333333333
S60-2-13-1,0.1959071258236762,0.2936650287663012,-0.09775790294262499,0.1522,252.7
S60-2-13-1,0.5548709707709945,0.465626538755301,0.08924443201569343,0.1522,226.65833333333333
S60-2-13-1,0.7071926918262589,0.6509860852419089,0.05620660658434995,0.1522,197.14166666666668
S60-2-14-1,0.1368009029914659,0.04188157000181919,0.09491933298964672,0.0684,288.25
S60-2-14-1,0.0723660430759738,0.20466782067030662,-0.13230177759433281,0.0684,265.09166666666664
S60-2-14-1,0.3554168242940827,0.40462374853176486,-0.04920692423768214,0.0684,235.34166666666664
S60-2-14-1,0.8130373443628552,0.6605703601538214,0.15246698420903382,0.0684,194.79166666666663
S60-2-2-1,0.0518540213440628,0.01899316011600466,0.03286086122805814,0.0223,291.2333333333333
S60-2-2-1,0.1126262183383689,0.19756011607528784,-0.08493389773691894,0.0223,265.9
S60-2-2-1,0.4372059130847912,0.4207502208960106,0.01645569218878057,0.0223,232.625
S60-2-2-1,0.717079844561003,0.6585976106151863,0.05848223394581675,0.0223,194.8333333333333
S60-2-3-1,0.095234547134883,0.09419948936790251,0.001035057766980485,0.0068,280.64166666666665
S60-2-3-1,0.7770771960434341,0.3573428200287555,0.41973437601467856,0.0068,242.21666666666667
S60-2-4-1,0.0473337574049323,0.007571461309467342,0.03976229609546496,0.0394,292.8833333333333
S60-2-4-1,0.1257612450849837,0.18451548926592368,-0.05875424418093997,0.0394,267.8583333333333
S60-2-4-1,0.2766284257934072,0.3718147488473651,-0.09518632305395791,0.0394,240.16666666666669
S60-2-4-1,0.6364427258967179,0.5827346178761834,0.053708108020534495,0.0394,207.26666666666665
S60-2-5-1,0.2591565440170106,0.09007445809489262,0.169082085922118,0.0,281.2055555555555
S60-2-6-1,0.0741110357725562,0.03680885621209834,0.037302179560457865,0.0113,288.7166666666667
S60-2-6-1,0.1448548251291458,0.1926272657603447,-0.0477724406311989,0.0113,266.575
S60-2-6-1,0.4447375172299726,0.3947487010034904,0.04998881622648221,0.0113,236.5583333333333
S60-2-6-1,0.7356762090862663,0.6354247629616798,0.10025144612458647,0.0113,198.5833333333333
S60-2-7-1,0.1189955337777336,0.03038785531976257,0.08860767845797103,0.2941,292.1083333333333
S60-2-7-1,0.1786270628998603,0.19833769889408634,-0.01971063599422604,0.2941,268.4
S60-2-7-1,0.2876503802168004,0.3626311010247879,-0.07498072080798751,0.2941,244.25833333333333
S60-2-7-1,0.6147057859755809,0.6414815777147443,-0.026775791739163446,0.2941,200.76666666666668
S60-2-7-2,0.1775254453054415,0.1357931151927037,0.0417323301127378,0.2941,277.3375
S60-2-7-2,0.3795399494748157,0.43503257904231973,-0.05549262956750406,0.2941,233.29
S60-2-7-2,0.4315176883500679,0.5657140961582764,-0.13419640780820852,0.2941,212.93
S60-2-7-2,0.7243798100154797,0.7143577199120607,0.010022090103419035,0.2941,188.7975
S60-2-8-1,0.1409745824765826,0.06896520431043135,0.07200937816615124,0.4247,289.01666666666665
S60-2-8-1,0.2299349593195638,0.2626712157526454,-0.03273625643308162,0.4247,261.475
S60-2-8-1,0.3776820597115274,0.46703908402384725,-0.08935702431231984,0.4247,230.95
S60-2-8-1,0.8065617358322267,0.6979778203253398,0.10858391550688684,0.4247,194.31666666666663
S60-2-9-1,0.1288800568673657,0.05713815393208138,0.07174190293528432,0.3079,288.6
S60-2-9-1,0.1200211612067039,0.20776166122593098,-0.08774050001922708,0.3079,267.2583333333333
S60-2-9-1,0.2891675819434263,0.41765089860161775,-0.12848331665819146,0.3079,236.175
S60-2-9-1,0.7886285983586576,0.7066625824610822,0.08196601589757546,0.3079,190.33333333333331

File: paper_figure/figure6/figure6_data.csv
sample_id,Ea_observed_eV,Ea_predicted_eV,residual_eV,R,N,T_avg_K
S8-2-1-1,0.2041585915094646,0.20772848444857264,-0.0035698929391080325,1.0408163265306123,4.656000000000001,270.25
S8-2-1-1,0.9252316707375888,0.9012187939520578,0.02401287678553099,1.0408163265306123,4.656000000000001,207.8
S8-2-1-2,0.1637874676149879,0.20050901313120756,-0.036721545516219645,1.0408163265306123,4.656000000000001,274.825
S8-2-1-2,0.5457057092742814,0.5337961217989218,0.01190958747535964,1.0408163265306123,4.656000000000001,219.95
S8-2-2-1,0.5042296644656525,0.3660179863500621,0.13821167811559043,1.040816326530612,4.1386666666666665,283.075
S8-2-2-1,0.8675665108415722,0.868496767246074,-0.0009302564045018391,1.040816326530612,4.1386666666666665,214.575
S8-2-2-2,0.2227267281126198,0.3039528899868927,-0.0812261618742729,1.040816326530612,4.1386666666666665,279.025
S8-2-2-2,0.7292088301285863,0.6883796625214736,0.04082916760711264,1.040816326530612,4.1386666666666665,226.95
S8-3-1-1,0.197715547164261,0.21583847002290388,-0.018122922858642865,0.3865699438677833,3.892,270.15
S8-3-1-1,0.4923154582934899,0.6371760721164701,-0.1448606138229802,0.3865699438677833,3.892,210.8
S8-3-1-2,0.1286393559844576,0.16660889491935346,-0.03796953893489585,0.3865699438677833,3.892,288.775
S8-3-1-2,0.2789101278349105,0.22646212962717202,0.05244799820773846,0.3865699438677833,3.892,262.275
S8-3-1-2,0.4122021985197833,0.4534389361784703,-0.04123673765868702,0.3865699438677833,3.892,241.34166666666667
S8-3-1-2,0.6460835859318489,0.601047074916352,0.04503651101549688,0.3865699438677833,3.892,223.85
S8-3-10-1,0.1015006353536192,0.11314603612256342,-0.011645400768944228,0.458644786705142,4.926666666666667,285.54166666666663
S8-3-10-1,0.1873571923872646,0.19492627656472225,-0.007569084177457663,0.458644786705142,4.926666666666667,258.4583333333333
S8-3-10-1,0.3655640304373218,0.400871367912471,-0.03530733747514925,0.458644786705142,4.926666666666667,231.96666666666664
S8-3-10-1,0.9126809435551388,0.9193134021925381,-0.006632458637399252,0.458644786705142,4.926666666666667,195.91666666666663
S8-3-11-1,0.3172778604548202,0.20639878172594311,0.11087907872887709,0.3079344114331621,4.492933333333334,282.0625
S8-3-11-1,0.4843031163653903,0.4118736746296962,0.0724294417356941,0.3079344114331621,4.492933333333334,255.03250000000003
S8-3-11-1,0.657264432081637,0.4849927563634231,0.1722716757182139,0.3079344114331621,4.492933333333334,237.7675
S8-3-11-1,1.1227672738152945,1.0094648897921326,0.11330238402316195,0.3079344114331621,4.492933333333334,211.4525
S8-3-11-2,0.0810363027715209,0.12383143660458842,-0.04279513383306753,0.3079344114331621,4.492933333333334,285.69166666666666
S8-3-11-2,0.1681444878895938,0.22804743078518108,-0.059902942895587286,0.3079344114331621,4.492933333333334,257.325
S8-3-11-2,0.3461203932493505,0.44884821882648707,-0.10272782557713656,0.3079344114331621,4.492933333333334,226.625
S8-3-11-2,0.8868735198616705,0.9249798430623641,-0.038106323200693626,0.3079344114331621,4.492933333333334,186.49166666666667
S8-3-2-1,0.1710223529315657,0.14482287814676215,0.026199474784803556,0.2941272648899327,4.2860000000000005,292.9666666666667
S8-3-2-1,0.2976801628688463,0.23111156487805795,0.06656859799078835,0.2941272648899327,4.2860000000000005,271.9916666666667
S8-3-2-1,0.475455785264165,0.43798824798862895,0.037467537275536034,0.2941272648899327,4.2860000000000005,244.2083333333333
S8-3-2-1,0.9978807996795184,0.913352257130075,0.08452854254944342,0.2941272648899327,4.2860000000000005,209.65
S8-3-2-2,0.095853320212583,0.1408486219481677,-0.04499530173558469,0.2941272648899327,4.2860000000000005,281.64166666666665
S8-3-2-2,0.4459965514326176,0.43798824798862895,0.008008303443988674,0.2941272648899327,4.2860000000000005,245.05
S8-3-2-2,0.945411901318264,0.913352257130075,0.032059644188189074,0.2941272648899327,4.2860000000000005,209.3583333333333
S8-3-2-3,0.1412535981063498,0.20148872775448928,-0.060235129648139485,0.2941272648899327,4.2860000000000005,269.6
S8-3-2-3,0.7183678040694074,0.8207839170031392,-0.10241611293373187,0.2941272648899327,4.2860000000000005,207.35
S8-3-2-4,0.1525764365210743,0.1853569928385832,-0.0327805563175089,0.2941272648899327,4.2860000000000005,283.175
S8-3-2-4,0.4246148246366392,0.43313531042226733,-0.00852048578562814,0.2941272648899327,4.2860000000000005,225.625
S8-3-2-5,0.1934781794370317,0.2202513466388334,-0.0267731672018017,0.2941272648899327,4.2860000000000005,270.65
S8-3-2-5,0.8797123959613724,0.8472297349827861,0.03248266097858632,0.2941272648899327,4.2860000000000005,208.8
S8-3-20-1-1,0.1006587160059971,0.10362868293118632,-0.0029699669251892213,0.4079387858179356,4.591600000000001,287.25
S8-3-20-1-1,0.1937960998572896,0.20560925754553488,-0.011813157688245285,0.4079387858179356,4.591600000000001,261.69166666666666
S8-3-20-1-1,0.3772641630860995,0.39916450124366365,-0.021900338157564148,0.4079387858179356,4.591600000000001,233.6833333333333
S8-3-20-1-1,0.903092365155823,0.8982204534412606,0.004871911714562471,0.4079387858179356,4.591600000000001,196.94166666666663
S8-3-21-1-1,0.1529486259126392,0.1458403989299673,0.007108226982671884,0.5511248511687172,4.690266666666666,288.6
S8-3-21-1-1,0.2580016648358436,0.23307485690792046,0.024926807927923122,0.5511248511687172,4.690266666666666,264.5916666666667
S8-3-21-1-1,0.4463466660380241,0.45330077165192445,-0.006954105613900363,0.5511248511687172,4.690266666666666,236.84166666666667
S8-3-21-1-1,1.0242399985472908,0.9666681090945654,0.0575718894527254,0.5511248511687172,4.690266666666666,201.50833333333333
S8-3-22-1-1,0.1582301915789412,0.14219475360118966,0.016035437977751532,0.2040451455952585,4.344933333333333,288.75
S8-3-22-1-1,0.2605852359674677,0.2481428315384089,0.012442404429058779,0.2040451455952585,4.344933333333333,264.925
S8-3-22-1-1,0.4321133045732082,0.4676839945592623,-0.035570689986054116,0.2040451455952585,4.344933333333333,238.5583333333333
S8-3-22-1-1,0.97340000270435,0.9653943640187309,0.008005638685619099,0.2040451455952585,4.344933333333333,200.6833333333333
S8-3-23-2-1,0.2406698577837363,0.23643027961487825,0.00423957816885806,0.1521902146952619,3.881733333333334,293.08333333333337
S8-3-23-2-1,0.3559772478309905,0.30371846541422437,0.052258782416766125,0.1521902146952619,3.881733333333334,273.7583333333333
S8-3-23-2-1,0.5757619900549222,0.559616661825363,0.016145328229559275,0.1521902146952619,3.881733333333334,247.475
S8-3-23-2-1,1.1211154563758827,0.976730747457574,0.14438470891830868,0.1521902146952619,3.881733333333334,213.925
S8-3-24-1-1,0.4471626065341108,0.15216504495553876,0.29499756157857204,0.0684005309440849,2.91696,276.02333333333337
S8-3-25-1-1,0.1736340937551088,0.187024964125816,-0.013390870370707214,1.0408163265306123,5.173333333333333,291.44166666666666
S8-3-25-1-1,0.2783490842938581,0.2421342819338176,0.03621480236004046,1.0408163265306123,5.173333333333333,271.7
S8-3-25-1-1,0.4427833839465234,0.4254721209436616,0.017311263002861788,1.0408163265306123,5.173333333333333,246.70833333333331
S8-3-25-1-1,0.9781973525868022,0.9704423104006464,0.007755042186155747,1.0408163265306123,5.173333333333333,212.1833333333333
S8-3-27-1-1,0.0971917119844558,0.1379803603784612,-0.04078864839400541,0.0,2.7580000000000005,294.4833333333333
S8-3-27-1-1,0.1924937130181593,0.16820499784224152,0.02428871517591777,0.0,2.7580000000000005,278.725
S8-3-28-1-1,0.0869219779234288,0.09999097754832768,-0.01306899962489888,0.0641214250069669,3.3986666666666667,287.125
S8-3-28-1-1,0.1711204476965148,0.1937745451988128,-0.022654097502297993,0.0641214250069669,3.3986666666666667,264.3833333333333
S8-3-28-1-1,0.7732657708382784,0.6932864305123294,0.079979340325949,0.0641214250069669,3.3986666666666667,240.59166666666667
S8-3-28-1-1,0.9813485584304942,0.9058357194024317,0.0755128390280625,0.0641214250069669,3.3986666666666667,204.4333333333333
S8-3-29-1-1,0.2317970879458667,0.2020062731144459,0.029790814831420792,0.0,1.182,283.925
S8-3-3-1,0.1636333008595276,0.204427129687097,-0.040793828827569406,0.1712623980890066,3.645333333333333,270.575
S8-3-3-1,0.6543130629261986,0.737595972964589,-0.08328291003839039,0.1712623980890066,3.645333333333333,209.175
S8-3-31-1-1,0.0935345635876916,0.09891471399202934,-0.00538015040433773,0.3340714749983821,4.9068,287.2
S8-3-31-1-1,0.1753330796233482,0.17132460991810622,0.00400846970524199,0.3340714749983821,4.9068,261.6
S8-3-31-1-1,0.3307768560975357,0.3803716439890366,-0.0495947878915009,0.3340714749983821,4.9068,234.9333333333333
S8-3-31-1-1,0.7678022904394656,0.8271630097066663,-0.05936071926720077,0.3340714749983821,4.9068,195.725
S8-3-32-1-1,0.0782141472092334,0.10208316763834684,-0.02386902042911343,0.3584084621201487,5.320666666666667,288.66666666666663
S8-3-32-1-1,0.1744511940315569,0.1737137311443021,0.0007374628872547917,0.3584084621201487,5.320666666666667,264.5083333333333
S8-3-32-1-1,0.3808487977636519,0.3824690485321842,-0.0016202507685323386,0.3584084621201487,5.320666666666667,236.38333333333333
S8-3-32-1-1,0.9337083650112884,0.9641308662953791,-0.03042250128409074,0.3584084621201487,5.320666666666667,199.05
S8-3-33-1-1,0.0300619568121458,0.06851170411783787,-0.038449747305692075,0.0641214250069669,4.418266666666667,294.31666666666666
S8-3-33-1-1,0.0768524382025793,0.11230910068925465,-0.03545666248667535,0.0641214250069669,4.418266666666667,278.70000000000005
S8-3-33-1-1,0.2873404686076035,0.21512644573655867,0.07221402287104481,0.0641214250069669,4.418266666666667,257.44166666666666
S8-3-33-1-1,0.6502298775738106,0.792538908126635,-0.1423090305528244,0.0641214250069669,4.418266666666667,213.15
S8-3-35-1-1,0.2420023544623153,0.22010815942068898,0.02189419504162632,0.2996777658431794,4.0,291.69166666666666
S8-3-35-1-1,0.3518271789740603,0.2890354162755035,0.0627917626985568,0.2996777658431794,4.0,270.8666666666667
S8-3-35-1-1,0.5411276201216283,0.5340527040795574,0.007074916042070889,0.2996777658431794,4.0,247.13333333333333
S8-3-35-1-1,1.0004676081351822,0.9875984532443255,0.012869154890856715,0.2996777658431794,4.0,216.41666666666669
S8-3-37-1-1,0.0725214033722789,0.16335619310826793,-0.09083478973598903,0.2996777658431794,4.888888888888889,272.3333333333333
S8-3-37-1-1,0.5427896712508093,0.44074604658101346,0.10204362466979588,0.2996777658431794,4.888888888888889,231.475
S8-3-37-1-1,1.1327695683501604,1.0876693360349263,0.04510023231523408,0.2996777658431794,4.888888888888889,198.2
S8-3-38-1-1,0.0823666386562389,0.09532073693837045,-0.012954098282131551,0.2996777658431793,5.555555555555555,285.7416666666667
S8-3-38-1-1,0.1692269138616624,0.16810125194338207,0.001125661918280313,0.2996777658431793,5.555555555555555,258.875
S8-3-38-1-1,0.3581964291073085,0.3875544687796885,-0.029358039672380043,0.2996777658431793,5.555555555555555,231.025
S8-3-38-1-1,0.9065938301501094,0.9048750022534341,0.0017188278966753234,0.2996777658431793,5.555555555555555,193.28333333333333
S8-3-4-1,0.0937941941404422,0.12477125072665991,-0.030977056586217716,0.0641214250069669,3.3986666666666667,274.55
S8-3-4-1,0.6035222890008569,0.6526386754929697,-0.04911638649211281,0.0641214250069669,3.3986666666666667,219.525
S8-3-5-1,0.1890772675116994,0.20642419600105,-0.0173469284893506,0.6367153877711904,4.532666666666667,270.625
S8-3-5-1,0.7724973568531761,0.8145740662747329,-0.042076709421556835,0.6367153877711904,4.532666666666667,209.175
S8-3-6-1,0.111747732463103,0.16637246870506317,-0.05462473624196017,0.3797497505181546,4.566933333333333,282.95
S8-3-6-1,0.3046786813668551,0.3909586882662208,-0.08628000689936571,0.3797497505181546,4.566933333333333,243.56666666666663
S8-3-6-1,0.6858490953266501,0.6827755411186819,0.0030735542079681766,0.3797497505181546,4.566933333333333,205.13333333333333
S8-3-6-2,0.1375512371811573,0.11859056682882607,0.018960670352331233,0.3797497505181546,4.566933333333333,288.80833333333334
S8-3-6-2,0.2554645647891591,0.20560925754553488,0.04985530724362419,0.3797497505181546,4.566933333333333,263.7583333333333
S8-3-6-2,0.4450175737643332,0.4098933268825219,0.035124246881811316,0.3797497505181546,4.566933333333333,234.75833333333333
S8-3-6-2,1.0317728029170603,0.9591953856107671,0.07257741730629319,0.3797497505181546,4.566933333333333,197.66666666666663
S8-3-6-3,0.1666688091984423,0.17258099705568902,-0.005912187857246731,0.3797497505181546,4.566933333333333,266.1
S8-3-6-3,0.7322958903366379,0.7810909970152384,-0.04879510667860054,0.3797497505181546,4.566933333333333,200.075
S8-3-7-1,0.1734803702232686,0.12954366757107866,0.043936702652189935,0.3865699438677832,5.838000000000001,292.93333333333334
S8-3-7-1,0.2346070120935468,0.18842753667344211,0.0461794754201047,0.3865699438677832,5.838000000000001,256.6083333333333
S8-3-7-1,0.463219018677309,0.4511841368169752,0.012034881860333801,0.3865699438677832,5.838000000000001,217.50833333333333
S8-3-7-1,0.956157315502396,0.9520183355783913,0.004138979924004693,0.3865699438677832,5.838000000000001,196.15833333333333
S8-3-7-2,0.379311056531261,0.3908550182002502,-0.011543961668989189,0.3865699438677832,5.838000000000001,243.625
S8-3-8-2,0.0703975050563821,0.11458178367343894,-0.04418427861705683,0.3865699438677832,7.005600000000001,287.26666666666665
S8-3-8-2,0.1927481374365388,0.19485382667567655,-0.002105689239137759,0.3865699438677832,7.005600000000001,261.7166666666667
S8-3-8-2,0.4377917981526663,0.4148196106093687,0.02297218754329755,0.3865699438677832,7.005600000000001,233.73333333333332
S8-3-8-2,1.1471332380519896,1.1021179900723732,0.045015247979616424,0.3865699438677832,7.005600000000001,197.75833333333333
S8-3-9-2,0.182056994277128,0.1685983942408853,0.01345860003624269,0.2941272648899327,4.2860000000000005,279.0083333333333
S8-3-9-2,0.3291335327043417,0.41658997064922,-0.08745643794487828,0.2941272648899327,4.2860000000000005,248.35
S8-3-9-2,0.4340257466994281,0.43313531042226733,0.0008904362771607888,0.2941272648899327,4.2860000000000005,231.6833333333333
S8-3-9-2,0.8903307895735086,0.9240013519817233,-0.033670562408214644,0.2941272648899327,4.2860000000000005,203.825
S8-3-9-3,0.0796120061217424,0.11885261180086965,-0.03924060567912724,0.2941272648899327,4.2860000000000005,284.3416666666667
S8-3-9-3,0.1638844225186173,0.22681250517040624,-0.06292808265178895,0.2941272648899327,4.2860000000000005,256.025
S8-3-9-3,0.3483922082358694,0.43313531042226733,-0.08474310218639791,0.2941272648899327,4.2860000000000005,226.8083333333333
S8-3-9-3,0.9000370775570703,0.828477628148581,0.07155944940848935,0.2941272648899327,4.2860000000000005,187.625
S8-3-9-4,0.2933576501568296,0.41811541442825223,-0.12475776427142266,0.2941272648899327,4.2860000000000005,250.84375
