Repository: LJZ-sudo/acid-in-clay-close

# Closed-Loop EIS 分析子项目（2026 清理版）

本目录是 **EIS 自驱动闭环分析系统 + 论文图表/结果** 的主代码仓。  
旧版本代码和历史输出会逐步移动到 `archive_*` 目录，仅作参考。

---

## 1. 当前系统的四个核心目标

1. **方法可靠性**：  
   从 CHI 原始 EIS 数据自动完成 Rb 拟合、导电率计算和多段 Arrhenius 分析，证明自动结果物理合理，并优于传统低分辨率/两段拟合基线。

2. **自驱动相变检测与采样优化**：  
   在线分析 EIS 曲线和导电率变化，实时检测相变/机制转变区域，在 3 K 粗步长与 1 K 精细步长之间自动切换。

3. **AI 机理 + 新材料/下一步实验指导**：  
   基于 Phase 1/3 结果和材料知识库生成深度机理报告，提出机理假设、新配比/新材料预测，并给出可直接执行的后续实验建议。

4. **我们的系统 vs 商用大模型**：  
   对比“带闭环 + ML + 知识库的 Agent 报告”和“直接调用商用大模型”的机制分析质量，在机理深度、数据利用、实验可操作性等维度展示优势。

---

## 2. 运行入口（目前仍在使用）

### 2.1 Phase 3 全流程（基于 Phase 1 结果）

在 `V1.0-qianduan/close/` 目录下：

```bash
cd close
python phase3/run_all.py
```

`run_all.py` 顺序调用：

1. `step1_data_preparation.py`
2. `step2_train_models.py`
3. `step3_confinement_analysis.py`
4. `step4_ml_ai_validation.py`
5. `step_meyer_neldel.py`
6. `step6_cross_material.py`
7. `step5_final_report.py`

输出写入 `close/output/phase3_results/`，用于论文主结果和 AI 报告的定量输入。

> 说明：Phase 1（原始 EIS → Rb → Arrhenius 分段）在主项目中已完成，这里主要复用 `specific_conductance/` 中的实现。算法细节见 `paper/SI_table/SI_Note2_Arrhenius_segmentation.md`。

### 2.2 自驱动闭环 & 相变检测

**完整闭环处理（已有 CHI 数据）：**

```bash
cd close
python auto_control/run_closed_loop.py \
  --data-dir E:\chi_data \
  --config experiment_data/experiment_data.json \
  --thickness 0.01 \
  --area 1.0 \
  --min-points 5 \
  --output-dir experiment_data \
  --bundle-report
```

功能概览：

- 扫描 `E:\chi_data` 内 CHI 输出文件；
- 自动完成数据读取 → Rb 半圆拟合 → 导电率计算；
- 对成功点做 Arrhenius 分段分析；

# Paper Figures (Advanced Materials 风格)

本目录存放论文用图及对应数据，便于用 Origin 等软件微调。

## Figure 1：典型 S8 样品 Arrhenius 图

### 🎯 推荐版本：S8-3-2-1（三段合并版）⭐⭐⭐

**最新推荐** - 将原始 4 段合并为清晰的 3 段结构

- **样品**: S8-3-2-1（海泡石 + H₃PO₄，R≈0.29, N≈4.29）
- **分段**: **3 段**（原 Seg 1+2 合并 → 新 Seg 1）
- **数据点**: **36 个**（温度覆盖全面）
- **温度范围**: 186.6–300.0 K (-86.6 ~ +26.9 °C)
- **拟合质量**: 所有段 R² > 0.98 ✓

| 新分段 | 温度范围 (K) | Ea (eV) | R² | 物理意义 |
|--------|-------------|---------|-----|----------|
| **1** | 260.85-300.00 | **0.256** | **0.986** | 高温综合段（Grotthuss + 弛豫） |
| **2** | 230.35-258.07 | **0.475** | **0.993** | 中温段（典型质子传导） |
| **3** | 192.15-227.15 | **0.998** | **0.986** | 低温段（Vehicle/受限传导） |

**文件**：
- `figure1_arrhenius_S8-3-2-1_3segments.png/pdf` - 图像
- `figure1_arrhenius_S8-3-2-1_3segments_data.csv` - 数据
- `S8-3-2-1_3SEGMENTS_README.md` - 详细说明（合并原理、物理意义）
- `S8-3-2-1_MERGE_SUMMARY_CN.txt` - 中文快速参考

---

### 备选版本1：S8-3-37-1-1（数据点最多）

- **样品**: S8-3-37-1-1（海泡石 + H₃PO₄，R≈0.30, N≈4.89，三段 Arrhenius）
- **数据点数**: **35 个**（温度覆盖更全面）
- **温度范围**: 184.8–300.0 K (-88.4 ~ +26.9 °C)
- **拟合质量**: 
  - Segment 1: R² = 0.528（高温段，非典型 Arrhenius）
  - Segment 2: R² = 0.998（中温段，拟合优秀）
  - Segment 3: R² = 0.987（低温段，拟合优秀）

### 文件说明

| 文件 | 说明 |
|------|------|
| **`figure1_arrhenius_S8-3-37-1-1_data.csv`** | **推荐使用** - 35 个数据点的完整数据 |
| `figure1_arrhenius_S8-3-37-1-1.png` | 自动生成的预览图（300 dpi） |
| `figure1_arrhenius_S8-3-37-1-1.pdf` | 自动生成的矢量图 |
| **`ORIGIN_PLOTTING_GUIDE.md`** | **详细的 Origin 绘图教程**（英文，包含公式推导） |
| **`CSV_DATA_EXPLANATION_CN.txt`** | **CSV 数据详解**（中文，快速参考） |
| `figure1_arrhenius_am.py` | 生成脚本 |

**其他版本文件**（备份参考）：
- `figure1_arrhenius_S8-3-6-1.*` - 20 数据点，三段（R²质量最高）
- `figure1_arrhenius_S8-3-2-1.png/pdf` - 原始四段版本（未合并）

---

## 🎯 Origin 用户快速开始

### 1. 打开 CSV 文件

使用任何文本编辑器或 Excel 打开 `figure1_arrhenius_S8-3-37-1-1_data.csv`，查看数据结构。

### 2. CSV 文件结构（三部分）

```
━━━━━━━━━━━━━━━━━━━━━━━━━━━━━━━━━━━━━━━━━━━━━
第 1 部分（第 1-36 行）：35 个温度点的测试数据
━━━━━━━━━━━━━━━━━━━━━━━━━━━━━━━━━━━━━━━━━━━━━
1000_T_K_inv | T_K  | T_C   | sigma_S_cm | log10_sigma_mS_cm
─────────────────────────────────────────────────────────────
3.333        | 300  | 26.9  | 0.000495   | -0.305    ← X 轴  Y 轴
3.366        | 297  | 23.9  | 0.001871   |  0.272
...（共 35 行数据）

━━━━━━━━━━━━━━━━━━━━━━━━━━━━━━━━━━━━━━━━━━━━━
第 2 部分（第 38-41 行）：三段 Arrhenius 拟合参数
━━━━━━━━━━━━━━━━━━━━━━━━━━━━━━━━━━━━━━━━━━━━━
segment | Ea_eV  | ln_sigma0 | T_low  | T_high | r_squared
────────────────────────────────────────────────────────────
1       | 0.073  | -4.699    | 244.67 | 300.0  | 0.528
2       | 0.543  | 17.325    | 221.07 | 241.88 | 0.998
3       | 1.133  | 49.957    | 184.77 | 211.63 | 0.987

━━━━━━━━━━━━━━━━━━━━━━━━━━━━━━━━━━━━━━━━━━━━━
第 3 部分（第 43-45 行）：分段边界点
━━━━━━━━━━━━━━━━━━━━━━━━━━━━━━━━━━━━━━━━━━━━━
breakpoints_1000_T_K_inv
────────────────────────
4.134   ← Segment 1|2 边界，画垂直虚线
4.725   ← Segment 2|3 边界，画垂直虚线
```

### 3. 关键列说明

| 列名 | 单位 | 用途 | Origin 绘图 |
|------|------|------|------------|
| `1000_T_K_inv` | K⁻¹ | 温度倒数×1000 | **X 轴（下横轴）** |
| `T_C` | °C | 摄氏度 | **X 轴（上横轴）** |
| `log10_sigma_mS_cm` | - | log₁₀(σ/mS·cm⁻¹) | **Y 轴** |
| `Ea_eV` | eV | 活化能 | **图中标注** |
| `r_squared` | - | R² 拟合优度 | **图例标注** |

### 4. 单位换算

```
原始电导率: σ = 0.001871 S/cm
           ↓ ×1000
转换单位:   σ = 1.871 mS/cm
           ↓ log₁₀
Y 轴值:     log₁₀(1.871) = 0.272
```

### 5. Origin 绘图步骤概要

1. **导入数据**: Import ASCII，只导入前 36 行
2. **设置列**: A 列(1000_T_K_inv)为 X，E 列(log10_sigma_mS_cm)为 Y
3. **绘制散点**: Plot → Scatter，深灰色点
4. **添加拟合线**: 使用第 2 部分的 Ea 和 ln_sigma0 参数
5.

File: paper_figure/figure1_arrhenius_S8-3-2-1_3segments_data.csv
1000_T_K_inv,T_K,T_C,sigma_S_cm,log10_sigma_mS_cm
3.333333,300.0,26.85,0.007163016325867086,0.855096
3.365115,297.1667,24.02,0.007014837453058913,0.846018
3.397316,294.35,21.2,0.006651502525246465,0.82292
3.430139,291.5333,18.38,0.00619589041905192,0.792104
3.463403,288.7333,15.58,0.005708143269521857,0.756495
3.497319,285.9333,12.78,0.005218491105298415,0.717545
3.531905,283.1333,9.98,0.004740901344334933,0.675861
3.567182,280.3333,7.18,0.004275994719803409,0.631037
3.603171,277.5333,4.38,0.0038338871995502533,0.583639
3.639893,274.7333,1.58,0.003405491959286066,0.53218
3.676921,271.9667,-1.18,0.003005969371566428,0.477985
3.71471,269.2,-3.95,0.0026331307302945054,0.420472
3.753519,266.4167,-6.73,0.0022834615505556233,0.358594
3.792907,263.65,-9.5,0.0019657612551661325,0.293531
3.833621,260.85,-12.3,0.0016707025791573309,0.222899
3.874968,258.0667,-15.08,0.0014093904123824083,0.149031
3.91696,255.3,-17.85,0.0011709716795675331,0.068546
3.960657,252.4833,-20.67,0.0009653497650831628,-0.015315
4.004538,249.7167,-23.43,0.0007815098951257881,-0.107066
4.049129,246.9667,-26.18,0.0006273849233209993,-0.202466
4.094725,244.2167,-28.93,0.0004968753216440004,-0.303753
4.141358,241.4667,-31.68,0.0003928406509048553,-0.405784
4.189067,238.7167,-34.43,0.0002875213796927459,-0.54133
4.238485,235.9333,-37.22,0.00021269095532311586,-0.672251
4.289084,233.15,-40.0,0.00015371705790650944,-0.813278
4.34122,230.35,-42.8,0.00010432912042791665,-0.981594
4.402377,227.15,-46.0,6.778425825885456e-05,-1.168871
4.46495,223.9667,-49.18,4.1292161208292934e-05,-1.384132
4.535147,220.5,-52.65,2.2949727302712315e-05,-1.639222
4.624634,216.2333,-56.92,8.407359662625914e-06,-2.07534
4.725154,211.6333,-61.52,3.5216142439891964e-06,-2.453258
4.824702,207.2667,-65.88,1.2889967365509747e-06,-2.889748
4.940305,202.4167,-70.73,2.9245855362060797e-07,-3.533936
5.06714,197.35,-75.8,4.883565465989318e-08,-4.311263
5.204267,192.15,-81.0,4.9882439551945956e-09,-5.302052

segment,Ea_eV,ln_sigma0,T_range_K_low,T_range_K_high,r_squared,n_points
1,0.2563618826902844,5.1023046902675855,260.85,300.0,0.9859887625793892,15
2,0.4754557862897467,14.913101004100888,230.35,258.07,0.9931841113340505,11
3,0.9978808049013655,41.81254712550681,192.15,227.15,0.9860537731553148,9

breakpoints_1000_T_K_inv
3.874918
4.402377
