Repository: LJZ-sudo/acid-in-clay-close

# Closed-Loop EIS 分析子项目（2026 清理版）

本目录是 **EIS 自驱动闭环分析系统 + 论文图表/结果** 的主代码仓。  
旧版本代码和历史输出会逐步移动到 `archive_*` 目录，仅作参考。

---

## 1. 当前系统的四个核心目标

1. **方法可靠性**：  
   从 CHI 原始 EIS 数据自动完成 Rb 拟合、导电率计算和多段 Arrhenius 分析，证明自动结果物理合理，并优于传统低分辨率/两段拟合基线。

2. **自驱动相变检测与采样优化**：  
   在线分析 EIS 曲线和导电率变化，实时检测相变/机制转变区域，在 3 K 粗步长与 1 K 精细步长之间自动切换。

3. **AI 机理 + 新材料/下一步实验指导**：  
   基于 Phase 1/3 结果和材料知识库生成深度机理报告，提出机理假设、新配比/新材料预测，并给出可直接执行的后续实验建议。

4. **我们的系统 vs 商用大模型**：  
   对比“带闭环 + ML + 知识库的 Agent 报告”和“直接调用商用大模型”的机制分析质量，在机理深度、数据利用、实验可操作性等维度展示优势。

---

## 2. 运行入口（目前仍在使用）

### 2.1 Phase 3 全流程（基于 Phase 1 结果）

在 `V1.0-qianduan/close/` 目录下：

```bash
cd close
python phase3/run_all.py
```

`run_all.py` 顺序调用：

1. `step1_data_preparation.py`
2. `step2_train_models.py`
3. `step3_confinement_analysis.py`
4. `step4_ml_ai_validation.py`
5. `step_meyer_neldel.py`
6. `step6_cross_material.py`
7. `step5_final_report.py`

输出写入 `close/output/phase3_results/`，用于论文主结果和 AI 报告的定量输入。

> 说明：Phase 1（原始 EIS → Rb → Arrhenius 分段）在主项目中已完成，这里主要复用 `specific_conductance/` 中的实现。算法细节见 `paper/SI_table/SI_Note2_Arrhenius_segmentation.md`。

### 2.2 自驱动闭环 & 相变检测

**完整闭环处理（已有 CHI 数据）：**

```bash
cd close
python auto_control/run_closed_loop.py \
  --data-dir E:\chi_data \
  --config experiment_data/experiment_data.json \
  --thickness 0.01 \
  --area 1.0 \
  --min-points 5 \
  --output-dir experiment_data \
  --bundle-report
```

功能概览：

- 扫描 `E:\chi_data` 内 CHI 输出文件；
- 自动完成数据读取 → Rb 半圆拟合 → 导电率计算；
- 对成功点做 Arrhenius 分段分析；
- 生成 `report.json` + `report.md` + 可选 AI 报告打包产物。

**相变检测 + 自适应步长实验：**

- 主要逻辑在：
  - `auto_control/integrated_temp_chi_controller.py`
  - `auto_control/integrated_workflow.py`
  - `specific_conductance/data_processing.py`, `rb_fitting.py`, `conductivity.py`
- 相变检测和 Phase Jump Score 的细节见：
  - `paper/SI_table/SI_Note4_phase_transition_detection.md`

---

## 3. 目录结构总览

更细的分层见 `PROJECT_MAP.md`，这里只列关键部分。

```text
close/
├── auto_control/          # 闭环控制 & 相变检测 & 报告生成
├── config/                # 材料参数 & 分析超参数
├── data/                  # 原始 EIS 数据 & 材料 Excel
├── docs/                  # 项目综合说明 & 论文草稿 & SI 草稿
├── output/                # Phase1/2/3 结果 & 深度分析输出
├── paper/                 # SI Note、主表格、机理报告评分、写作指南
├── paper_figure/          # 论文图脚本 + 数据 + 配色/版本说明
├── phase1/                # Phase 1 pipeline 规划（部分逻辑从主项目迁移）
├── phase2/                # AI 机理 & 新材料/实验建议
├── phase3/                # ML + 限域效应 + 交叉验证 + 跨材料
├── phase3-v2.0/           # Phase3 v2.0 深度分析（如仍在用则视为核心）
├── specific_conductance/  # Rb 拟合、电导率计算、温控辅助
├── utils/                 # 文件/数学/绘图工具
└── archive_*/             # 旧代码/旧输出/旧文档（逐步迁移中）
```

---

## 4. 与论文结构的对应关系

- **Figure 1：架构 / 物理–数字交换**
  - 代码：`auto_control/`, `specific_conductance/`，以及主项目中的 `frontend_web` Orchestrator。
  - 文档：`paper/INTEGRATED_SYSTEM_GUIDE.md`, `paper/CLOSE_AGENT_GUIDE.md`。

- **Figure 2：自驱动相变检测 & 自适应采样**
  - 代码：`auto_control/integrated_temp_chi_controller.py`, `integrated_workflow.py`。
  - 文档：`paper/SI_table/SI_Note4_phase_transition_detection.md`。
  - 数据：典型自驱动实验的 `experiment_data/` 记录。

- **Figure 3：ML 分段 / ΔEa / 机理 & 新材料预测**
  - 代码：`phase3/step*_*.py`, `phase3-v2.0/*`。
  - 表格：`paper/SI_table/TableS2_confinement_effect_by_temperature.csv` 等。
  - AI 报告：`output/phase2_reports/`, `paper/SI_reports/*`。

- **Figure 4：我们的系统 vs 商用模型**
  - 代码：`paper_figure/figure4_model_comparison/*`。

# Pillar 2 — Cooling-resilient pathway continuity descriptor

本目录汇总 Pillar 2 的"QC-gated EIS 证据 + 基准条件审计 + 表格 / 图数据"，
对应论文创新点 **"冷却-鲁棒的通路连续性描述符"**：以 LRS 为正向验证、CHITO 为边界验证。

> 数据来源：从 stage0 EIS QC 与基准对照流程**抽取**而来的最小必要证据。
> 计算管线代码仍在 `V1.0-qianduan-mainline/stage0_measurement/` 与
> `V1.0-qianduan-mainline/stage2_statistics/` 中；本目录只保留 QC-gated 结果。

---

## 子目录与文件

### `eis_qc_v2/` — QC-gated EIS 证据
- `eis_qc_v2_summary.json` / `.md` — 三级 QC（几何、温度序、Rb 拟合）通过率与样本筛选总结
- `geometry_audit_v2.csv` — 几何审计明细（厚度、A、几何 σ）
- `temperature_sequence_audit_v2.csv` — 温度序审计（升降温内插一致性、滞后）
- `selected_rb_qc_v2.csv` — manual vs auto Rb 拟合对照 + QC pass / hold flag
- `sample_qc_summary_v2.csv` — 样本级 QC pass 矩阵
- `stage0_eis_qc_diagnostics_v2.csv` / `.json` — 与 stage0 工具链同步的 QC 诊断
- `representative_nyquist_index_v2.csv` — 代表性 Nyquist 谱索引
- `representative_nyquist/` — 6 张代表性 Nyquist 源数据（CS / Tm-20°C / Tm-38°C / Tp-1°C / Tm-21°C / Tm-39°C / Tp-0°C）

### `benchmark_condition_audit/` — 基准条件审计
- `benchmark_condition_audit.csv` / `_report.{json,md}` — 与文献基准比较时各条件差异（温度区间、湿度、厚度、电极）的逐项审计

### `figure_data/` — 论文图源数据
- `ea_benchmark_table.csv` — LRS Ea 对文献基准表数据（用于 Figure 4 / 5）
- `wide_temperature_performance_summary.csv` — 宽温区性能汇总（条带图源数据）

### `tables/` — 论文表数据
- `final_benchmark_table.csv` — 最终基准表（Conductivity / Ea / T 区间 / 引文）

---

## 与代码主体的关系

本目录是 **"已经过 QC 闸门的证据快照"**：

- 上游：`V1.0-qianduan-mainline/stage0_measurement/` 的 EIS 测量 + KK-RB 拟合
- 中游：`V1.0-qianduan-mainline/stage2_statistics/main_agent.py` 的统计 V2 管线
- 下游：本目录的 csv / json 直接被论文图表 / 表格引用

如需重新生成 QC 证据，按上述路径重跑 stage0 → stage2 即可。本目录不应被
任何代码自动写入（避免循环引用）。

File: three_pillars/pillar2_descriptor_qc/eis_qc_v2/selected_rb_qc_v2.csv (part 1 of 2)
sample_id,material_branch,temperature_C,temperature_K,rb_auto_ohm,rb_manual_ohm,rb_selected_ohm,rb_selection_source,rb_delta_pct_vs_manual,abs_rb_delta_pct_vs_manual,selected_conductivity_s_cm,formal_thickness_cm,area_cm2,qc_tier,claim_allowed,qc_note,sequence_direction_inferred,sequence_warning,geometry_conflict
2026.4.25CS,LRS/PVA/attapulgite/H3PO4,18,291.15,3.4703733,3.4893333,3.4893333,manual,-0.543371,0.543371,0.014621821,0.1,1.96,support/control,no,supporting branch or control sample,nonmonotonic_or_filename_sorted,sequence_order_not_sufficient_for_hysteresis_claim,False
2026.4.25CS,LRS/PVA/attapulgite/H3PO4,15,288.15,3.8555655,3.919,3.919,manual,-1.61864,1.61864,0.013018731,0.1,1.96,support/control,no,supporting branch or control sample,nonmonotonic_or_filename_sorted,sequence_order_not_sufficient_for_hysteresis_claim,False
2026.4.25CS,LRS/PVA/attapulgite/H3PO4,12,285.15,4.3652401,4.432,4.432,manual,-1.50632,1.50632,0.011511825,0.1,1.96,support/control,no,supporting branch or control sample,nonmonotonic_or_filename_sorted,sequence_order_not_sufficient_for_hysteresis_claim,False
2026.4.25CS,LRS/PVA/attapulgite/H3PO4,9,282.15,4.4002049,4.468,4.468,manual,-1.51735,1.51735,0.011419071,0.1,1.96,support/control,no,supporting branch or control sample,nonmonotonic_or_filename_sorted,sequence_order_not_sufficient_for_hysteresis_claim,False
2026.4.25CS,LRS/PVA/attapulgite/H3PO4,6,279.15,4.3563138,4.4495,4.4495,manual,-2.09431,2.09431,0.011466549,0.1,1.96,support/control,no,supporting branch or control sample,nonmonotonic_or_filename_sorted,sequence_order_not_sufficient_for_hysteresis_claim,False
2026.4.25CS,LRS/PVA/attapulgite/H3PO4,3,276.15,4.5809761,4.6815,4.6815,manual,-2.14726,2.14726,0.010898304,0.1,1.96,support/control,no,supporting branch or control sample,nonmonotonic_or_filename_sorted,sequence_order_not_sufficient_for_hysteresis_claim,False
2026.4.25CS,LRS/PVA/attapulgite/H3PO4,0,273.15,5.1172135,5.2495,5.2495,manual,-2.51998,2.51998,0.0097190986,0.1,1.96,support/control,no,supporting branch or control sample,nonmonotonic_or_filename_sorted,sequence_order_not_sufficient_for_hysteresis_claim,False
2026.4.25CS,LRS/PVA/attapulgite/H3PO4,-3,270.15,5.461374,5.58,5.58,manual,-2.12591,2.12591,0.0091434423,0.1,1.96,support/control,no,supporting branch or control sample,nonmonotonic_or_filename_sorted,sequence_order_not_sufficient_for_hysteresis_claim,False
2026.4.25CS,LRS/PVA/attapulgite/H3PO4,-6,267.15,6.0931997,6.2185,6.2185,manual,-2.01496,2.01496,0.0082046166,0.1,1.96,support/control,no,supporting branch or control sample,nonmonotonic_or_filename_sorted,sequence_order_not_sufficient_for_hysteresis_claim,False
2026.4.25CS,LRS/PVA/attapulgite/H3PO4,-9,264.15,6.8301596,6.9765,6.9765,manual,-2.09762,2.09762,0.0073131811,0.1,1.96,support/control,no,supporting branch or control sample,nonmonotonic_or_filename_sorted,sequence_order_not_sufficient_for_hysteresis_claim,False
2026.4.25CS,LRS/PVA/attapulgite/H3PO4,-12,261.15,6.9442805,7.09,7.09,manual,-2.05528,2.05528,0.0071961083,0.1,1.96,support/control,no,supporting branch or control sample,nonmonotonic_or_filename_sorted,sequence_order_not_sufficient_for_hysteresis_claim,False
2026.4.25CS,LRS/PVA/attapulgite/H3PO4,-15,258.15,7.9265112,8.0855,8.0855,manual,-1.96634,1.96634,0.0063101117,0.1,1.96,support/control,no,supporting branch or control sample,nonmonotonic_or_filename_sorted,sequence_order_not_sufficient_for_hysteresis_claim,False
2026.4.25CS,LRS/PVA/attapulgite/H3PO4,-18,255.15,8.3323922,8.498,8.498,manual,-1.94879,1.94879,0.0060038136,0.1,1.96,support/control,no,supporting branch or control sample,nonmonotonic_or_filename_sorted,sequence_order_not_sufficient_for_hysteresis_claim,False
2026.4.25CS,LRS/PVA/attapulgite/H3PO4,-21,252.15,9.4087581,9.583,9.583,manual,-1.81824,1.81824,0.0053240539,0.1,1.96,support/control,no,supporting branch or control sample,nonmonotonic_or_filename_sorted,sequence_order_not_sufficient_for_hysteresis_claim,False
2026.4.25CS,LRS/PVA/attapulgite/H3PO4,-24,249.15,10.602409,10.795,10.795,manual,-1.78408,1.78408,0.0047263,0.1,1.96,support/control,no,supporting branch or control sample,nonmonotonic_or_filename_sorted,sequence_order_not_sufficient_for_hysteresis_claim,False
2026.4.25CS,LRS/PVA/attapulgite/H3PO4,-27,246.15,12.23896,12.445,12.445,manual,-1.6556,1.6556,0.0040996712,0.1,1.96,support/control,no,supporting branch or control sample,nonmonotonic_or_filename_sorted,sequence_order_not_sufficient_for_hysteresis_claim,False
2026.4.25CS,LRS/PVA/attapulgite/H3PO4,-30,243.15,14.331558,14.57,14.57,manual,-1.63652,1.63652,0.0035017439,0.1,1.96,support/control,no,supporting branch or control sample,nonmonotonic_or_filename_sorted,sequence_order_not_sufficient_for_hysteresis_claim,False
2026.4.25CS,LRS/PVA/attapulgite/H3PO4,-33,240.15,15.452683,15.725,15.725,manual,-1.73175,1.73175,0.0032445411,0.1,1.96,support/control,no,supporting branch or control sample,nonmonotonic_or_filename_sorted,sequence_order_not_sufficient_for_hysteresis_claim,False
2026.4.25CS,LRS/PVA/attapulgite/H3PO4,-36,237.15,19.812782,20.15,20.15,manual,-1.67354,1.67354,0.0025320302,0.1,1.96,support/control,no,supporting branch or control sample,nonmonotonic_or_filename_sorted,sequence_order_not_sufficient_for_hysteresis_claim,False
2026.4.25CS,LRS/PVA/attapulgite/H3PO4,-39,234.15,25.051686,25.44,25.44,manual,-1.52639,1.52639,0.0020055192,0.1,1.96,support/control,no,supporting branch or control sample,nonmonotonic_or_filename_sorted,sequence_order_not_sufficient_for_hysteresis_claim,False
2026.4.25CS,LRS/PVA/attapulgite/H3PO4,-42,231.15,31.848615,32.275,32.275,manual,-1.3211,1.3211,0.0015808027,0.1,1.96,support/control,no,supporting branch or control sample,nonmonotonic_or_filename_sorted,sequence_order_not_sufficient_for_hysteresis_claim,False
2026.4.25CS,LRS/PVA/attapulgite/H3PO4,-45,228.15,40.208362,40.695,40.695,manual,-1.19582,1.19582,0.0012537267,0.1,1.96,support/control,no,supporting branch or control sample,nonmonotonic_or_filename_sorted,sequence_order_not_sufficient_for_hysteresis_claim,False
2026.4.25CS,LRS/PVA/attapulgite/H3PO4,-48,225.15,51.874366,52.505,52.505,manual,-1.20109,1.20109,0.00097172475,0.1,1.96,support/control,no,supporting branch or control sample,nonmonotonic_or_filename_sorted,sequence_order_not_sufficient_for_hysteresis_claim,False
2026.4.25CS,LRS/PVA/attapulgite/H3PO4,-51,222.15,60.703521,61.67,61.67,manual,-1.56718,1.56718,0.00082731325,0.1,1.96,support/control,no,supporting branch or control sample,nonmonotonic_or_filename_sorted,sequence_order_not_sufficient_for_hysteresis_claim,False
2026.4.25CS,LRS/PVA/attapulgite/H3PO4,-54,219.15,93.586238,94.375,94.375,manual,-0.835774,0.835774,0.0005406136,0.1,1.96,support/control,no,supporting branch or control sample,nonmonotonic_or_filename_sorted,sequence_order_not_sufficient_for_hysteresis_claim,False
2026.4.25CS,LRS/PVA/attapulgite/H3PO4,-57,216.15,125.72973,126.6,126.6,manual,-0.687416,0.687416,0.0004030048,0.1,1.96,support/control,no,supporting branch or control sample,nonmonotonic_or_filename_sorted,sequence_order_not_sufficient_for_hysteresis_claim,False
2026.4.25CS,LRS/PVA/attapulgite/H3PO4,-60,213.15,171.14101,172.9,172.9,manual,-1.01734,1.01734,0.00029508622,0.1,1.96,support/control,no,supporting branch or control sample,nonmonotonic_or_filename_sorted,sequence_order_not_sufficient_for_hysteresis_claim,False
2026.4.25CS,LRS/PVA/attapulgite/H3PO4,-63,210.15,254.48801,256.55,256.55,manual,-0.803739,0.803739,0.00019887121,0.1,1.96,support/control,no,supporting branch or control sample,nonmonotonic_or_filename_sorted,sequence_order_not_sufficient_for_hysteresis_claim,False
2026.4.25CS,LRS/PVA/attapulgite/H3PO4,-64,209.15,476.6745,,476.6745,auto,,,0.00010703406,0.1,1.96,support/control,no,supporting branch or control sample,nonmonotonic_or_filename_sorted,sequence_order_not_sufficient_for_hysteresis_claim,False
2026.4.25CS,LRS/PVA/attapulgite/H3PO4,-65,208.15,542.4935,,542.4935,auto,,,9.4047962e-05,0.1,1.96,support/control,no,supporting branch or control sample,nonmonotonic_or_filename_sorted,sequence_order_not_sufficient_for_hysteresis_claim,False
2026.4.25CS,LRS/PVA/attapulgite/H3PO4,-66,207.15,488.11167,491.6,491.6,manual,-0.709586,0.709586,0.00010378439,0.1,1.96,support/control,no,supporting branch or control sample,nonmonotonic_or_filename_sorted,sequence_order_not_sufficient_for_hysteresis_claim,False
2026.4.25CS,LRS/PVA/attapulgite/H3PO4,-69,204.15,791.81056,899.1,899.1,manual,-11.933,11.933,5.6746088e-05,0.1,1.96,support/control,no,supporting branch or control sample,nonmonotonic_or_filename_sorted,sequence_order_not_sufficient_for_hysteresis_claim,False
2026.4.25CS,LRS/PVA/attapulgite/H3PO4,-72,201.15,1402.6349,1435.5,1435.5,manual,-2.28945,2.28945,3.5541907e-05,0.1,1.96,support/control,no,supporting branch or control sample,nonmonotonic_or_filename_sorted,sequence_order_not_sufficient_for_hysteresis_claim,False
2026.4.25CS,LRS/PVA/attapulgite/H3PO4,-75,198.15,2536.578,2569,2569,manual,-1.26205,1.26205,1.9860027e-05,0.1,1.96,support/control,no,supporting branch or control sample,nonmonotonic_or_filename_sorted,sequence_order_not_sufficient_for_hysteresis_claim,False
2026.4.25CS,LRS/PVA/attapulgite/H3PO4,-78,195.15,5277.6819,5201.5,5201.5,manual,1.46461,1.46461,9.8087875e-06,0.1,1.96,support/control,no,supporting branch or control sample,nonmonotonic_or_filename_sorted,sequence_order_not_sufficient_for_hysteresis_claim,False
2026.4.25CS,LRS/PVA/attapulgite/H3PO4,-81,192.15,7691.0665,8155,8155,manual,-5.68894,5.68894,6.2563345e-06,0.1,1.96,support/control,no,supporting branch or control sample,nonmonotonic_or_filename_sorted,sequence_order_not_sufficient_for_hysteresis_claim,False
2026.4.25CS,LRS/PVA/attapulgite/H3PO4,-84,189.15,10897.613,22637,22637,manual,-51.8593,51.8593,2.2538503e-06,0.1,1.96,support/control,no,supporting branch or control sample,nonmonotonic_or_filename_sorted,sequence_order_not_sufficient_for_hysteresis_claim,False
2026.4.27CS,corn-starch/PVA/attapulgite/H3PO4,24,297.15,2.4796904,2.405,2.405,manual,3.10563,3.10563,0.012728584,0.06,1.96,support/control,no,supporting branch or control sample,nonmonotonic_or_filename_sorted,sequence_order_not_sufficient_for_hysteresis_claim,False
2026.4.27CS,corn-starch/PVA/attapulgite/H3PO4,22,295.15,2.8234403,2.762,2.762,manual,2.22449,2.22449,0.011083362,0.06,1.96,support/control,no,supporting branch or control sample,nonmonotonic_or_filename_sorted,sequence_order_not_sufficient_for_hysteresis_claim,False
2026.4.27CS,corn-starch/PVA/attapulgite/H3PO4,21,294.15,2.6669812,2.58,2.58,manual,3.37136,3.37136,0.011865211,0.06,1.96,support/control,no,supporting branch or control sample,nonmonotonic_or_filename_sorted,sequence_order_not_sufficient_for_hysteresis_claim,False
2026.4.27CS,corn-starch/PVA/attapulgite/H3PO4,18,291.15,2.8247052,2.7655,2.7655,manual,2.14085,2.14085,0.011069335,0.06,1.96,support/control,no,supporting branch or control sample,nonmonotonic_or_filename_sorted,sequence_order_not_sufficient_for_hysteresis_claim,False
2026.4.27CS,corn-starch/PVA/attapulgite/H3PO4,15,288.15,3.1336284,3.063,3.063,manual,2.30586,2.30586,0.0099942034,0.06,1.96,support/control,no,supporting branch or control sample,nonmonotonic_or_filename_sorted,sequence_order_not_sufficient_for_hysteresis_claim,False
2026.4.27CS,corn-starch/PVA/attapulgite/H3PO4,12,285.15,3.3687473,3.2975,3.2975,manual,2.16065,2.16065,0.0092834708,0.06,1.96,support/control,no,supporting branch or control sample,nonmonotonic_or_filename_sorted,sequence_order_not_sufficient_for_hysteresis_claim,False
2026.4.27CS,corn-starch/PVA/attapulgite/H3PO4,9,282.15,3.6669885,3.625,3.625,manual,1.1583,1.1583,0.0084447572,0.06,1.96,support/control,no,supporting branch or control sample,nonmonotonic_or_filename_sorted,sequence_order_not_sufficient_for_hysteresis_claim,False
2026.4.27CS,corn-starch/PVA/attapulgite/H3PO4,6,279.15,4.1052623,4.044,4.044,manual,1.51489,1.51489,0.0075697935,0.06,1.96,support/control,no,supporting branch or control sample,nonmonotonic_or_filename_sorted,sequence_order_not_sufficient_for_hysteresis_claim,False
2026.4.27CS,corn-starch/PVA/attapulgite/H3PO4,3,276.15,4.6189108,4.5795,4.5795,manual,0.860592,0.860592,0.006684626,0.06,1.96,support/control,no,supporting branch or control sample,nonmonotonic_or_filename_sorted,sequence_order_not_sufficient_for_hysteresis_claim,False
2026.4.27CS,corn-starch/PVA/attapulgite/H3PO4,0,273.15,5.1872557,5.148,5.148,manual,0.762544,0.762544,0.0059464345,0.06,1.96,support/control,no,supporting branch or control sample,nonmonotonic_or_filename_sorted,sequence_order_not_sufficient_for_hysteresis_claim,False
2026.4.27CS,corn-starch/PVA/attapulgite/H3PO4,-3,270.15,6.0540662,6.0145,6.0145,manual,0.657847,0.657847,0.0050897406,0.06,1.96,support/control,no,supporting branch or control sample,nonmonotonic_or_filename_sorted,sequence_order_not_sufficient_for_hysteresis_claim,False
2026.4.27CS,corn-starch/PVA/attapulgite/H3PO4,-6,267.15,7.1099087,7.077,7.077,manual,0.465009,0.465009,0.0043255963,0.06,1.96,support/control,no,supporting branch or control sample,nonmonotonic_or_filename_sorted,sequence_order_not_sufficient_for_hysteresis_claim,False
2026.4.27CS,corn-starch/PVA/attapulgite/H3PO4,-9,264.15,8.6571056,8.6175,8.6175,manual,0.459596,0.459596,0.0035523348,0.06,1.96,support/control,no,supporting branch or control sample,nonmonotonic_or_filename_sorted,sequence_order_not_sufficient_for_hysteresis_claim,False
2026.4.27CS,corn-starch/PVA/attapulgite/H3PO4,-12,261.15,10.265541,10.225,10.225,manual,0.39649,0.39649,0.0029938626,0.06,1.96,support/control,no,supporting branch or control sample,nonmonotonic_or_filename_sorted,sequence_order_not_sufficient_for_hysteresis_claim,False
2026.4.27CS,corn-starch/PVA/attapulgite/H3PO4,-15,258.15,12.683334,12.655,12.655,manual,0.223898,0.223898,0.0024189842,0.06,1.96,support/control,no,supporting branch or control sample,nonmonotonic_or_filename_sorted,sequence_order_not_sufficient_for_hysteresis_claim,False
2026.4.27CS,corn-starch/PVA/attapulgite/H3PO4,-18,255.15,16.213408,16.176667,16.176667,manual,0.227123,0.227123,0.0018923704,0.06,1.96,support/control,no,supporting branch or control sample,nonmonotonic_or_filename_sorted,sequence_order_not_sufficient_for_hysteresis_claim,False
2026.4.27CS,corn-starch/PVA/attapulgite/H3PO4,-21,252.15,20.613008,20.6,20.6,manual,0.0631434,0.0631434,0.0014860313,0.06,1.96,support/control,no,supporting branch or control sample,nonmonotonic_or_filename_sorted,sequence_order_not_sufficient_for_hysteresis_claim,False
2026.4.27CS,corn-starch/PVA/attapulgite/H3PO4,-24,249.15,27.135713,27.125,27.125,manual,0.0394967,0.0394967,0.001128562,0.06,1.96,support/control,no,supporting branch or control sample,nonmonotonic_or_filename_sorted,sequence_order_not_sufficient_for_hysteresis_claim,False
2026.4.27CS,corn-starch/PVA/attapulgite/H3PO4,-27,246.15,35.900733,35.915,35.915,manual,-0.0397248,0.0397248,0.00085235264,0.06,1.96,support/control,no,supporting branch or control sample,nonmonotonic_or_filename_sorted,sequence_order_not_sufficient_for_hysteresis_claim,False
2026.4.27CS,corn-starch/PVA/attapulgite/H3PO4,-30,243.15,48.603656,48.685,48.685,manual,-0.167082,0.167082,0.00062878186,0.06,1.96,support/control,no,supporting branch or control sample,nonmonotonic_or_filename_sorted,sequence_order_not_sufficient_for_hysteresis_claim,False
2026.4.27CS,corn-starch/PVA/attapulgite/H3PO4,-33,240.15,64.28569,64.645,64.645,manual,-0.55582,0.55582,0.00047354389,0.06,1.96,support/control,no,supporting branch or control sample,nonmonotonic_or_filename_sorted,sequence_order_not_sufficient_for_hysteresis_claim,False
2026.4.27CS,corn-starch/PVA/attapulgite/H3PO4,-36,237.15,94.680925,95.15,95.15,manual,-0.492984,0.492984,0.00032172617,0.06,1.96,support/control,no,supporting branch or control sample,nonmonotonic_or_filename_sorted,sequence_order_not_sufficient_for_hysteresis_claim,False
2026.4.27CS,corn-starch/PVA/attapulgite/H3PO4,-39,234.15,104.84423,106.5,106.5,manual,-1.55471,1.55471,0.00028743892,0.06,1.96,support/control,no,supporting branch or control sample,nonmonotonic_or_filename_sorted,sequence_order_not_sufficient_for_hysteresis_claim,False
2026.4.27CS,corn-starch/PVA/attapulgite/H3PO4,-42,231.15,149.56707,151.8,151.8,manual,-1.47097,1.47097,0.00020166169,0.06,1.96,support/control,no,supporting branch or control sample,nonmonotonic_or_filename_sorted,sequence_order_not_sufficient_for_hysteresis_claim,False
2026.4.27CS,corn-starch/PVA/attapulgite/H3PO4,-45,228.15,201.89308,207.15,207.15,manual,-2.53774,2.53774,0.00014777816,0.06,1.96,support/control,no,supporting branch or control sample,nonmonotonic_or_filename_sorted,sequence_order_not_sufficient_for_hysteresis_claim,False
2026.4.27CS,corn-starch/PVA/attapulgite/H3PO4,-48,225.15,303.26474,330.9,330.9,manual,-8.35154,8.35154,9.2512073e-05,0.06,1.96,support/control,no,supporting branch or control sample,nonmonotonic_or_filename_sorted,sequence_order_not_sufficient_for_hysteresis_claim,False
2026.4.27CS,corn-starch/PVA/attapulgite/H3PO4,-51,222.15,534.56897,554.1,554.1,manual,-3.52482,3.52482,5.5246787e-05,0.06,1.96,support/control,no,supporting branch or control sample,nonmonotonic_or_filename_sorted,sequence_order_not_sufficient_for_hysteresis_claim,False
2026.4.27CS,corn-starch/PVA/attapulgite/H3PO4,-54,219.15,797.55499,819.9,819.9,manual,-2.72533,2.72533,3.7336559e-05,0.06,1.96,support/control,no,supporting branch or control sample,nonmonotonic_or_filename_sorted,sequence_order_not_sufficient_for_hysteresis_claim,False
2026.4.27CS,corn-starch/PVA/attapulgite/H3PO4,-57,216.15,1496.4,1442,1442,manual,3.77254,3.77254,2.1229019e-05,0.06,1.96,support/control,no,supporting branch or control sample,nonmonotonic_or_filename_sorted,sequence_order_not_sufficient_for_hysteresis_claim,False
2026.4.27CS,corn-starch/PVA/attapulgite/H3PO4,-60,213.15,4142.2202,4192,4192,manual,-1.18749,1.18749,7.3025393e-06,0.06,1.96,support/control,no,supporting branch or control sample,nonmonotonic_or_filename_sorted,sequence_order_not_sufficient_for_hysteresis_claim,False
2026.4.27CS,corn-starch/PVA/attapulgite/H3PO4,-63,210.15,4601.1899,4728,4728,manual,-2.68211,2.68211,6.4746711e-06,0.06,1.96,support/control,no,supporting branch or control sample,nonmonotonic_or_filename_sorted,sequence_order_not_sufficient_for_hysteresis_claim,False
2026.4.27CS,corn-starch/PVA/attapulgite/H3PO4,-66,207.15,6725.8701,6960,6960,manual,-3.36394,3.36394,4.398311e-06,0.06,1.96,support/control,no,supporting branch or control sample,nonmonotonic_or_filename_sorted,sequence_order_not_sufficient_for_hysteresis_claim,False
2026.4.27CS,corn-starch/PVA/attapulgite/H3PO4,-69,204.15,12154.3,13658,13658,manual,-11.0097,11.0097,2.2413417e-06,0.06,1.96,support/control,no,supporting branch or control sample,nonmonotonic_or_filename_sorted,sequence_order_not_sufficient_for_hysteresis_claim,False
2026.4.28CS,corn-starch/PVA/attapulgite/H3PO4,18,291.15,2.2033457,2.0885,2.0885,manual,5.49896,5.49896,0.014657527,0.06,1.96,support/control,no,supporting branch or control sample,nonmonotonic_or_filename_sorted,sequence_order_not_sufficient_for_hysteresis_claim,False
2026.4.28CS,corn-starch/PVA/attapulgite/H3PO4,15,288.15,2.18291,2.108,2.108,manual,3.5536,3.5536,0.014521938,0.06,1.96,support/control,no,supporting branch or control sample,nonmonotonic_or_filename_sorted,sequence_order_not_sufficient_for_hysteresis_claim,False
2026.4.28CS,corn-starch/PVA/attapulgite/H3PO4,12,285.15,2.3066036,2.157,2.157,manual,6.93572,6.93572,0.014192047,0.06,1.96,support/control,no,supporting branch or control sample,nonmonotonic_or_filename_sorted,sequence_order_not_sufficient_for_hysteresis_claim,False
2026.4.28CS,corn-starch/PVA/attapulgite/H3PO4,9,282.15,2.5698674,2.404,2.404,manual,6.89964,6.89964,0.012733879,0.06,1.96,support/control,no,supporting branch or control sample,nonmonotonic_or_filename_sorted,sequence_order_not_sufficient_for_hysteresis_claim,False
2026.4.28CS,corn-starch/PVA/attapulgite/H3PO4,6,279.15,2.7699295,2.592,2.592,manual,6.86456,6.86456,0.01181028,0.06,1.96,support/control,no,supporting branch or control sample,nonmonotonic_or_filename_sorted,sequence_order_not_sufficient_for_hysteresis_claim,False
2026.4.28CS,corn-starch/PVA/attapulgite/H3PO4,3,276.15,2.7967074,2.622,2.622,manual,6.66314,6.66314,0.011675151,0.06,1.96,support/control,no,supporting branch or control sample,nonmonotonic_or_filename_sorted,sequence_order_not_sufficient_for_hysteresis_claim,False
2026.4.28CS,corn-starch/PVA/attapulgite/H3PO4,0,273.15,3.2454984,3.038,3.038,manual,6.8301,6.8301,0.010076447,0.06,1.96,support/control,no,supporting branch or control sample,nonmonotonic_or_filename_sorted,sequence_order_not_sufficient_for_hysteresis_claim,False
2026.4.28CS,corn-starch/PVA/attapulgite/H3PO4,-3,270.15,3.2665376,3.066,3.066,manual,6.54069,6.54069,0.0099844243,0.06,1.96,support/control,no,supporting branch or control sample,nonmonotonic_or_filename_sorted,sequence_order_not_sufficient_for_hysteresis_claim,False
2026.4.28CS,corn-starch/PVA/attapulgite/H3PO4,-6,267.15,3.6199402,3.397,3.397,manual,6.56285,6.56285,0.0090115528,0.06,1.96,support/control,no,supporting branch or control sample,nonmonotonic_or_filename_sorted,sequence_order_not_sufficient_for_hysteresis_claim,False
2026.4.28CS,corn-starch/PVA/attapulgite/H3PO4,-9,264.15,3.9424007,3.704,3.704,manual,6.4363,6.4363,0.008264645,0.06,1.96,support/control,no,supporting branch or control sample,nonmonotonic_or_filename_sorted,sequence_order_not_sufficient_for_hysteresis_claim,False
2026.4.28CS,corn-starch/PVA/attapulgite/H3PO4,-12,261.15,4.7766782,4.506,4.506,manual,6.00706,6.00706,0.0067936629,0.06,1.96,support/control,no,supporting branch or control sample,nonmonotonic_or_filename_sorted,sequence_order_not_sufficient_for_hysteresis_claim,False
2026.4.28CS,corn-starch/PVA/attapulgite/H3PO4,-15,258.15,5.0848679,4.806,4.806,manual,5.8025,5.8025,0.006369589,0.06,1.96,support/control,no,supporting branch or control sample,nonmonotonic_or_filename_sorted,sequence_order_not_sufficient_for_hysteresis_claim,False
2026.4.28CS,corn-starch/PVA/attapulgite/H3PO4,-18,255.15,6.0169459,5.707,5.707,manual,5.43098,5.43098,0.0053639819,0.06,1.96,support/control,no,supporting branch or control sample,nonmonotonic_or_filename_sorted,sequence_order_not_sufficient_for_hysteresis_claim,False
2026.4.28CS,corn-starch/PVA/attapulgite/H3PO4,-21,252.15,7.1130206,6.766,6.766,manual,5.12889,5.12889,0.0045244228,0.06,1.96,support/control,no,supporting branch or control sample,nonmonotonic_or_filename_sorted,sequence_order_not_sufficient_for_hysteresis_claim,False
2026.4.28CS,corn-starch/PVA/attapulgite/H3PO4,-24,249.15,8.1888871,7.811,7.811,manual,4.83788,4.83788,0.0039191198,0.06,1.96,support/control,no,supporting branch or control sample,nonmonotonic_or_filename_sorted,sequence_order_not_sufficient_for_hysteresis_claim,False
2026.4.28CS,corn-starch/PVA/attapulgite/H3PO4,-27,246.15,9.7359062,9.311,9.311,manual,4.56349,4.56349,0.0032877505,0.06,1.96,support/control,no,supporting branch or control sample,nonmonotonic_or_filename_sorted,sequence_order_not_sufficient_for_hysteresis_claim,False
2026.4.28CS,corn-starch/PVA/attapulgite/H3PO4,-30,243.15,11.28049,10.82,10.82,manual,4.25592,4.25592,0.0028292278,0.06,1.96,support/control,no,supporting branch or control sample,nonmonotonic_or_filename_sorted,sequence_order_not_sufficient_for_hysteresis_claim,False
2026.4.28CS,corn-starch/PVA/attapulgite/H3PO4,-33,240.15,13.150545,12.66,12.66,manual,3.87476,3.87476,0.0024180288,0.06,1.96,support/control,no,supporting branch or control sample,nonmonotonic_or_filename_sorted,sequence_order_not_sufficient_for_hysteresis_claim,False
2026.4.28CS,corn-starch/PVA/attapulgite/H3PO4,-36,237.15,15.569326,15.06,15.06,manual,3.38198,3.38198,0.0020326856,0.06,1.96,support/control,no,supporting branch or control sample,nonmonotonic_or_filename_sorted,sequence_order_not_sufficient_for_hysteresis_claim,False
2026.4.28CS,corn-starch/PVA/attapulgite/H3PO4,-39,234.15,21.067449,20.47,20.47,manual,2.91866,2.91866,0.0014954687,0.06,1.96,support/control,no,supporting branch or control sample,nonmonotonic_or_filename_sorted,sequence_order_not_sufficient_for_hysteresis_claim,False
2026.4.28CS,corn-starch/PVA/attapulgite/H3PO4,-42,231.15,34.1742,33.34,33.34,manual,2.5021,2.5021,0.00091818371,0.06,1.96,support/control,no,supporting branch or control sample,nonmonotonic_or_filename_sorted,sequence_order_not_sufficient_for_hysteresis_claim,False
2026.4.28CS,corn-starch/PVA/attapulgite/H3PO4,-45,228.15,37.307758,36.56,36.56,manual,2.04529,2.04529,0.00083731523,0.06,1.96,support/control,no,supporting branch or control sample,nonmonotonic_or_filename_sorted,sequence_order_not_sufficient_for_hysteresis_claim,False
2026.4.28CS,corn-starch/PVA/attapulgite/H3PO4,-48,225.15,50.850595,50.06,50.06,manual,1.5793,1.5793,0.00061151108,0.06,1.96,support/control,no,supporting branch or control sample,nonmonotonic_or_filename_sorted,sequence_order_not_sufficient_for_hysteresis_claim,False
2026.4.28CS,corn-starch/PVA/attapulgite/H3PO4,-51,222.15,70.834514,70.34,70.34,manual,0.703034,0.703034,0.00043520394,0.06,1.96,support/control,no,supporting branch or control sample,nonmonotonic_or_filename_sorted,sequence_order_not_sufficient_for_hysteresis_claim,False
2026.4.28CS,corn-starch/PVA/attapulgite/H3PO4,-54,219.15,97.283525,96.91,96.91,manual,0.385435,0.385435,0.00031588324,0.06,1.96,support/control,no,supporting branch or control sample,nonmonotonic_or_filename_sorted,sequence_order_not_sufficient_for_hysteresis_claim,False
2026.4.28CS,corn-starch/PVA/attapulgite/H3PO4,-57,216.15,141.62238,141.4,141.4,manual,0.157267,0.157267,0.00021649395,0.06,1.96,support/control,no,supporting branch or control sample,nonmonotonic_or_filename_sorted,sequence_order_not_sufficient_for_hysteresis_claim,False
2026.4.28CS,corn-starch/PVA/attapulgite/H3PO4,-60,213.15,190.81787,193,193,manual,-1.13064,1.13064,0.00015861267,0.06,1.96,support/control,no,supporting branch or control sample,nonmonotonic_or_filename_sorted,sequence_order_not_sufficient_for_hysteresis_claim,False
2026.4.28CS,corn-starch/PVA/attapulgite/H3PO4,-63,210.15,248.84879,253.4,253.4,manual,-1.79606,1.79606,0.00012080602,0.06,1.96,support/control,no,supporting branch or control sample,nonmonotonic_or_filename_sorted,sequence_order_not_sufficient_for_hysteresis_claim,False
2026.4.28CS,corn-starch/PVA/attapulgite/H3PO4,-66,207.15,385.94176,410.7,410.7,manual,-6.0283,6.0283,7.4536754e-05,0.06,1.96,support/control,no,supporting branch or control sample,nonmonotonic_or_filename_sorted,sequence_order_not_sufficient_for_hysteresis_claim,False
2026.4.28CS,corn-starch/PVA/attapulgite/H3PO4,-69,204.15,594.427,609.1,609.1,manual,-2.40896,2.40896,5.0258159e-05,0.06,1.96,support/control,no,supporting branch or control sample,nonmonotonic_or_filename_sorted,sequence_order_not_sufficient_for_hysteresis_claim,False
2026.4.28CS,corn-starch/PVA/attapulgite/H3PO4,-72,201.15,878.625,916,916,manual,-4.08024,4.08024,3.3419481e-05,0.06,1.96,support/control,no,supporting branch or control sample,nonmonotonic_or_filename_sorted,sequence_order_not_sufficient_for_hysteresis_claim,False
2026.4.28CS,corn-starch/PVA/attapulgite/H3PO4,-75,198.15,1440.5601,1434,1434,manual,0.457466,0.457466,2.1347451e-05,0.06,1.96,support/control,no,supporting branch or control sample,nonmonotonic_or_filename_sorted,sequence_order_not_sufficient_for_hysteresis_claim,False
2026.4.28CS,corn-starch/PVA/attapulgite/H3PO4,-78,195.15,3665.3182,3511,3511,manual,4.39528,4.39528,8.7189533e-06,0.06,1.96,support/control,no,supporting branch or control sample,nonmonotonic_or_filename_sorted,sequence_order_not_sufficient_for_hysteresis_claim,False
2026.4.28CS,corn-starch/PVA/attapulgite/H3PO4,-81,192.15,7987.2449,7113,7113,manual,12.2908,12.2908,4.3037038e-06,0.06,1.96,support/control,no,supporting branch or control sample,nonmonotonic_or_filename_sorted,sequence_order_not_sufficient_for_hysteresis_claim,False
2026.4.29CS,LRS/PVA/attapulgite/H3PO4,25,298.15,0.68678046,0.61925,0.61925,manual,10.9052,10.9052,0.016478129,0.02,1.96,screening/exploratory,no,LRS cold-tail or warm-check point outside the current headline claim window,nonmonotonic_or_filename_sorted,sequence_order_not_sufficient_for_hysteresis_claim,False
2026.4.29CS,LRS/PVA/attapulgite/H3PO4,22,295.15,0.5060732,0.45252,0.45252,manual,11.8344,11.8344,0.02254946,0.02,1.96,screening/exploratory,no,LRS cold-tail or warm-check point outside the current headline claim window,nonmonotonic_or_filename_sorted,sequence_order_not_sufficient_for_hysteresis_claim,False
2026.4.29CS,LRS/PVA/attapulgite/H3PO4,18,291.15,0.51588499,0.46052,0.46052,manual,12.0223,12.0223,0.022157738,0.02,1.96,main-text candidate,yes,LRS high-segment window; allowed for bounded Ea and 273/253 K conductivity claims,nonmonotonic_or_filename_sorted,sequence_order_not_sufficient_for_hysteresis_claim,False
2026.4.29CS,LRS/PVA/attapulgite/H3PO4,16,289.15,0.51930041,0.46422,0.46422,manual,11.8652,11.8652,0.021981133,0.02,1.96,main-text candidate,yes,LRS high-segment window; allowed for bounded Ea and 273/253 K conductivity claims,nonmonotonic_or_filename_sorted,sequence_order_not_sufficient_for_hysteresis_claim,False
2026.4.29CS,LRS/PVA/attapulgite/H3PO4,13,286.15,0.53070311,0.4715,0.4715,manual,12.5563,12.5563,0.021641743,0.02,1.96,main-text candidate,yes,LRS high-segment window; allowed for bounded Ea and 273/253 K conductivity claims,nonmonotonic_or_filename_sorted,sequence_order_not_sufficient_for_hysteresis_claim,False
2026.4.29CS,LRS/PVA/attapulgite/H3PO4,10,283.15,0.53273632,0.47368,0.47368,manual,12.4676,12.4676,0.021542142,0.02,1.96,main-text candidate,yes,LRS high-segment window; allowed for bounded Ea and 273/253 K conductivity claims,nonmonotonic_or_filename_sorted,sequence_order_not_sufficient_for_hysteresis_claim,False
2026.4.29CS,LRS/PVA/attapulgite/H3PO4,7,280.15,0.53712176,0.47699,0.47699,manual,12.6065,12.6065,0.021392653,0.02,1.96,main-text candidate,yes,LRS high-segment window; allowed for bounded Ea and 273/253 K conductivity claims,nonmonotonic_or_filename_sorted,sequence_order_not_sufficient_for_hysteresis_claim,False
2026.4.29CS,LRS/PVA/attapulgite/H3PO4,4,277.15,0.54946698,0.48602,0.48602,manual,13.0544,13.0544,0.020995189,0.02,1.96,main-text candidate,yes,LRS high-segment window; allowed for bounded Ea and 273/253 K conductivity claims,nonmonotonic_or_filename_sorted,sequence_order_not_sufficient_for_hysteresis_claim,False
2026.4.29CS,LRS/PVA/attapulgite/H3PO4,1,274.15,0.55422166,0.48993,0.48993,manual,13.1226,13.1226,0.020827632,0.02,1.96,main-text candidate,yes,LRS high-segment window; allowed for bounded Ea and 273/253 K conductivity claims,nonmonotonic_or_filename_sorted,sequence_order_not_sufficient_for_hysteresis_claim,False
2026.4.29CS,LRS/PVA/attapulgite/H3PO4,-2,271.15,0.59974874,0.53131,0.53131,manual,12.8811,12.8811,0.019205514,0.02,1.96,main-text candidate,yes,LRS high-segment window; allowed for bounded Ea and 273/253 K conductivity claims,nonmonotonic_or_filename_sorted,sequence_order_not_sufficient_for_hysteresis_claim,False
2026.4.29CS,LRS/PVA/attapulgite/H3PO4,-5,268.15,0.60881388,0.539,0.539,manual,12.9525,12.9525,0.018931506,0.02,1.96,main-text candidate,yes,LRS high-segment window; allowed for bounded Ea and 273/253 K conductivity claims,nonmonotonic_or_filename_sorted,sequence_order_not_sufficient_for_hysteresis_claim,False
2026.4.29CS,LRS/PVA/attapulgite/H3PO4,-8,265.15,0.6268179,0.55333,0.55333,manual,13.281,13.281,0.018441222,0.02,1.96,main-text candidate,yes,LRS high-segment window; allowed for bounded Ea and 273/253 K conductivity claims,nonmonotonic_or_filename_sorted,sequence_order_not_sufficient_for_hysteresis_claim,False
2026.4.29CS,LRS/PVA/attapulgite/H3PO4,-11,262.15,0.63992564,0.56046,0.56046,manual,14.1786,14.1786,0.018206619,0.02,1.96,main-text candidate,yes,LRS high-segment window; allowed for bounded Ea and 273/253 K conductivity claims,nonmonotonic_or_filename_sorted,sequence_order_not_sufficient_for_hysteresis_claim,False
2026.4.29CS,LRS/PVA/attapulgite/H3PO4,-14,259.15,0.63203772,0.55678,0.55678,manual,13.5166,13.5166,0.018326954,0.02,1.96,main-text candidate,yes,LRS high-segment window; allowed for bounded Ea and 273/253 K conductivity claims,nonmonotonic_or_filename_sorted,sequence_order_not_sufficient_for_hysteresis_claim,False
2026.4.29CS,LRS/PVA/attapulgite/H3PO4,-17,256.15,0.6563945,0.57508,0.57508,manual,14.1397,14.1397,0.01774376,0.02,1.96,main-text candidate,yes,LRS high-segment window; allowed for bounded Ea and 273/253 K conductivity claims,nonmonotonic_or_filename_sorted,sequence_order_not_sufficient_for_hysteresis_claim,False
2026.4.29CS,LRS/PVA/attapulgite/H3PO4,-20,253.15,0.66752345,0.58498,0.58498,manual,14.1105,14.1105,0.017443471,0.02,1.96,main-text candidate,yes,LRS high-segment window; allowed for bounded Ea and 273/253 K conductivity claims,nonmonotonic_or_filename_sorted,sequence_order_not_sufficient_for_hysteresis_claim,False
2026.4.29CS,LRS/PVA/attapulgite/H3PO4,-23,250.15,0.69730308,0.611,0.611,manual,14.1249,14.1249,0.016700625,0.02,1.96,main-text candidate,yes,LRS high-segment window; allowed for bounded Ea and 273/253 K conductivity claims,nonmonotonic_or_filename_sorted,sequence_order_not_sufficient_for_hysteresis_claim,False
2026.4.29CS,LRS/PVA/attapulgite/H3PO4,-26,247.15,0.73635452,0.64595,0.64595,manual,13.9956,13.9956,0.015797015,0.02,1.96,main-text candidate,yes,LRS high-segment window; allowed for bounded Ea and 273/253 K conductivity claims,nonmonotonic_or_filename_sorted,sequence_order_not_sufficient_for_hysteresis_claim,False
2026.4.29CS,LRS/PVA/attapulgite/H3PO4,-29,244.15,0.78181808,0.68689,0.68689,manual,13.82,13.82,0.014855481,0.02,1.96,main-text candidate,yes,LRS high-segment window; allowed for bounded Ea and 273/253 K conductivity claims,nonmonotonic_or_filename_sorted,sequence_order_not_sufficient_for_hysteresis_claim,False
2026.4.29CS,LRS/PVA/attapulgite/H3PO4,-32,241.15,0.81757525,0.72278,0.72278,manual,13.1154,13.1154,0.014117825,0.02,1.96,supplementary candidate,no,LRS 233 K continuity-anchor region; not a headline performance claim,nonmonotonic_or_filename_sorted,sequence_order_not_sufficient_for_hysteresis_claim,False
2026.4.29CS,LRS/PVA/attapulgite/H3PO4,-35,238.15,0.95495102,0.85515,0.85515,manual,11.6706,11.6706,0.011932505,0.02,1.96,supplementary candidate,no,LRS 233 K continuity-anchor region; not a headline performance claim,nonmonotonic_or_filename_sorted,sequence_order_not_sufficient_for_hysteresis_claim,False
2026.4.29CS,LRS/PVA/attapulgite/H3PO4,-38,235.15,1.8025505,1.691,1.691,manual,6.59672,6.59672,0.0060343475,0.02,1.96,supplementary candidate,no,LRS 233 K continuity-anchor region; not a headline performance claim,nonmonotonic_or_filename_sorted,sequence_order_not_sufficient_for_hysteresis_claim,False
2026.4.29CS,LRS/PVA/attapulgite/H3PO4,-41,232.15,2.6844001,2.587,2.587,manual,3.76498,3.76498,0.0039443686,0.02,1.96,supplementary candidate,no,LRS 233 K continuity-anchor region; not a headline performance claim,nonmonotonic_or_filename_sorted,sequence_order_not_sufficient_for_hysteresis_claim,False
2026.4.29CS,LRS/PVA/attapulgite/H3PO4,-44,229.15,4.1417134,4.075,4.075,manual,1.63714,1.63714,0.0025040691,0.02,1.96,supplementary candidate,no,LRS 233 K continuity-anchor region; not a headline performance claim,nonmonotonic_or_filename_sorted,sequence_order_not_sufficient_for_hysteresis_claim,False
2026.4.29CS,LRS/PVA/attapulgite/H3PO4,-47,226.15,7.0991842,7.16,7.16,manual,-0.849383,0.849383,0.0014251511,0.02,1.96,screening/exploratory,no,LRS cold-tail or warm-check point outside the current headline claim window,nonmonotonic_or_filename_sorted,sequence_order_not_sufficient_for_hysteresis_claim,False
2026.4.29CS,LRS/PVA/attapulgite/H3PO4,-50,223.15,11.581883,11.91,11.91,manual,-2.75497,2.75497,0.00085676588,0.02,1.96,screening/exploratory,no,LRS cold-tail or warm-check point outside the current headline claim window,nonmonotonic_or_filename_sorted,sequence_order_not_sufficient_for_hysteresis_claim,False
2026.4.29CS,LRS/PVA/attapulgite/H3PO4,-53,220.15,21.563063,22.58,22.58,manual,-4.50371,4.50371,0.00045190796,0.02,1.96,screening/exploratory,no,LRS cold-tail or warm-check point outside the current headline claim window,nonmonotonic_or_filename_sorted,sequence_order_not_sufficient_for_hysteresis_claim,False
2026.4.29CS,LRS/PVA/attapulgite/H3PO4,-56,217.15,39.202641,41.55,41.55,manual,-5.64948,5.64948,0.0002455856,0.02,1.96,screening/exploratory,no,LRS cold-tail or warm-check point outside the current headline claim window,nonmonotonic_or_filename_sorted,sequence_order_not_sufficient_for_hysteresis_claim,False
2026.4.29CS,LRS/PVA/attapulgite/H3PO4,-59,214.15,78.643709,84.06,84.06,manual,-6.44336,6.44336,0.00012139045,0.02,1.96,screening/exploratory,no,LRS cold-tail or warm-check point outside the current headline claim window,nonmonotonic_or_filename_sorted,sequence_order_not_sufficient_for_hysteresis_claim,False
2026.4.29CS,LRS/PVA/attapulgite/H3PO4,-62,211.15,145.92363,158,158,manual,-7.64327,7.64327,6.4582795e-05,0.02,1.96,screening/exploratory,no,LRS cold-tail or warm-check point outside the current headline claim window,nonmonotonic_or_filename_sorted,sequence_order_not_sufficient_for_hysteresis_claim,False
2026.4.29CS,LRS/PVA/attapulgite/H3PO4,-65,208.15,276.08301,339.1,339.1,manual,-18.5836,18.5836,3.0091659e-05,0.02,1.96,screening/exploratory,no,LRS cold-tail or warm-check point outside the current headline claim window,nonmonotonic_or_filename_sorted,sequence_order_not_sufficient_for_hysteresis_claim,False
2026.4.29CS,LRS/PVA/attapulgite/H3PO4,-68,205.15,594.55499,652.2,652.2,manual,-8.83855,8.83855,1.5645633e-05,0.02,1.96,screening/exploratory,no,LRS cold-tail or warm-check point outside the current headline claim window,nonmonotonic_or_filename_sorted,sequence_order_not_sufficient_for_hysteresis_claim,False
2026.4.29CS,LRS/PVA/attapulgite/H3PO4,-71,202.15,1014.3,1308,1308,manual,-22.4541,22.4541,7.8012857e-06,0.02,1.96,screening/exploratory,no,LRS cold-tail or warm-check point outside the current headline claim window,nonmonotonic_or_filename_sorted,sequence_order_not_sufficient_for_hysteresis_claim,False
2026.4.29CS,LRS/PVA/attapulgite/H3PO4,-74,199.15,2641.8401,5242,5242,manual,-49.6024,49.6024,1.9466008e-06,0.02,1.96,screening/exploratory,no,LRS cold-tail or warm-check point outside the current headline claim window,nonmonotonic_or_filename_sorted,sequence_order_not_sufficient_for_hysteresis_claim,False
2026.4.30CS,chitosan/PVA/attapulgite/H3PO4,18,291.15,2.104181,2.035,2.035,manual,3.39956,3.39956,0.012535727,0.05,1.96,support/control,no,supporting branch or control sample,nonmonotonic_or_filename_sorted,sequence_order_not_sufficient_for_hysteresis_claim,False
2026.4.30CS,chitosan/PVA/attapulgite/H3PO4,15,288.15,2.1267576,2.051,2.051,manual,3.69369,3.69369,0.012437935,0.05,1.96,support/control,no,supporting branch or control sample,nonmonotonic_or_filename_sorted,sequence_order_not_sufficient_for_hysteresis_claim,False
2026.4.30CS,chitosan/PVA/attapulgite/H3PO4,12,285.15,2.1243391,2.049,2.049,manual,3.67687,3.67687,0.012450075,0.05,1.96,support/control,no,supporting branch or control sample,nonmonotonic_or_filename_sorted,sequence_order_not_sufficient_for_hysteresis_claim,False
2026.4.30CS,chitosan/PVA/attapulgite/H3PO4,9,282.15,2.1687558,2.055,2.055,manual,5.53556,5.53556,0.012413725,0.05,1.96,support/control,no,supporting branch or control sample,nonmonotonic_or_filename_sorted,sequence_order_not_sufficient_for_hysteresis_claim,False
2026.4.30CS,chitosan/PVA/attapulgite/H3PO4,6,279.15,1.9849671,1.912,1.912,manual,3.81627,3.81627,0.013342157,0.05,1.96,support/control,no,supporting branch or control sample,nonmonotonic_or_filename_sorted,sequence_order_not_sufficient_for_hysteresis_claim,False
