Repository: LJZ-sudo/acid-in-clay-close

# Pillar 2 — Cooling-resilient pathway continuity descriptor

本目录汇总 Pillar 2 的"QC-gated EIS 证据 + 基准条件审计 + 表格 / 图数据"，
对应论文创新点 **"冷却-鲁棒的通路连续性描述符"**：以 LRS 为正向验证、CHITO 为边界验证。

> 数据来源：从 stage0 EIS QC 与基准对照流程**抽取**而来的最小必要证据。
> 计算管线代码仍在 `V1.0-qianduan-mainline/stage0_measurement/` 与
> `V1.0-qianduan-mainline/stage2_statistics/` 中；本目录只保留 QC-gated 结果。

---

## 子目录与文件

### `figure_data/` — 论文图源数据
- `ea_benchmark_table.csv` — LRS Ea 对文献基准表数据（用于 Figure 4 / 5）
- `wide_temperature_performance_summary.csv` — 宽温区性能汇总（条带图源数据）

File: three_pillars/pillar2_descriptor_qc/eis_qc_v2/selected_rb_qc_v2.csv (part 2 of 2)
sample_id,material_branch,temperature_C,temperature_K,rb_auto_ohm,rb_manual_ohm,rb_selected_ohm,rb_selection_source,rb_delta_pct_vs_manual,abs_rb_delta_pct_vs_manual,selected_conductivity_s_cm,formal_thickness_cm,area_cm2,qc_tier,claim_allowed,qc_note,sequence_direction_inferred,sequence_warning,geometry_conflict
2026.4.30CS,chitosan/PVA/attapulgite/H3PO4,3,276.15,2.1301247,2.046,2.046,manual,4.11167,4.11167,0.01246833,0.05,1.96,support/control,no,supporting branch or control sample,nonmonotonic_or_filename_sorted,sequence_order_not_sufficient_for_hysteresis_claim,False
2026.4.30CS,chitosan/PVA/attapulgite/H3PO4,0,273.15,2.2201751,2.122,2.122,manual,4.62653,4.62653,0.012021774,0.05,1.96,support/control,no,supporting branch or control sample,nonmonotonic_or_filename_sorted,sequence_order_not_sufficient_for_hysteresis_claim,False
2026.4.30CS,chitosan/PVA/attapulgite/H3PO4,-3,270.15,2.2391171,2.139,2.139,manual,4.68056,4.68056,0.011926229,0.05,1.96,support/control,no,supporting branch or control sample,nonmonotonic_or_filename_sorted,sequence_order_not_sufficient_for_hysteresis_claim,False
2026.4.30CS,chitosan/PVA/attapulgite/H3PO4,-6,267.15,2.2333154,2.135,2.135,manual,4.60494,4.60494,0.011948573,0.05,1.96,support/control,no,supporting branch or control sample,nonmonotonic_or_filename_sorted,sequence_order_not_sufficient_for_hysteresis_claim,False
2026.4.30CS,chitosan/PVA/attapulgite/H3PO4,-9,264.15,2.4129111,2.3,2.3,manual,4.90918,4.90918,0.011091393,0.05,1.96,support/control,no,supporting branch or control sample,nonmonotonic_or_filename_sorted,sequence_order_not_sufficient_for_hysteresis_claim,False
2026.4.30CS,chitosan/PVA/attapulgite/H3PO4,-12,261.15,2.4001659,2.295,2.295,manual,4.58239,4.58239,0.011115557,0.05,1.96,support/control,no,supporting branch or control sample,nonmonotonic_or_filename_sorted,sequence_order_not_sufficient_for_hysteresis_claim,False
2026.4.30CS,chitosan/PVA/attapulgite/H3PO4,-15,258.15,2.5792913,2.468,2.468,manual,4.50937,4.50937,0.010336387,0.05,1.96,support/control,no,supporting branch or control sample,nonmonotonic_or_filename_sorted,sequence_order_not_sufficient_for_hysteresis_claim,False
2026.4.30CS,chitosan/PVA/attapulgite/H3PO4,-18,255.15,2.757609,2.63,2.63,manual,4.85205,4.85205,0.0096996974,0.05,1.96,support/control,no,supporting branch or control sample,nonmonotonic_or_filename_sorted,sequence_order_not_sufficient_for_hysteresis_claim,False
2026.4.30CS,chitosan/PVA/attapulgite/H3PO4,-21,252.15,2.9020637,2.777,2.777,manual,4.50355,4.50355,0.0091862456,0.05,1.96,support/control,no,supporting branch or control sample,nonmonotonic_or_filename_sorted,sequence_order_not_sufficient_for_hysteresis_claim,False
2026.4.30CS,chitosan/PVA/attapulgite/H3PO4,-24,249.15,3.2365548,3.091,3.091,manual,4.70899,4.70899,0.0082530586,0.05,1.96,support/control,no,supporting branch or control sample,nonmonotonic_or_filename_sorted,sequence_order_not_sufficient_for_hysteresis_claim,False
2026.4.30CS,chitosan/PVA/attapulgite/H3PO4,-27,246.15,55.043368,40.16,40.16,manual,37.0602,37.0602,0.00063521425,0.05,1.96,support/control,no,supporting branch or control sample,nonmonotonic_or_filename_sorted,sequence_order_not_sufficient_for_hysteresis_claim,False
2026.4.30CS,chitosan/PVA/attapulgite/H3PO4,-30,243.15,172.53201,171.4,171.4,manual,0.660447,0.660447,0.00014883433,0.05,1.96,support/control,no,supporting branch or control sample,nonmonotonic_or_filename_sorted,sequence_order_not_sufficient_for_hysteresis_claim,False
2026.4.30CS,chitosan/PVA/attapulgite/H3PO4,-33,240.15,247.808,241.2,241.2,manual,2.73963,2.73963,0.0001057637,0.05,1.96,support/control,no,supporting branch or control sample,nonmonotonic_or_filename_sorted,sequence_order_not_sufficient_for_hysteresis_claim,False
2026.4.30CS,chitosan/PVA/attapulgite/H3PO4,-36,237.15,373.18899,361.6,361.6,manual,3.20492,3.20492,7.0548131e-05,0.05,1.96,support/control,no,supporting branch or control sample,nonmonotonic_or_filename_sorted,sequence_order_not_sufficient_for_hysteresis_claim,False
2026.4.30CS,chitosan/PVA/attapulgite/H3PO4,-39,234.15,589.68903,565.9,565.9,manual,4.20375,4.20375,4.5078996e-05,0.05,1.96,support/control,no,supporting branch or control sample,nonmonotonic_or_filename_sorted,sequence_order_not_sufficient_for_hysteresis_claim,False
2026.4.30CS,chitosan/PVA/attapulgite/H3PO4,-42,231.15,783.77197,753.4,753.4,manual,4.03132,4.03132,3.3860106e-05,0.05,1.96,support/control,no,supporting branch or control sample,nonmonotonic_or_filename_sorted,sequence_order_not_sufficient_for_hysteresis_claim,False
2026.4.30CS,chitosan/PVA/attapulgite/H3PO4,-45,228.15,1671.76,1671,1671,manual,0.0454823,0.0454823,1.526643e-05,0.05,1.96,support/control,no,supporting branch or control sample,nonmonotonic_or_filename_sorted,sequence_order_not_sufficient_for_hysteresis_claim,False
2026.4.30CS,chitosan/PVA/attapulgite/H3PO4,-48,225.15,2110.78,2141,2141,manual,-1.41149,1.41149,1.1915088e-05,0.05,1.96,support/control,no,supporting branch or control sample,nonmonotonic_or_filename_sorted,sequence_order_not_sufficient_for_hysteresis_claim,False
2026.4.30CS,chitosan/PVA/attapulgite/H3PO4,-51,222.15,2988.25,3027,3027,manual,-1.28015,1.28015,8.4275534e-06,0.05,1.96,support/control,no,supporting branch or control sample,nonmonotonic_or_filename_sorted,sequence_order_not_sufficient_for_hysteresis_claim,False
2026.4.30CS,chitosan/PVA/attapulgite/H3PO4,-54,219.15,4450.8101,4501,4501,manual,-1.11508,1.11508,5.6676748e-06,0.05,1.96,support/control,no,supporting branch or control sample,nonmonotonic_or_filename_sorted,sequence_order_not_sufficient_for_hysteresis_claim,False
2026.4.30CS,chitosan/PVA/attapulgite/H3PO4,-57,216.15,8517.9805,8389,8389,manual,1.5375,1.5375,3.0409112e-06,0.05,1.96,support/control,no,supporting branch or control sample,nonmonotonic_or_filename_sorted,sequence_order_not_sufficient_for_hysteresis_claim,False
2026.4.30CS,chitosan/PVA/attapulgite/H3PO4,-60,213.15,11600.9,11484,11484,manual,1.01794,1.01794,2.2213692e-06,0.05,1.96,support/control,no,supporting branch or control sample,nonmonotonic_or_filename_sorted,sequence_order_not_sufficient_for_hysteresis_claim,False
2026.5.1CS,chitosan/PVA/attapulgite/H3PO4,18,291.15,2.5244937,2.443,2.443,manual,3.3358,3.3358,0.012530596,0.06,1.96,support/control,no,supporting branch or control sample,nonmonotonic_or_filename_sorted,sequence_order_not_sufficient_for_hysteresis_claim,False
2026.5.1CS,chitosan/PVA/attapulgite/H3PO4,15,288.15,2.2307865,2.213,2.213,manual,0.80373,0.80373,0.013832917,0.06,1.96,support/control,no,supporting branch or control sample,nonmonotonic_or_filename_sorted,sequence_order_not_sufficient_for_hysteresis_claim,False
2026.5.1CS,chitosan/PVA/attapulgite/H3PO4,12,285.15,2.2414504,2.218,2.218,manual,1.05728,1.05728,0.013801733,0.06,1.96,support/control,no,supporting branch or control sample,nonmonotonic_or_filename_sorted,sequence_order_not_sufficient_for_hysteresis_claim,False
2026.5.1CS,chitosan/PVA/attapulgite/H3PO4,9,282.15,2.3077283,2.288,2.288,manual,0.862252,0.862252,0.013379478,0.06,1.96,support/control,no,supporting branch or control sample,nonmonotonic_or_filename_sorted,sequence_order_not_sufficient_for_hysteresis_claim,False
2026.5.1CS,chitosan/PVA/attapulgite/H3PO4,6,279.15,2.3653283,2.345,2.345,manual,0.866878,0.866878,0.013054262,0.06,1.96,support/control,no,supporting branch or control sample,nonmonotonic_or_filename_sorted,sequence_order_not_sufficient_for_hysteresis_claim,False
2026.5.1CS,chitosan/PVA/attapulgite/H3PO4,3,276.15,2.4427007,2.42,2.42,manual,0.938043,0.938043,0.012649688,0.06,1.96,support/control,no,supporting branch or control sample,nonmonotonic_or_filename_sorted,sequence_order_not_sufficient_for_hysteresis_claim,False
2026.5.1CS,chitosan/PVA/attapulgite/H3PO4,0,273.15,2.7311844,2.689,2.689,manual,1.56878,1.56878,0.011384249,0.06,1.96,support/control,no,supporting branch or control sample,nonmonotonic_or_filename_sorted,sequence_order_not_sufficient_for_hysteresis_claim,False
2026.5.1CS,chitosan/PVA/attapulgite/H3PO4,-3,270.15,2.6934897,2.663,2.663,manual,1.14494,1.14494,0.011495398,0.06,1.96,support/control,no,supporting branch or control sample,nonmonotonic_or_filename_sorted,sequence_order_not_sufficient_for_hysteresis_claim,False
2026.5.1CS,chitosan/PVA/attapulgite/H3PO4,-6,267.15,2.7808134,2.745,2.745,manual,1.30468,1.30468,0.011152002,0.06,1.96,support/control,no,supporting branch or control sample,nonmonotonic_or_filename_sorted,sequence_order_not_sufficient_for_hysteresis_claim,False
2026.5.1CS,chitosan/PVA/attapulgite/H3PO4,-9,264.15,2.9101236,2.876,2.876,manual,1.1865,1.1865,0.010644035,0.06,1.96,support/control,no,supporting branch or control sample,nonmonotonic_or_filename_sorted,sequence_order_not_sufficient_for_hysteresis_claim,False
2026.5.1CS,chitosan/PVA/attapulgite/H3PO4,-12,261.15,3.0426465,3.008,3.008,manual,1.15181,1.15181,0.010176943,0.06,1.96,support/control,no,supporting branch or control sample,nonmonotonic_or_filename_sorted,sequence_order_not_sufficient_for_hysteresis_claim,False
2026.5.1CS,chitosan/PVA/attapulgite/H3PO4,-15,258.15,3.3745327,3.331,3.331,manual,1.3069,1.3069,0.0091901065,0.06,1.96,support/control,no,supporting branch or control sample,nonmonotonic_or_filename_sorted,sequence_order_not_sufficient_for_hysteresis_claim,False
2026.5.1CS,chitosan/PVA/attapulgite/H3PO4,-18,255.15,3.5862385,3.536,3.536,manual,1.42077,1.42077,0.0086573091,0.06,1.96,support/control,no,supporting branch or control sample,nonmonotonic_or_filename_sorted,sequence_order_not_sufficient_for_hysteresis_claim,False
2026.5.1CS,chitosan/PVA/attapulgite/H3PO4,-21,252.15,3.8260228,3.781,3.781,manual,1.19077,1.19077,0.0080963356,0.06,1.96,support/control,no,supporting branch or control sample,nonmonotonic_or_filename_sorted,sequence_order_not_sufficient_for_hysteresis_claim,False
2026.5.1CS,chitosan/PVA/attapulgite/H3PO4,-24,249.15,4.098503,4.053,4.053,manual,1.1227,1.1227,0.0075529842,0.06,1.96,support/control,no,supporting branch or control sample,nonmonotonic_or_filename_sorted,sequence_order_not_sufficient_for_hysteresis_claim,False
2026.5.1CS,chitosan/PVA/attapulgite/H3PO4,-27,246.15,4.6254024,4.575,4.575,manual,1.10169,1.10169,0.0066912011,0.06,1.96,support/control,no,supporting branch or control sample,nonmonotonic_or_filename_sorted,sequence_order_not_sufficient_for_hysteresis_claim,False
2026.5.1CS,chitosan/PVA/attapulgite/H3PO4,-30,243.15,4.9854593,4.913,4.913,manual,1.47485,1.47485,0.006230866,0.06,1.96,support/control,no,supporting branch or control sample,nonmonotonic_or_filename_sorted,sequence_order_not_sufficient_for_hysteresis_claim,False
2026.5.1CS,chitosan/PVA/attapulgite/H3PO4,-33,240.15,5.5917771,5.427,5.427,manual,3.03625,3.03625,0.0056407306,0.06,1.96,support/control,no,supporting branch or control sample,nonmonotonic_or_filename_sorted,sequence_order_not_sufficient_for_hysteresis_claim,False
2026.5.1CS,chitosan/PVA/attapulgite/H3PO4,-36,237.15,142.11158,164.1,164.1,manual,-13.3994,13.3994,0.00018654628,0.06,1.96,support/control,no,supporting branch or control sample,nonmonotonic_or_filename_sorted,sequence_order_not_sufficient_for_hysteresis_claim,False
2026.5.1CS,chitosan/PVA/attapulgite/H3PO4,-39,234.15,481.718,418.7,418.7,manual,15.0509,15.0509,7.3112598e-05,0.06,1.96,support/control,no,supporting branch or control sample,nonmonotonic_or_filename_sorted,sequence_order_not_sufficient_for_hysteresis_claim,False
2026.5.1CS,chitosan/PVA/attapulgite/H3PO4,-42,231.15,636.04901,626,626,manual,1.60527,1.60527,4.890135e-05,0.06,1.96,support/control,no,supporting branch or control sample,nonmonotonic_or_filename_sorted,sequence_order_not_sufficient_for_hysteresis_claim,False
2026.5.1CS,chitosan/PVA/attapulgite/H3PO4,-45,228.15,1164.37,1138,1138,manual,2.31722,2.31722,2.6900039e-05,0.06,1.96,support/control,no,supporting branch or control sample,nonmonotonic_or_filename_sorted,sequence_order_not_sufficient_for_hysteresis_claim,False
2026.5.1CS,chitosan/PVA/attapulgite/H3PO4,-48,225.15,1420.22,1429,1429,manual,-0.614418,0.614418,2.1422145e-05,0.06,1.96,support/control,no,supporting branch or control sample,nonmonotonic_or_filename_sorted,sequence_order_not_sufficient_for_hysteresis_claim,False
2026.5.1CS,chitosan/PVA/attapulgite/H3PO4,-51,222.15,2132.8799,2153,2153,manual,-0.934515,0.934515,1.4218414e-05,0.06,1.96,support/control,no,supporting branch or control sample,nonmonotonic_or_filename_sorted,sequence_order_not_sufficient_for_hysteresis_claim,False
2026.5.1CS,chitosan/PVA/attapulgite/H3PO4,-54,219.15,3805.1399,3859,3859,manual,-1.3957,1.3957,7.9326885e-06,0.06,1.96,support/control,no,supporting branch or control sample,nonmonotonic_or_filename_sorted,sequence_order_not_sufficient_for_hysteresis_claim,False
2026.5.1CS,chitosan/PVA/attapulgite/H3PO4,-57,216.15,5958.2598,5928,5928,manual,0.510455,0.510455,5.1640089e-06,0.06,1.96,support/control,no,supporting branch or control sample,nonmonotonic_or_filename_sorted,sequence_order_not_sufficient_for_hysteresis_claim,False
2026.5.1CS,chitosan/PVA/attapulgite/H3PO4,-60,213.15,11325.5,11195,11195,manual,1.1657,1.1657,2.7344569e-06,0.06,1.96,support/control,no,supporting branch or control sample,nonmonotonic_or_filename_sorted,sequence_order_not_sufficient_for_hysteresis_claim,False
2026.5.9CS,LRS/PVA/attapulgite/H3PO4,20,293.15,0.63597141,,0.63597141,auto,,,0.017649362,0.022,1.96,main-text candidate,yes,LRS high-segment window; allowed for bounded Ea and 273/253 K conductivity claims,nonmonotonic_or_filename_sorted,sequence_order_not_sufficient_for_hysteresis_claim,True
2026.5.9CS,LRS/PVA/attapulgite/H3PO4,18,291.15,0.56629646,0.5189,0.5189,manual,9.13403,9.13403,0.021631316,0.022,1.96,main-text candidate,yes,LRS high-segment window; allowed for bounded Ea and 273/253 K conductivity claims,nonmonotonic_or_filename_sorted,sequence_order_not_sufficient_for_hysteresis_claim,True
2026.5.9CS,LRS/PVA/attapulgite/H3PO4,15,288.15,0.56874491,0.52217,0.52217,manual,8.91949,8.91949,0.021495853,0.022,1.96,main-text candidate,yes,LRS high-segment window; allowed for bounded Ea and 273/253 K conductivity claims,nonmonotonic_or_filename_sorted,sequence_order_not_sufficient_for_hysteresis_claim,True
2026.5.9CS,LRS/PVA/attapulgite/H3PO4,12,285.15,0.58015905,0.53107,0.53107,manual,9.24342,9.24342,0.021135613,0.022,1.96,main-text candidate,yes,LRS high-segment window; allowed for bounded Ea and 273/253 K conductivity claims,nonmonotonic_or_filename_sorted,sequence_order_not_sufficient_for_hysteresis_claim,True
2026.5.9CS,LRS/PVA/attapulgite/H3PO4,9,282.15,0.58383861,0.53295,0.53295,manual,9.54848,9.54848,0.021061056,0.022,1.96,main-text candidate,yes,LRS high-segment window; allowed for bounded Ea and 273/253 K conductivity claims,nonmonotonic_or_filename_sorted,sequence_order_not_sufficient_for_hysteresis_claim,True
2026.5.9CS,LRS/PVA/attapulgite/H3PO4,6,279.15,0.59433095,0.54062,0.54062,manual,9.93507,9.93507,0.020762254,0.022,1.96,main-text candidate,yes,LRS high-segment window; allowed for bounded Ea and 273/253 K conductivity claims,nonmonotonic_or_filename_sorted,sequence_order_not_sufficient_for_hysteresis_claim,True
2026.5.9CS,LRS/PVA/attapulgite/H3PO4,3,276.15,0.59604265,0.54206,0.54206,manual,9.9588,9.9588,0.020707098,0.022,1.96,main-text candidate,yes,LRS high-segment window; allowed for bounded Ea and 273/253 K conductivity claims,nonmonotonic_or_filename_sorted,sequence_order_not_sufficient_for_hysteresis_claim,True
2026.5.9CS,LRS/PVA/attapulgite/H3PO4,0,273.15,0.6053739,0.54928,0.54928,manual,10.2123,10.2123,0.020434914,0.022,1.96,main-text candidate,yes,LRS high-segment window; allowed for bounded Ea and 273/253 K conductivity claims,nonmonotonic_or_filename_sorted,sequence_order_not_sufficient_for_hysteresis_claim,True
2026.5.9CS,LRS/PVA/attapulgite/H3PO4,-3,270.15,0.61485353,0.55607,0.55607,manual,10.5712,10.5712,0.02018539,0.022,1.96,main-text candidate,yes,LRS high-segment window; allowed for bounded Ea and 273/253 K conductivity claims,nonmonotonic_or_filename_sorted,sequence_order_not_sufficient_for_hysteresis_claim,True
2026.5.9CS,LRS/PVA/attapulgite/H3PO4,-6,267.15,0.61999148,0.55971,0.55971,manual,10.7701,10.7701,0.020054117,0.022,1.96,main-text candidate,yes,LRS high-segment window; allowed for bounded Ea and 273/253 K conductivity claims,nonmonotonic_or_filename_sorted,sequence_order_not_sufficient_for_hysteresis_claim,True
2026.5.9CS,LRS/PVA/attapulgite/H3PO4,-9,264.15,0.62711918,0.56538,0.56538,manual,10.9199,10.9199,0.019853001,0.022,1.96,main-text candidate,yes,LRS high-segment window; allowed for bounded Ea and 273/253 K conductivity claims,nonmonotonic_or_filename_sorted,sequence_order_not_sufficient_for_hysteresis_claim,True
2026.5.9CS,LRS/PVA/attapulgite/H3PO4,-12,261.15,0.65774158,0.59046,0.59046,manual,11.3948,11.3948,0.019009738,0.022,1.96,main-text candidate,yes,LRS high-segment window; allowed for bounded Ea and 273/253 K conductivity claims,nonmonotonic_or_filename_sorted,sequence_order_not_sufficient_for_hysteresis_claim,True
2026.5.9CS,LRS/PVA/attapulgite/H3PO4,-15,258.15,0.67928956,0.60884,0.60884,manual,11.5711,11.5711,0.018435861,0.022,1.96,main-text candidate,yes,LRS high-segment window; allowed for bounded Ea and 273/253 K conductivity claims,nonmonotonic_or_filename_sorted,sequence_order_not_sufficient_for_hysteresis_claim,True
2026.5.9CS,LRS/PVA/attapulgite/H3PO4,-18,255.15,0.70458283,0.6304,0.6304,manual,11.7676,11.7676,0.017805345,0.022,1.96,main-text candidate,yes,LRS high-segment window; allowed for bounded Ea and 273/253 K conductivity claims,nonmonotonic_or_filename_sorted,sequence_order_not_sufficient_for_hysteresis_claim,True
2026.5.9CS,LRS/PVA/attapulgite/H3PO4,-21,252.15,0.71982715,0.64396,0.64396,manual,11.7813,11.7813,0.017430415,0.022,1.96,main-text candidate,yes,LRS high-segment window; allowed for bounded Ea and 273/253 K conductivity claims,nonmonotonic_or_filename_sorted,sequence_order_not_sufficient_for_hysteresis_claim,True
2026.5.9CS,LRS/PVA/attapulgite/H3PO4,-24,249.15,0.73954771,0.66132,0.66132,manual,11.829,11.829,0.016972857,0.022,1.96,main-text candidate,yes,LRS high-segment window; allowed for bounded Ea and 273/253 K conductivity claims,nonmonotonic_or_filename_sorted,sequence_order_not_sufficient_for_hysteresis_claim,True
2026.5.9CS,LRS/PVA/attapulgite/H3PO4,-27,246.15,0.75421386,0.67442,0.67442,manual,11.8315,11.8315,0.016643175,0.022,1.96,main-text candidate,yes,LRS high-segment window; allowed for bounded Ea and 273/253 K conductivity claims,nonmonotonic_or_filename_sorted,sequence_order_not_sufficient_for_hysteresis_claim,True
2026.5.9CS,LRS/PVA/attapulgite/H3PO4,-30,243.15,0.77915782,0.69657,0.69657,manual,11.8564,11.8564,0.016113944,0.022,1.96,main-text candidate,yes,LRS high-segment window; allowed for bounded Ea and 273/253 K conductivity claims,nonmonotonic_or_filename_sorted,sequence_order_not_sufficient_for_hysteresis_claim,True
2026.5.9CS,LRS/PVA/attapulgite/H3PO4,-33,240.15,1.3108615,1.226,1.226,manual,6.92182,6.92182,0.009155375,0.022,1.96,supplementary candidate,no,LRS 233 K continuity-anchor region; not a headline performance claim,nonmonotonic_or_filename_sorted,sequence_order_not_sufficient_for_hysteresis_claim,True
2026.5.9CS,LRS/PVA/attapulgite/H3PO4,-36,237.15,1.9148133,1.879,1.879,manual,1.90598,1.90598,0.0059736508,0.022,1.96,supplementary candidate,no,LRS 233 K continuity-anchor region; not a headline performance claim,nonmonotonic_or_filename_sorted,sequence_order_not_sufficient_for_hysteresis_claim,True
2026.5.9CS,LRS/PVA/attapulgite/H3PO4,-39,234.15,2.7104998,2.763,2.763,manual,-1.90012,1.90012,0.0040624284,0.022,1.96,supplementary candidate,no,LRS 233 K continuity-anchor region; not a headline performance claim,nonmonotonic_or_filename_sorted,sequence_order_not_sufficient_for_hysteresis_claim,True
2026.5.9CS,LRS/PVA/attapulgite/H3PO4,-42,231.15,4.0225304,4.201,4.201,manual,-4.24826,4.24826,0.0026718614,0.022,1.96,supplementary candidate,no,LRS 233 K continuity-anchor region; not a headline performance claim,nonmonotonic_or_filename_sorted,sequence_order_not_sufficient_for_hysteresis_claim,True
2026.5.9CS,LRS/PVA/attapulgite/H3PO4,-45,228.15,7.0815666,7.596,7.596,manual,-6.77242,6.77242,0.0014776843,0.022,1.96,supplementary candidate,no,LRS 233 K continuity-anchor region; not a headline performance claim,nonmonotonic_or_filename_sorted,sequence_order_not_sufficient_for_hysteresis_claim,True
2026.5.9CS,LRS/PVA/attapulgite/H3PO4,-48,225.15,12.370902,13.48,13.48,manual,-8.22773,8.22773,0.00083267728,0.022,1.96,screening/exploratory,no,LRS cold-tail or warm-check point outside the current headline claim window,nonmonotonic_or_filename_sorted,sequence_order_not_sufficient_for_hysteresis_claim,True
2026.5.9CS,LRS/PVA/attapulgite/H3PO4,-51,222.15,20.646129,22.79,22.79,manual,-9.40707,9.40707,0.0004925182,0.022,1.96,screening/exploratory,no,LRS cold-tail or warm-check point outside the current headline claim window,nonmonotonic_or_filename_sorted,sequence_order_not_sufficient_for_hysteresis_claim,True
2026.5.9CS,LRS/PVA/attapulgite/H3PO4,-54,219.15,55.630033,62.07,62.07,manual,-10.3753,10.3753,0.00018083599,0.022,1.96,screening/exploratory,no,LRS cold-tail or warm-check point outside the current headline claim window,nonmonotonic_or_filename_sorted,sequence_order_not_sufficient_for_hysteresis_claim,True
2026.5.9CS,LRS/PVA/attapulgite/H3PO4,-57,216.15,81.683336,91.9,91.9,manual,-11.1172,11.1172,0.00012213808,0.022,1.96,screening/exploratory,no,LRS cold-tail or warm-check point outside the current headline claim window,nonmonotonic_or_filename_sorted,sequence_order_not_sufficient_for_hysteresis_claim,True
2026.5.9CS,LRS/PVA/attapulgite/H3PO4,-60,213.15,139.77538,158.9,158.9,manual,-12.0356,12.0356,7.0638702e-05,0.022,1.96,screening/exploratory,no,LRS cold-tail or warm-check point outside the current headline claim window,nonmonotonic_or_filename_sorted,sequence_order_not_sufficient_for_hysteresis_claim,True
2026.5.9CS,LRS/PVA/attapulgite/H3PO4,-63,210.15,275.38901,346.5,346.5,manual,-20.5227,20.5227,3.239391e-05,0.022,1.96,screening/exploratory,no,LRS cold-tail or warm-check point outside the current headline claim window,nonmonotonic_or_filename_sorted,sequence_order_not_sufficient_for_hysteresis_claim,True
2026.5.9CS,LRS/PVA/attapulgite/H3PO4,-66,207.15,483.802,555.4,555.4,manual,-12.8912,12.8912,2.020974e-05,0.022,1.96,screening/exploratory,no,LRS cold-tail or warm-check point outside the current headline claim window,nonmonotonic_or_filename_sorted,sequence_order_not_sufficient_for_hysteresis_claim,True
2026.5.9CS,LRS/PVA/attapulgite/H3PO4,-69,204.15,759.51501,886.8,886.8,manual,-14.3533,14.3533,1.2657296e-05,0.022,1.96,screening/exploratory,no,LRS cold-tail or warm-check point outside the current headline claim window,nonmonotonic_or_filename_sorted,sequence_order_not_sufficient_for_hysteresis_claim,True
2026.5.9CS,LRS/PVA/attapulgite/H3PO4,-72,201.15,1500.29,1815,1815,manual,-17.3394,17.3394,6.1842919e-06,0.022,1.96,screening/exploratory,no,LRS cold-tail or warm-check point outside the current headline claim window,nonmonotonic_or_filename_sorted,sequence_order_not_sufficient_for_hysteresis_claim,True
2026.5.9CS,LRS/PVA/attapulgite/H3PO4,-75,198.15,2548.75,3273,3273,manual,-22.128,22.128,3.4294194e-06,0.022,1.96,screening/exploratory,no,LRS cold-tail or warm-check point outside the current headline claim window,nonmonotonic_or_filename_sorted,sequence_order_not_sufficient_for_hysteresis_claim,True
2026.5.9CS,LRS/PVA/attapulgite/H3PO4,-78,195.15,477.35599,7420,7420,manual,-93.5666,93.5666,1.5127345e-06,0.022,1.96,screening/exploratory,no,LRS cold-tail or warm-check point outside the current headline claim window,nonmonotonic_or_filename_sorted,sequence_order_not_sufficient_for_hysteresis_claim,True
2026.5.9CS,LRS/PVA/attapulgite/H3PO4,-81,192.15,479.31601,14327,14327,manual,-96.6545,96.6545,7.8345011e-07,0.022,1.96,screening/exploratory,no,LRS cold-tail or warm-check point outside the current headline claim window,nonmonotonic_or_filename_sorted,sequence_order_not_sufficient_for_hysteresis_claim,True
